Repository: rcalix1/TimeSeriesGPT

## Runs

* https://github.com/keonlee9420/Soft-DTW-Loss/tree/main
* These are older and will be archived
*

File: runs/Exp14/files/merged_seq_5998_CIVS.csv (part 2 of 61)
pd_index,date_f1,CNUM,LNUM_f1,SI_f1,S_f1,MN_f1,P_f1,CU_f1,NI_f1,CR_f1,MO_f1,TI_f1,HM_Temp_f1,ProbeSi_f1,Time_f1,Timestamp_f1,Compliant_eq_1_f1,C_perce_sat_f1,Before_After_f1,Good_bad_f1,date,Slag_Time_f2,Open_Time_f2,Close_Time_f2,Taphole_f2,Pipe_burn_hole_f2,Taphole_Length_f2,Clay_box_f2,Clay_Close_hole_ft3_f2,Clay_temp_f2,Drill_bit_size_f2,Drill_shafts_used_f2,Cast_Avg_Temp_f2,Cast_Avg_Si_f2,Cast_Avg_S_f2,Cast_Avg_Mn_f2,Cast_Avg_P_f2,Cast_Avg_Cu_f2,Cast_Avg_Ni_f2,Cast_Avg_Cr_f2,Cast_Avg_Mo_f2,Cast_Avg_Ti_f2,Slag_Fe_f2,Slag_SiO2_f2,Slag_Al2O3_f2,Slag_CaO_f2,Slag_MgO_f2,Slag_S_f2,Slag_K2O_f2,Slag_B_SiO2_f2,Slag_TiO2_f2
93,44411,2838,151,0.774999976,0.044,0.476000011,0.075999998,0.003,0.012,0.046999998,0.002,0.024,2680,,0.701388889,44411.70139,1.0,4.810868009,B,0.0,8/3/2021 0:00,16:20,16:13,17:27,1,0,10.0,590,3.75,170,2.130000114,1,2688,0.790000021,0.048999999,0.479000002,0.075999998,0.003,0.013,0.046999998,0.002,0.025,0.0,0.0,0.0,0.0,0.0,0.0,0.0,0.0,0.0
94,44411,2838,148,0.805999994,0.054000001,0.481000006,0.077,0.003,0.013,0.048,0.002,0.025,2696,,0.713888889,44411.71389,1.0,4.820198002,B,0.0,8/3/2021 0:00,16:20,16:13,17:27,1,0,10.0,590,3.75,170,2.130000114,1,2688,0.790000021,0.048999999,0.479000002,0.075999998,0.003,0.013,0.046999998,0.002,0.025,0.0,0.0,0.0,0.0,0.0,0.0,0.0,0.0,0.0
95,44411,2839,139,1.014000058,0.045000002,0.469000012,0.077,0.003,0.013,0.045000002,0.002,0.034000002,2739,,0.247916667,44411.24792,,4.820661982,B,0.0,8/3/2021 0:00,19:00,17:26,19:09,2,0,11.30000019,605,2.920000076,202,2.130000114,1,2745,1.074000001,0.045000002,0.463999987,0.075999998,0.003,0.014,0.045000002,0.002,0.035,0.050000001,36.95999908,7.210000038,37.93999863,11.14999962,1.350000024,0.25,1.330000043,0.319999993
96,44411,2839,162,1.133999944,0.044,0.458999991,0.075999998,0.003,0.014,0.044,0.002,0.035999998,2752,,0.277777778,44411.27778,,4.801902018,B,0.0,8/3/2021 0:00,19:00,17:26,19:09,2,0,11.30000019,605,2.920000076,202,2.130000114,1,2745,1.074000001,0.045000002,0.463999987,0.075999998,0.003,0.014,0.045000002,0.002,0.035,0.050000001,36.95999908,7.210000038,37.93999863,11.14999962,1.350000024,0.25,1.330000043,0.319999993
97,44411,2840,192,0.739000022,0.046,0.469999999,0.072999999,0.003,0.016000001,0.048,0.002,0.021,2689,,0.809722222,44411.80972,1.0,4.834899993,B,0.0,8/3/2021 0:00,18:33,18:30,19:51,1,0,9.0,590,4.210000038,162,2.130000114,1,2689,0.739000022,0.046,0.469999999,0.072999999,0.003,0.016000001,0.048,0.002,0.021,0.200000003,37.54999924,6.650000095,37.93999863,10.88000011,1.049999952,0.289999992,1.299999952,0.389999986
98,44411,2841,154,0.921000004,0.034000002,0.474999994,0.077,0.003,0.017000001,0.046,0.002,0.029999999,2735,,0.840972222,44411.84097,1.0,4.848919998,B,0.0,8/3/2021 0:00,19:55,19:45,21:18,2,0,10.89999962,644,2.24000001,190,2.130000114,1,2741,0.939999998,0.035999998,0.49000001,0.078000002,0.003,0.016000001,0.046,0.002,0.032000002,0.140000001,36.77999878,7.239999771,38.36000061,11.02999973,1.370000005,0.25,1.340000033,0.319999993
99,44411,2841,122,0.958999991,0.037999999,0.504999995,0.079000004,0.003,0.014,0.046,0.002,0.033,2748,,0.88125,44411.88125,1.0,4.853710002,B,0.0,8/3/2021 0:00,19:55,19:45,21:18,2,0,10.89999962,644,2.24000001,190,2.130000114,1,2741,0.939999998,0.035999998,0.49000001,0.078000002,0.003,0.016000001,0.046,0.002,0.032000002,0.140000001,36.77999878,7.239999771,38.36000061,11.02999973,1.370000005,0.25,1.340000033,0.319999993
100,44411,2842,136,0.970000029,0.034000002,0.499000013,0.078000002,0.003,0.02,0.046,0.002,0.030999999,2701,,0.910416667,44411.91042,1.0,4.78524199,B,0.0,8/3/2021 0:00,21:22,21:17,22:50,1,0,11.0,590,3.5,152,2.130000114,1,2701,0.970000029,0.034000002,0.499000013,0.078000002,0.003,0.02,0.046,0.002,0.030999999,0.119999997,37.63000107,6.760000229,37.77999878,10.60000038,1.070000052,0.310000002,1.289999962,0.409999996
101,44411,2843,184,0.938000023,0.028999999,0.490999997,0.079000004,0.003,0.012,0.046999998,0.002,0.032000002,2714,,0.976388889,44411.97639,1.0,4.814597992,B,0.0,8/3/2021 0:00,23:25,22:47,01:27,2,0,11.69999981,644,2.00999999,222,2.130000114,1,2748,0.936999977,0.028999999,0.512000024,0.078000002,0.003,0.015,0.046999998,0.002,0.033,0.050000001,37.77999878,6.889999866,38.65000153,11.07999992,1.220000029,0.389999986,1.320000052,0.349999994
102,44411,2843,191,0.949999988,0.025,0.510999978,0.077,0.003,0.017000001,0.046999998,0.002,0.033,2749,,0.996527778,44411.99653,1.0,4.862528003,B,0.0,8/3/2021 0:00,23:25,22:47,01:27,2,0,11.69999981,644,2.00999999,222,2.130000114,1,2748,0.936999977,0.028999999,0.512000024,0.078000002,0.003,0.015,0.046999998,0.002,0.033,0.050000001,37.77999878,6.889999866,38.65000153,11.07999992,1.220000029,0.389999986,1.320000052,0.349999994
103,44412,2843,152,1.021999955,0.023,0.528999984,0.079999998,0.003,0.015,0.046,0.002,0.035999998,2761,,0.006944444,44412.00694,,4.858512014,B,0.0,8/3/2021 0:00,23:25,22:47,01:27,2,0,11.69999981,644,2.00999999,222,2.130000114,1,2748,0.936999977,0.028999999,0.512000024,0.078000002,0.003,0.015,0.046999998,0.002,0.033,0.050000001,37.77999878,6.889999866,38.65000153,11.07999992,1.220000029,0.389999986,1.320000052,0.349999994
104,44412,2843,154,0.879999995,0.033,0.521000028,0.078000002,0.003,0.014,0.046999998,0.002,0.029999999,2765,,0.054861111,44412.05486,1.0,4.904108002,B,0.0,8/3/2021 0:00,23:25,22:47,01:27,2,0,11.69999981,644,2.00999999,222,2.130000114,1,2748,0.936999977,0.028999999,0.512000024,0.078000002,0.003,0.015,0.046999998,0.002,0.033,0.050000001,37.77999878,6.889999866,38.65000153,11.07999992,1.220000029,0.389999986,1.320000052,0.349999994
105,44412,2843,121,0.896000028,0.034000002,0.505999982,0.078000002,0.003,0.018999999,0.046999998,0.002,0.032000002,2753,,0.060416667,44412.06042,1.0,4.88290799,B,0.0,8/3/2021 0:00,23:25,22:47,01:27,2,0,11.69999981,644,2.00999999,222,2.130000114,1,2748,0.936999977,0.028999999,0.512000024,0.078000002,0.003,0.015,0.046999998,0.002,0.033,0.050000001,37.77999878,6.889999866,38.65000153,11.07999992,1.220000029,0.389999986,1.320000052,0.349999994
106,44412,2844,161,0.81099999,0.043000001,0.499000013,0.075999998,0.003,0.017000001,0.048,0.002,0.026000001,2711,,0.085416667,44412.08542,1.0,4.844442004,B,0.0,8/4/2021 0:00,01:30,01:24,03:56,1,0,10.0,635,0.0,164,2.130000114,1,2710,0.845000029,0.039000001,0.5,0.077,0.003,0.017000001,0.048,0.002,0.028000001,0.079999998,38.09999847,6.559999943,36.38000107,10.52999973,1.0,0.389999986,1.230000019,0.400000006
107,44412,2844,149,0.82099998,0.041999999,0.503000021,0.075999998,0.003,0.017000001,0.048,0.002,0.027000001,2714,,0.090972222,44412.09097,1.0,4.846994008,B,0.0,8/4/2021 0:00,01:30,01:24,03:56,1,0,10.0,635,0.0,164,2.130000114,1,2710,0.845000029,0.039000001,0.5,0.077,0.003,0.017000001,0.048,0.002,0.028000001,0.079999998,38.09999847,6.559999943,36.38000107,10.52999973,1.0,0.389999986,1.230000019,0.400000006
108,44412,2844,162,0.908999979,0.030999999,0.513000011,0.078000002,0.003,0.016000001,0.046999998,0.002,0.032000002,2712,,0.129166667,44412.12917,1.0,4.821164006,B,0.0,8/4/2021 0:00,01:30,01:24,03:56,1,0,10.0,635,0.0,164,2.130000114,1,2710,0.845000029,0.039000001,0.5,0.077,0.003,0.017000001,0.048,0.002,0.028000001,0.079999998,38.09999847,6.559999943,36.38000107,10.52999973,1.0,0.389999986,1.230000019,0.400000006
109,44412,2844,140,0.838999987,0.041000001,0.483999997,0.077,0.003,0.018999999,0.046999998,0.002,0.028000001,2706,,0.148611111,44412.14861,1.0,4.830672004,B,0.0,8/4/2021 0:00,01:30,01:24,03:56,1,0,10.0,635,0.0,164,2.130000114,1,2710,0.845000029,0.039000001,0.5,0.077,0.003,0.017000001,0.048,0.002,0.028000001,0.079999998,38.09999847,6.559999943,36.38000107,10.52999973,1.0,0.389999986,1.230000019,0.400000006
110,44412,2845,192,0.816999972,0.037999999,0.5,0.077,0.003,0.017999999,0.048,0.002,0.027000001,2741,,0.194444444,44412.19444,1.0,4.887970009,B,0.0,8/4/2021 0:00,04:09,03:55,05:23,2,3,11.60000038,644,2.029999971,137,2.130000114,2,2743,0.867999971,0.035999998,0.493999988,0.075999998,0.003,0.017999999,0.046999998,0.002,0.028999999,0.050000001,37.04999924,6.670000076,37.43999863,10.31999969,1.090000033,0.389999986,1.289999962,0.379999995
111,44412,2845,190,0.917999983,0.033,0.488000005,0.075999998,0.003,0.017999999,0.046999998,0.002,0.030999999,2745,,0.220138889,44412.22014,1.0,4.863794006,B,0.0,8/4/2021 0:00,04:09,03:55,05:23,2,3,11.60000038,644,2.029999971,137,2.130000114,2,2743,0.867999971,0.035999998,0.493999988,0.075999998,0.003,0.017999999,0.046999998,0.002,0.028999999,0.050000001,37.04999924,6.670000076,37.43999863,10.31999969,1.090000033,0.389999986,1.289999962,0.379999995
112,44412,2846,144,0.748000026,0.048,0.479999989,0.075999998,0.003,0.018999999,0.046,0.002,0.024,2715,,0.25,44412.25,1.0,4.869149992,B,0.0,8/4/2021 0:00,05:25,05:20,07:07,1,0,10.0,REST,4.25,155,2.130000114,1,2718,0.744000018,0.046999998,0.479000002,0.075999998,0.003,0.017999999,0.046999998,0.002,0.024,0.050000001,36.47000122,6.340000153,35.97999954,10.03999996,1.070000052,0.379999995,1.25999999,0.360000014
113,44412,2846,186,0.74000001,0.045000002,0.476999998,0.075000003,0.003,0.017000001,0.046999998,0.002,0.023,2721,,0.274305556,44412.27431,1.0,4.880785995,B,0.0,8/4/2021 0:00,05:25,05:20,07:07,1,0,10.0,REST,4.25,155,2.130000114,1,2718,0.744000018,0.046999998,0.479000002,0.075999998,0.003,0.017999999,0.046999998,0.002,0.024,0.050000001,36.47000122,6.340000153,35.97999954,10.03999996,1.070000052,0.379999995,1.25999999,0.360000014
114,44412,2847,139,0.839999974,0.056000002,0.451999992,0.078000002,0.003,0.017000001,0.046999998,0.002,0.028000001,2675,,0.311805556,44412.31181,1.0,4.776876007,B,0.0,8/4/2021 0:00,08:34,06:58,08:48,2,0,11.19999981,644,1.789999962,191,2.130000114,1,2702,0.822000027,0.048999999,0.453000009,0.075999998,0.003,0.016000001,0.046,0.002,0.027000001,0.050000001,37.83000183,6.960000038,38.59999847,11.06000042,1.200000048,0.389999986,1.309999943,0.349999994
115,44412,2847,162,0.833999991,0.050999999,0.456,0.075000003,0.003,0.014,0.046,0.002,0.028000001,2702,,0.35,44412.35,1.0,4.820388002,B,0.0,8/4/2021 0:00,08:34,06:58,08:48,2,0,11.19999981,644,1.789999962,191,2.130000114,1,2702,0.822000027,0.048999999,0.453000009,0.075999998,0.003,0.016000001,0.046,0.002,0.027000001,0.050000001,37.83000183,6.960000038,38.59999847,11.06000042,1.200000048,0.389999986,1.309999943,0.349999994
116,44412,2847,138,0.791000009,0.039000001,0.451999992,0.074000001,0.003,0.016000001,0.046,0.002,0.026000001,2729,,0.365972222,44412.36597,1.0,4.877285996,B,0.0,8/4/2021 0:00,08:34,06:58,08:48,2,0,11.19999981,644,1.789999962,191,2.130000114,1,2702,0.822000027,0.048999999,0.453000009,0.075999998,0.003,0.016000001,0.046,0.002,0.027000001,0.050000001,37.83000183,6.960000038,38.59999847,11.06000042,1.200000048,0.389999986,1.309999943,0.349999994
117,44412,2848,121,0.832000017,0.035,0.512000024,0.075999998,0.003,0.013,0.046999998,0.002,0.028999999,2719,,0.385416667,44412.38542,1.0,4.854345996,B,0.0,8/4/2021 0:00,08:08,07:59,10:02,1,0,10.0,635,5.0,170,2.130000114,2,2720,0.839999974,0.035,0.513000011,0.075999998,0.003,0.013,0.046999998,0.002,0.028999999,0.109999999,37.59999847,6.519999981,35.63999939,10.31000042,0.99000001,0.379999995,1.220000029,0.389999986
118,44412,2848,148,0.848999977,0.034000002,0.513000011,0.077,0.003,0.013,0.046999998,0.002,0.028000001,2722,,0.400694444,44412.40069,1.0,4.851744007,B,0.0,8/4/2021 0:00,08:08,07:59,10:02,1,0,10.0,635,5.0,170,2.130000114,2,2720,0.839999974,0.035,0.513000011,0.075999998,0.003,0.013,0.046999998,0.002,0.028999999,0.109999999,37.59999847,6.519999981,35.63999939,10.31000042,0.99000001,0.379999995,1.220000029,0.389999986
119,44412,2849,173,0.759000003,0.035,0.456999987,0.071999997,0.003,0.011,0.043000001,0.002,0.023,2742,,0.447916667,44412.44792,1.0,4.910166,B,0.0,8/4/2021 0:00,10:11,09:58,11:14,2,0,10.10000038,644,2.269999981,201,2.5,1,2739,0.773000002,0.035,0.463999987,0.071999997,0.003,0.012,0.044,0.002,0.024,0.050000001,37.58000183,6.889999866,38.31999969,11.05000019,1.210000038,0.389999986,1.309999943,0.349999994
120,44412,2849,140,0.786000013,0.035,0.470999986,0.072999999,0.003,0.012,0.045000002,0.002,0.025,2736,,0.455555556,44412.45556,1.0,4.891577996,B,0.0,8/4/2021 0:00,10:11,09:58,11:14,2,0,10.10000038,644,2.269999981,201,2.5,1,2739,0.773000002,0.035,0.463999987,0.071999997,0.003,0.012,0.044,0.002,0.024,0.050000001,37.58000183,6.889999866,38.31999969,11.05000019,1.210000038,0.389999986,1.309999943,0.349999994
121,44412,2850,190,0.833999991,0.039999999,0.481999993,0.075000003,0.003,0.012,0.046,0.002,0.028000001,2677,,0.496527778,44412.49653,1.0,4.789536002,B,0.0,8/4/2021 0:00,11:17,11:10,13:48,1,0,10.19999981,612,5.0,180,2.130000114,1,2701,0.796999991,0.039000001,0.483999997,0.075000003,0.003,0.014,0.046,0.002,0.026000001,0.129999995,38.56999969,6.809999943,37.63000107,10.85000038,1.019999981,0.400000006,1.25999999,0.419999987
122,44412,2850,191,0.728999972,0.045000002,0.465999991,0.071999997,0.003,0.009,0.044,0.002,0.023,2707,,0.529166667,44412.52917,1.0,4.864318009,B,0.0,8/4/2021 0:00,11:17,11:10,13:48,1,0,10.19999981,612,5.0,180,2.130000114,1,2701,0.796999991,0.039000001,0.483999997,0.075000003,0.003,0.014,0.046,0.002,0.026000001,0.129999995,38.56999969,6.809999943,37.63000107,10.85000038,1.019999981,0.400000006,1.25999999,0.419999987
123,44412,2850,144,0.910000026,0.028999999,0.522000015,0.078000002,0.003,0.016000001,0.046999998,0.002,0.029999999,2718,,0.552083333,44412.55208,1.0,4.829615992,B,0.0,8/4/2021 0:00,11:17,11:10,13:48,1,0,10.19999981,612,5.0,180,2.130000114,1,2701,0.796999991,0.039000001,0.483999997,0.075000003,0.003,0.014,0.046,0.002,0.026000001,0.129999995,38.56999969,6.809999943,37.63000107,10.85000038,1.019999981,0.400000006,1.25999999,0.419999987
124,44412,2850,146,0.713999987,0.041000001,0.465000004,0.074000001,0.003,0.017000001,0.046999998,0.002,0.022,2704,,0.5625,44412.5625,1.0,4.864740003,B,0.0,8/4/2021 0:00,11:17,11:10,13:48,1,0,10.19999981,612,5.0,180,2.130000114,1,2701,0.796999991,0.039000001,0.483999997,0.075000003,0.003,0.014,0.046,0.002,0.026000001,0.129999995,38.56999969,6.809999943,37.63000107,10.85000038,1.019999981,0.400000006,1.25999999,0.419999987
125,44412,2851,132,0.759000003,0.048999999,0.421000004,0.072999999,0.003,0.017999999,0.045000002,0.002,0.024,2669,,0.591666667,44412.59167,1.0,4.797858,B,0.0,8/4/2021 0:00,14:04,13:48,16:15,2,1,10.30000019,17,2.25,179,2.25,1,2702,0.70599997,0.048999999,0.451999992,0.071999997,0.003,0.014,0.046,0.002,0.022,0.050000001,37.79999924,6.909999847,38.22999954,11.10999966,1.190000057,0.330000013,1.299999952,0.379999995
126,44412,2851,152,0.639999986,0.048,0.439999998,0.068000004,0.003,0.014,0.045000002,0.002,0.02,2710,,0.619444444,44412.61944,1.0,4.896440003,B,0.0,8/4/2021 0:00,14:04,13:48,16:15,2,1,10.30000019,17,2.25,179,2.25,1,2702,0.70599997,0.048999999,0.451999992,0.071999997,0.003,0.014,0.046,0.002,0.022,0.050000001,37.79999924,6.909999847,38.22999954,11.10999966,1.190000057,0.330000013,1.299999952,0.379999995
127,44412,2851,192,0.683000028,0.050000001,0.465000004,0.071999997,0.003,0.011,0.046999998,0.002,0.021,2711,,0.657638889,44412.65764,1.0,4.881689992,B,0.0,8/4/2021 0:00,14:04,13:48,16:15,2,1,10.30000019,17,2.25,179,2.25,1,2702,0.70599997,0.048999999,0.451999992,0.071999997,0.003,0.014,0.046,0.002,0.022,0.050000001,37.79999924,6.909999847,38.22999954,11.10999966,1.190000057,0.330000013,1.299999952,0.379999995
128,44412,2851,158,0.742999971,0.048999999,0.483999997,0.077,0.003,0.013,0.048,0.002,0.024,2718,,0.669444444,44412.66944,1.0,4.87265201,B,0.0,8/4/2021 0:00,14:04,13:48,16:15,2,1,10.30000019,17,2.25,179,2.25,1,2702,0.70599997,0.048999999,0.451999992,0.071999997,0.003,0.014,0.046,0.002,0.022,0.050000001,37.79999924,6.909999847,38.22999954,11.10999966,1.190000057,0.330000013,1.299999952,0.379999995
129,44412,2852,173,0.851000011,0.039999999,0.495000005,0.078000002,0.003,0.017000001,0.048,0.002,0.028999999,2708,,0.722222222,44412.72222,1.0,4.829899997,B,0.0,8/4/2021 0:00,16:45,16:17,19:13,1,0,12.0,612,3.75,180,2.130000114,1,2712,0.870000005,0.037999999,0.501999974,0.078000002,0.003,0.017999999,0.048,0.002,0.029999999,0.479999989,38.34999847,6.900000095,37.38000107,10.73999977,1.059999943,0.319999993,1.25,0.430000007
130,44412,2852,186,0.810000002,0.037999999,0.493000001,0.078000002,0.003,0.02,0.048999999,0.002,0.028000001,2716,,0.745138889,44412.74514,1.0,4.853633999,B,0.0,8/4/2021 0:00,16:45,16:17,19:13,1,0,12.0,612,3.75,180,2.130000114,1,2712,0.870000005,0.037999999,0.501999974,0.078000002,0.003,0.017999999,0.048,0.002,0.029999999,0.479999989,38.34999847,6.900000095,37.38000107,10.73999977,1.059999943,0.319999993,1.25,0.430000007
131,44412,2852,140,0.864000022,0.039000001,0.504999995,0.077,0.003,0.017000001,0.046999998,0.002,0.028000001,2708,,0.771527778,44412.77153,1.0,4.826879993,B,0.0,8/4/2021 0:00,16:45,16:17,19:13,1,0,12.0,612,3.75,180,2.130000114,1,2712,0.870000005,0.037999999,0.501999974,0.078000002,0.003,0.017999999,0.048,0.002,0.029999999,0.479999989,38.34999847,6.900000095,37.38000107,10.73999977,1.059999943,0.319999993,1.25,0.430000007
132,44412,2852,139,0.953000009,0.035,0.515999973,0.079000004,0.003,0.017000001,0.046999998,0.002,0.033,2719,,0.801388889,44412.80139,1.0,4.815957995,B,0.0,8/4/2021 0:00,16:45,16:17,19:13,1,0,12.0,612,3.75,180,2.130000114,1,2712,0.870000005,0.037999999,0.501999974,0.078000002,0.003,0.017999999,0.048,0.002,0.029999999,0.479999989,38.34999847,6.900000095,37.38000107,10.73999977,1.059999943,0.319999993,1.25,0.430000007
133,44412,2853,157,0.912999988,0.037,0.481000006,0.077,0.003,0.013,0.046999998,0.002,0.030999999,2746,,0.826388889,44412.82639,1.0,4.865788004,B,0.0,8/4/2021 0:00,19:14,19:08,21:30,2,0,10.0,644,2.50999999,100,2.25,1,2753,0.777999997,0.039000001,0.469999999,0.072999999,0.003,0.015,0.046,0.002,0.025,0.050000001,38.06000137,6.78000021,38.0,11.10999966,1.129999995,0.370000005,1.289999962,0.370000005
134,44412,2853,132,0.712000012,0.039000001,0.462000012,0.071000002,0.003,0.015,0.045000002,0.002,0.023,2755,,0.849305556,44412.84931,1.0,4.941595995,B,0.0,8/4/2021 0:00,19:14,19:08,21:30,2,0,10.0,644,2.50999999,100,2.25,1,2753,0.777999997,0.039000001,0.469999999,0.072999999,0.003,0.015,0.046,0.002,0.025,0.050000001,38.06000137,6.78000021,38.0,11.10999966,1.129999995,0.370000005,1.289999962,0.370000005
135,44412,2853,171,0.708000004,0.039999999,0.467000008,0.071000002,0.003,0.016000001,0.046,0.002,0.022,2758,,0.868055556,44412.86806,1.0,4.945145998,B,0.0,8/4/2021 0:00,19:14,19:08,21:30,2,0,10.0,644,2.50999999,100,2.25,1,2753,0.777999997,0.039000001,0.469999999,0.072999999,0.003,0.015,0.046,0.002,0.025,0.050000001,38.06000137,6.78000021,38.0,11.10999966,1.129999995,0.370000005,1.289999962,0.370000005
136,44412,2854,149,0.788999975,0.041999999,0.486999989,0.075000003,0.003,0.02,0.048,0.002,0.025,2670,,0.923611111,44412.92361,1.0,4.795116007,B,0.0,8/4/2021 0:00,21:32,21:28,00:11,1,1,11.5,612,2.0,155,2.130000114,1,2702,0.77700001,0.046999998,0.48300001,0.075000003,0.003,0.017000001,0.048,0.002,0.025,0.079999998,37.40999985,6.53000021,36.47000122,10.35999966,1.00999999,0.389999986,1.25,0.409999996
137,44412,2854,173,0.740999997,0.054000001,0.469999999,0.074000001,0.003,0.012,0.048,0.002,0.024,2717,,0.961111111,44412.96111,1.0,4.87187,B,0.0,8/4/2021 0:00,21:32,21:28,00:11,1,1,11.5,612,2.0,155,2.130000114,1,2702,0.77700001,0.046999998,0.48300001,0.075000003,0.003,0.017000001,0.048,0.002,0.025,0.079999998,37.40999985,6.53000021,36.47000122,10.35999966,1.00999999,0.389999986,1.25,0.409999996
138,44412,2854,184,0.801999986,0.045000002,0.492000014,0.075999998,0.003,0.018999999,0.048,0.002,0.026000001,2719,,0.972222222,44412.97222,1.0,4.859086005,B,0.0,8/4/2021 0:00,21:32,21:28,00:11,1,1,11.5,612,2.0,155,2.130000114,1,2702,0.77700001,0.046999998,0.48300001,0.075000003,0.003,0.017000001,0.048,0.002,0.025,0.079999998,37.40999985,6.53000021,36.47000122,10.35999966,1.00999999,0.389999986,1.25,0.409999996
139,44413,2855,162,0.825999975,0.035,0.460999995,0.072999999,0.003,0.013,0.044,0.002,0.027000001,2664,,0.03125,44413.03125,1.0,4.776098008,B,0.0,8/5/2021 0:00,00:40,00:12,02:17,2,0,11.89999962,644,0.0,124,2.25,1,2718,0.795000017,0.039999999,0.467000008,0.071999997,0.003,0.015,0.045000002,0.002,0.026000001,0.07,37.65000153,6.460000038,36.91999817,10.40999985,1.019999981,0.389999986,1.25999999,0.409999996
140,44413,2855,152,0.819000006,0.041999999,0.439999998,0.07,0.003,0.018999999,0.043000001,0.002,0.027000001,2707,,0.045833333,44413.04583,1.0,4.837549998,B,0.0,8/5/2021 0:00,00:40,00:12,02:17,2,0,11.89999962,644,0.0,124,2.25,1,2718,0.795000017,0.039999999,0.467000008,0.071999997,0.003,0.015,0.045000002,0.002,0.026000001,0.07,37.65000153,6.460000038,36.91999817,10.40999985,1.019999981,0.389999986,1.25999999,0.409999996
141,44413,2855,161,0.774999976,0.039999999,0.474999994,0.071000002,0.003,0.016000001,0.046,0.002,0.024,2753,,0.077083333,44413.07708,1.0,4.919460007,B,0.0,8/5/2021 0:00,00:40,00:12,02:17,2,0,11.89999962,644,0.0,124,2.25,1,2718,0.795000017,0.039999999,0.467000008,0.071999997,0.003,0.015,0.045000002,0.002,0.026000001,0.07,37.65000153,6.460000038,36.91999817,10.40999985,1.019999981,0.389999986,1.25999999,0.409999996
142,44413,2855,148,0.758000016,0.043000001,0.492000014,0.074000001,0.003,0.012,0.046999998,0.002,0.024,2750,,0.089583333,44413.08958,1.0,4.917875994,B,0.0,8/5/2021 0:00,00:40,00:12,02:17,2,0,11.89999962,644,0.0,124,2.25,1,2718,0.795000017,0.039999999,0.467000008,0.071999997,0.003,0.015,0.045000002,0.002,0.026000001,0.07,37.65000153,6.460000038,36.91999817,10.40999985,1.019999981,0.389999986,1.25999999,0.409999996
143,44413,2856,121,0.744000018,0.046,0.479000002,0.074000001,0.003,0.013,0.046999998,0.002,0.024,2660,,0.115972222,44413.11597,1.0,4.792151994,B,0.0,8/5/2021 0:00,02:20,02:15,04:19,1,0,11.0,612,2.25,142,2.130000114,1,2692,0.755999982,0.044,0.49000001,0.075000003,0.003,0.014,0.048,0.002,0.025,0.050000001,38.27000046,7.03000021,37.27999878,10.68999958,1.019999981,0.330000013,1.25,0.439999998
144,44413,2856,186,0.823000014,0.041000001,0.505999982,0.077,0.003,0.014,0.048,0.002,0.028000001,2700,,0.134027778,44413.13403,1.0,4.825967995,B,0.0,8/5/2021 0:00,02:20,02:15,04:19,1,0,11.0,612,2.25,142,2.130000114,1,2692,0.755999982,0.044,0.49000001,0.075000003,0.003,0.014,0.048,0.002,0.025,0.050000001,38.27000046,7.03000021,37.27999878,10.68999958,1.019999981,0.330000013,1.25,0.439999998
145,44413,2856,151,0.707000017,0.046,0.474999994,0.072999999,0.003,0.018999999,0.046999998,0.002,0.022,2702,,0.166666667,44413.16667,1.0,4.862949995,B,0.0,8/5/2021 0:00,02:20,02:15,04:19,1,0,11.0,612,2.25,142,2.130000114,1,2692,0.755999982,0.044,0.49000001,0.075000003,0.003,0.014,0.048,0.002,0.025,0.050000001,38.27000046,7.03000021,37.27999878,10.68999958,1.019999981,0.330000013,1.25,0.439999998
146,44413,2856,159,0.75,0.041999999,0.5,0.075999998,0.003,0.011,0.048,0.002,0.024,2706,,0.179166667,44413.17917,1.0,4.858640001,B,0.0,8/5/2021 0:00,02:20,02:15,04:19,1,0,11.0,612,2.25,142,2.130000114,1,2692,0.755999982,0.044,0.49000001,0.075000003,0.003,0.014,0.048,0.002,0.025,0.050000001,38.27000046,7.03000021,37.27999878,10.68999958,1.019999981,0.330000013,1.25,0.439999998
147,44413,2857,138,0.833000004,0.037999999,0.465000004,0.074000001,0.003,0.017000001,0.046,0.002,0.027000001,2660,,0.200694444,44413.20069,1.0,4.767369999,B,0.0,8/5/2021 0:00,04:24,04:17,05:52,2,0,10.69999981,621,2.339999914,137,2.25,1,2694,0.79400003,0.044,0.465000004,0.072999999,0.003,0.016000001,0.046,0.002,0.025,0.050000001,38.43999863,6.96999979,37.38000107,10.93999958,1.100000024,0.50999999,1.25999999,0.389999986
148,44413,2857,158,0.740999997,0.048,0.474999994,0.071000002,0.003,0.014,0.046,0.002,0.022,2720,,0.221527778,44413.22153,1.0,4.87797,B,0.0,8/5/2021 0:00,04:24,04:17,05:52,2,0,10.69999981,621,2.339999914,137,2.25,1,2694,0.79400003,0.044,0.465000004,0.072999999,0.003,0.016000001,0.046,0.002,0.025,0.050000001,38.43999863,6.96999979,37.38000107,10.93999958,1.100000024,0.50999999,1.25999999,0.389999986
149,44413,2857,161,0.808000028,0.045000002,0.453999996,0.075000003,0.003,0.016000001,0.045000002,0.002,0.026000001,2703,,0.24375,44413.24375,1.0,4.833361989,B,0.0,8/5/2021 0:00,04:24,04:17,05:52,2,0,10.69999981,621,2.339999914,137,2.25,1,2694,0.79400003,0.044,0.465000004,0.072999999,0.003,0.016000001,0.046,0.002,0.025,0.050000001,38.43999863,6.96999979,37.38000107,10.93999958,1.100000024,0.50999999,1.25999999,0.389999986
150,44413,2858,144,0.68900001,0.055,0.43599999,0.068999998,0.003,0.017000001,0.046999998,0.002,0.02,2678,,0.28125,44413.28125,1.0,4.831747997,B,0.0,8/5/2021 0:00,05:54,05:49,08:05,1,0,12.0,612,3.75,165,2.130000114,1,2690,0.708000004,0.052000001,0.446999997,0.07,0.003,0.016000001,0.046999998,0.002,0.021,0.07,38.72000122,6.789999962,36.66999817,10.67000008,0.99000001,0.409999996,1.220000029,0.449999988
151,44413,2858,162,0.763999999,0.046999998,0.469999999,0.075000003,0.003,0.017000001,0.046999998,0.002,0.024,2698,,0.308333333,44413.30833,1.0,4.83894,B,0.0,8/5/2021 0:00,05:54,05:49,08:05,1,0,12.0,612,3.75,165,2.130000114,1,2690,0.708000004,0.052000001,0.446999997,0.07,0.003,0.016000001,0.046999998,0.002,0.021,0.07,38.72000122,6.789999962,36.66999817,10.67000008,0.99000001,0.409999996,1.220000029,0.449999988
152,44413,2858,146,0.671000004,0.052999999,0.43599999,0.067000002,0.003,0.015,0.048,0.002,0.018999999,2696,,0.323611111,44413.32361,1.0,4.864487998,B,0.0,8/5/2021 0:00,05:54,05:49,08:05,1,0,12.0,612,3.75,165,2.130000114,1,2690,0.708000004,0.052000001,0.446999997,0.07,0.003,0.016000001,0.046999998,0.002,0.021,0.07,38.72000122,6.789999962,36.66999817,10.67000008,0.99000001,0.409999996,1.220000029,0.449999988
153,44413,2859,186,0.779999971,0.039999999,0.495000005,0.072999999,0.003,0.016000001,0.045000002,0.002,0.024,2715,,0.368055556,44413.36806,1.0,4.86384001,B,0.0,8/5/2021 0:00,08:06,07:59,09:47,2,0,11.39999962,621,2.349999905,168,2.25,1,2718,0.762000024,0.043000001,0.463,0.071999997,0.003,0.015,0.044,0.002,0.024,0.050000001,38.31000137,7.019999981,37.56000137,10.81000042,1.120000005,0.409999996,1.25999999,0.379999995
154,44413,2859,145,0.782000005,0.039000001,0.43900001,0.071999997,0.003,0.015,0.043000001,0.002,0.025,2739,,0.388888889,44413.38889,1.0,4.895791999,B,0.0,8/5/2021 0:00,08:06,07:59,09:47,2,0,11.39999962,621,2.349999905,168,2.25,1,2718,0.762000024,0.043000001,0.463,0.071999997,0.003,0.015,0.044,0.002,0.024,0.050000001,38.31000137,7.019999981,37.56000137,10.81000042,1.120000005,0.409999996,1.25999999,0.379999995
155,44413,2859,148,0.72299999,0.048999999,0.453999996,0.07,0.003,0.015,0.044,0.002,0.023,2702,,0.406944444,44413.40694,1.0,4.857192003,B,0.0,8/5/2021 0:00,08:06,07:59,09:47,2,0,11.39999962,621,2.349999905,168,2.25,1,2718,0.762000024,0.043000001,0.463,0.071999997,0.003,0.015,0.044,0.002,0.024,0.050000001,38.31000137,7.019999981,37.56000137,10.81000042,1.120000005,0.409999996,1.25999999,0.379999995
156,44413,2860,159,0.885999978,0.037999999,0.499000013,0.075999998,0.003,0.014,0.046,0.002,0.028999999,2700,,0.434722222,44413.43472,1.0,4.807772009,B,0.0,8/5/2021 0:00,09:50,09:45,11:34,1,0,10.39999962,622,3.720000029,180,2.130000114,1,2711,0.989000022,0.033,0.518000007,0.078000002,0.003,0.016000001,0.048,0.002,0.034000002,0.050000001,38.75999832,6.949999809,37.11000061,10.56000042,1.0,0.400000006,1.230000019,0.439999998
157,44413,2860,192,0.92900002,0.033,0.523999989,0.078000002,0.003,0.017000001,0.048999999,0.002,0.032000002,2722,,0.461805556,44413.46181,1.0,4.827321993,B,0.0,8/5/2021 0:00,09:50,09:45,11:34,1,0,10.39999962,622,3.720000029,180,2.130000114,1,2711,0.989000022,0.033,0.518000007,0.078000002,0.003,0.016000001,0.048,0.002,0.034000002,0.050000001,38.75999832,6.949999809,37.11000061,10.56000042,1.0,0.400000006,1.230000019,0.439999998
158,44413,2860,138,1.151000023,0.028999999,0.529999971,0.079000004,0.003,0.017000001,0.048,0.002,0.041999999,2711,,0.481944444,44413.48194,,4.744519991,B,0.0,8/5/2021 0:00,09:50,09:45,11:34,1,0,10.39999962,622,3.720000029,180,2.130000114,1,2711,0.989000022,0.033,0.518000007,0.078000002,0.003,0.016000001,0.048,0.002,0.034000002,0.050000001,38.75999832,6.949999809,37.11000061,10.56000042,1.0,0.400000006,1.230000019,0.439999998
159,44413,2861,157,0.95599997,0.029999999,0.500999987,0.075999998,0.003,0.018999999,0.046999998,0.002,0.030999999,2721,,0.506944444,44413.50694,1.0,4.82016801,B,0.0,8/5/2021 0:00,11:49,11:28,14:09,2,0,10.80000019,621,2.359999895,177,2.25,1,2750,0.959999979,0.035,0.499000013,0.075999998,0.003,0.017999999,0.046999998,0.002,0.032000002,0.050000001,37.90000153,6.710000038,36.86000061,10.51000023,1.149999976,0.439999998,1.25,0.349999994
160,44413,2861,149,1.006999969,0.035999998,0.493999988,0.078000002,0.003,0.022,0.046,0.002,0.034000002,2780,,0.525694444,44413.52569,,4.885912009,B,0.0,8/5/2021 0:00,11:49,11:28,14:09,2,0,10.80000019,621,2.359999895,177,2.25,1,2750,0.959999979,0.035,0.499000013,0.075999998,0.003,0.017999999,0.046999998,0.002,0.032000002,0.050000001,37.90000153,6.710000038,36.86000061,10.51000023,1.149999976,0.439999998,1.25,0.349999994
161,44413,2861,151,0.947000027,0.037,0.503000021,0.074000001,0.003,0.015,0.046,0.002,0.030999999,2753,,0.561111111,44413.56111,1.0,4.867133992,B,0.0,8/5/2021 0:00,11:49,11:28,14:09,2,0,10.80000019,621,2.359999895,177,2.25,1,2750,0.959999979,0.035,0.499000013,0.075999998,0.003,0.017999999,0.046999998,0.002,0.032000002,0.050000001,37.90000153,6.710000038,36.86000061,10.51000023,1.149999976,0.439999998,1.25,0.349999994
162,44413,2861,184,0.930000007,0.037,0.495999992,0.075000003,0.003,0.017000001,0.046999998,0.002,0.029999999,2747,,0.581944444,44413.58194,1.0,4.861597996,B,0.0,8/5/2021 0:00,11:49,11:28,14:09,2,0,10.80000019,621,2.359999895,177,2.25,1,2750,0.959999979,0.035,0.499000013,0.075999998,0.003,0.017999999,0.046999998,0.002,0.032000002,0.050000001,37.90000153,6.710000038,36.86000061,10.51000023,1.149999976,0.439999998,1.25,0.349999994
163,44413,2862,132,0.899999976,0.039999999,0.47299999,0.07,0.003,0.016000001,0.043000001,0.002,0.028000001,2705,,0.617361111,44413.61736,1.0,4.811594007,B,0.0,8/5/2021 0:00,14:15,14:07,16:13,1,0,9.800000191,622,4.0,155,2.130000114,1,2720,0.878000021,0.045000002,0.472000003,0.072999999,0.003,0.018999999,0.044,0.002,0.027000001,0.050000001,38.75999832,6.880000114,37.25,10.56000042,0.99000001,0.400000006,1.230000019,0.439999998
164,44413,2862,173,0.856999993,0.048999999,0.472000003,0.075000003,0.003,0.021,0.045000002,0.002,0.026000001,2722,,0.645138889,44413.64514,1.0,4.842776002,B,0.0,8/5/2021 0:00,14:15,14:07,16:13,1,0,9.800000191,622,4.0,155,2.130000114,1,2720,0.878000021,0.045000002,0.472000003,0.072999999,0.003,0.018999999,0.044,0.002,0.027000001,0.050000001,38.75999832,6.880000114,37.25,10.56000042,0.99000001,0.400000006,1.230000019,0.439999998
165,44413,2862,145,,,0.0,0.0,0.0,0.0,0.0,0.0,0.0,2734,,0.668055556,44413.66806,,5.15757,B,1.0,8/5/2021 0:00,14:15,14:07,16:13,1,0,9.800000191,622,4.0,155,2.130000114,1,2720,0.878000021,0.045000002,0.472000003,0.072999999,0.003,0.018999999,0.044,0.002,0.027000001,0.050000001,38.75999832,6.880000114,37.25,10.56000042,0.99000001,0.400000006,1.230000019,0.439999998
166,44413,2863,139,0.861000001,0.041000001,0.446999997,0.068999998,0.003,0.016000001,0.041000001,0.002,0.026000001,2686,,0.697222222,44413.69722,1.0,4.794616,B,0.0,8/5/2021 0:00,16:46,16:10,19:08,2,0,10.80000019,621,2.349999905,172,2.25,1,2721,0.907000005,0.037,0.479999989,0.071000002,0.003,0.017000001,0.043000001,0.002,0.028999999,0.050000001,37.63000107,7.0,37.95999908,10.98999977,1.220000029,0.310000002,1.299999952,0.349999994
167,44413,2863,121,0.843999982,0.043000001,0.439999998,0.067000002,0.003,0.017000001,0.039999999,0.002,0.027000001,2702,,0.71875,44413.71875,1.0,4.822680004,B,0.0,8/5/2021 0:00,16:46,16:10,19:08,2,0,10.80000019,621,2.349999905,172,2.25,1,2721,0.907000005,0.037,0.479999989,0.071000002,0.003,0.017000001,0.043000001,0.002,0.028999999,0.050000001,37.63000107,7.0,37.95999908,10.98999977,1.220000029,0.310000002,1.299999952,0.349999994
168,44413,2863,153,1.01699996,0.035,0.508000016,0.072999999,0.003,0.02,0.044,0.002,0.033,2733,,0.746527778,44413.74653,,4.818434013,B,0.0,8/5/2021 0:00,16:46,16:10,19:08,2,0,10.80000019,621,2.349999905,172,2.25,1,2721,0.907000005,0.037,0.479999989,0.071000002,0.003,0.017000001,0.043000001,0.002,0.028999999,0.050000001,37.63000107,7.0,37.95999908,10.98999977,1.220000029,0.310000002,1.299999952,0.349999994
169,44413,2863,194,0.97299999,0.028999999,0.512000024,0.072999999,0.003,0.02,0.044,0.002,0.032000002,2747,,0.760416667,44413.76042,1.0,4.852576004,B,0.0,8/5/2021 0:00,16:46,16:10,19:08,2,0,10.80000019,621,2.349999905,172,2.25,1,2721,0.907000005,0.037,0.479999989,0.071000002,0.003,0.017000001,0.043000001,0.002,0.028999999,0.050000001,37.63000107,7.0,37.95999908,10.98999977,1.220000029,0.310000002,1.299999952,0.349999994
170,44413,2863,191,0.841000021,0.035999998,0.490999997,0.071000002,0.003,0.012,0.045000002,0.002,0.027000001,2741,,0.788888889,44413.78889,1.0,4.883057993,B,0.0,8/5/2021 0:00,16:46,16:10,19:08,2,0,10.80000019,621,2.349999905,172,2.25,1,2721,0.907000005,0.037,0.479999989,0.071000002,0.003,0.017000001,0.043000001,0.002,0.028999999,0.050000001,37.63000107,7.0,37.95999908,10.98999977,1.220000029,0.310000002,1.299999952,0.349999994
171,44413,2864,147,0.916999996,0.041999999,0.467999995,0.075000003,0.003,0.017999999,0.045000002,0.002,0.028999999,2665,,0.820833333,44413.82083,1.0,4.747194,B,0.0,8/5/2021 0:00,19:06,19:00,21:18,1,1,10.19999981,622,3.75,170,2.130000114,1,2697,0.873000026,0.044,0.465000004,0.072999999,0.003,0.017999999,0.044,0.002,0.027000001,0.25,38.72000122,6.889999866,36.95000076,10.78999996,0.980000019,0.430000007,1.230000019,0.419999987
172,44413,2864,186,0.836000025,0.046999998,0.479999989,0.072999999,0.003,0.017000001,0.045000002,0.002,0.027000001,2706,,0.84375,44413.84375,1.0,4.830409993,B,0.0,8/5/2021 0:00,19:06,19:00,21:18,1,1,10.19999981,622,3.75,170,2.130000114,1,2697,0.873000026,0.044,0.465000004,0.072999999,0.003,0.017999999,0.044,0.002,0.027000001,0.25,38.72000122,6.889999866,36.95000076,10.78999996,0.980000019,0.430000007,1.230000019,0.419999987
173,44413,2864,158,0.865999997,0.041999999,0.446999997,0.071000002,0.003,0.02,0.041000001,0.002,0.026000001,2721,,0.875,44413.875,1.0,4.843406,B,0.0,8/5/2021 0:00,19:06,19:00,21:18,1,1,10.19999981,622,3.75,170,2.130000114,1,2697,0.873000026,0.044,0.465000004,0.072999999,0.003,0.017999999,0.044,0.002,0.027000001,0.25,38.72000122,6.889999866,36.95000076,10.78999996,0.980000019,0.430000007,1.230000019,0.419999987
174,44413,2865,173,0.893999994,0.039999999,0.449999988,0.074000001,0.003,0.02,0.041000001,0.002,0.027000001,2690,,0.913194444,44413.91319,1.0,4.790930002,B,0.0,8/5/2021 0:00,21:40,21:13,23:51,2,0,10.39999962,621,2.349999905,168,2.25,1,2726,0.864000022,0.039999999,0.456,0.071000002,0.003,0.018999999,0.043000001,0.002,0.026000001,0.050000001,37.84000015,6.489999771,36.38000107,10.65999985,1.100000024,0.529999971,1.24000001,0.360000014
175,44413,2865,157,0.809000015,0.041000001,0.444999993,0.068999998,0.003,0.018999999,0.043000001,0.002,0.024,2735,,0.93125,44413.93125,1.0,4.882639995,B,0.0,8/5/2021 0:00,21:40,21:13,23:51,2,0,10.39999962,621,2.349999905,168,2.25,1,2726,0.864000022,0.039999999,0.456,0.071000002,0.003,0.018999999,0.043000001,0.002,0.026000001,0.050000001,37.84000015,6.489999771,36.38000107,10.65999985,1.100000024,0.529999971,1.24000001,0.360000014
176,44413,2865,191,0.888000011,0.039000001,0.472000003,0.071000002,0.003,0.017000001,0.046,0.002,0.028000001,2755,,0.961805556,44413.96181,1.0,4.887315995,B,0.0,8/5/2021 0:00,21:40,21:13,23:51,2,0,10.39999962,621,2.349999905,168,2.25,1,2726,0.864000022,0.039999999,0.456,0.071000002,0.003,0.018999999,0.043000001,0.002,0.026000001,0.050000001,37.84000015,6.489999771,36.38000107,10.65999985,1.100000024,0.529999971,1.24000001,0.360000014
177,44414,2866,152,0.824999988,0.046,0.500999987,0.074000001,0.003,0.02,0.046999998,0.002,0.027000001,2636,,0.010416667,44414.01042,1.0,4.734248003,B,0.0,8/5/2021 0:00,23:54,23:47,02:10,1,0,10.5,622,4.25,168,2.130000114,3,2698,0.889999986,0.037999999,0.5,0.074000001,0.003,0.016000001,0.046,0.002,0.028000001,0.180000007,38.54000092,7.050000191,37.24000168,10.51000023,0.949999988,0.370000005,1.24000001,0.439999998
178,44414,2866,192,0.920000017,0.037,0.479999989,0.072999999,0.003,0.014,0.045000002,0.002,0.027000001,2725,,0.048611111,44414.04861,1.0,4.834069995,B,0.0,8/5/2021 0:00,23:54,23:47,02:10,1,0,10.5,622,4.25,168,2.130000114,3,2698,0.889999986,0.037999999,0.5,0.074000001,0.003,0.016000001,0.046,0.002,0.028000001,0.180000007,38.54000092,7.050000191,37.24000168,10.51000023,0.949999988,0.370000005,1.24000001,0.439999998
179,44414,2866,171,0.925999999,0.030999999,0.518999994,0.075000003,0.003,0.015,0.045000002,0.002,0.030999999,2733,,0.069444444,44414.06944,1.0,4.847891999,B,0.0,8/5/2021 0:00,23:54,23:47,02:10,1,0,10.5,622,4.25,168,2.130000114,3,2698,0.889999986,0.037999999,0.5,0.074000001,0.003,0.016000001,0.046,0.002,0.028000001,0.180000007,38.54000092,7.050000191,37.24000168,10.51000023,0.949999988,0.370000005,1.24000001,0.439999998
180,44414,2867,145,1.125,0.030999999,0.497000009,0.074000001,0.003,0.017999999,0.045000002,0.002,0.039000001,2722,,0.109722222,44414.10972,,4.767926,B,0.0,8/6/2021 0:00,02:20,02:08,04:16,2,0,10.69999981,621,3.0,153,2.25,1,2753,1.054999948,0.034000002,0.481999993,0.072999999,0.003,0.017999999,0.043000001,0.002,0.034000002,0.059999999,37.33000183,6.769999981,36.93999863,10.69999981,1.110000014,0.319999993,1.279999971,0.319999993
181,44414,2867,173,1.088999987,0.035,0.469999999,0.072999999,0.003,0.015,0.043000001,0.002,0.034000002,2773,,0.125,44414.125,,4.851590004,B,0.0,8/6/2021 0:00,02:20,02:08,04:16,2,0,10.69999981,621,3.0,153,2.25,1,2753,1.054999948,0.034000002,0.481999993,0.072999999,0.003,0.017999999,0.043000001,0.002,0.034000002,0.059999999,37.33000183,6.769999981,36.93999863,10.69999981,1.110000014,0.319999993,1.279999971,0.319999993
182,44414,2867,140,0.949999988,0.035,0.479000002,0.071999997,0.003,0.022,0.041999999,0.002,0.029999999,2766,,0.145138889,44414.14514,1.0,4.884982005,B,0.0,8/6/2021 0:00,02:20,02:08,04:16,2,0,10.69999981,621,3.0,153,2.25,1,2753,1.054999948,0.034000002,0.481999993,0.072999999,0.003,0.017999999,0.043000001,0.002,0.034000002,0.059999999,37.33000183,6.769999981,36.93999863,10.69999981,1.110000014,0.319999993,1.279999971,0.319999993
183,44414,2868,186,0.777999997,0.043000001,0.441000015,0.068999998,0.003,0.017000001,0.044,0.002,0.024,2710,,0.205555556,44414.20556,1.0,4.855358001,B,0.0,8/6/2021 0:00,04:18,04:07,07:19,1,0,10.30000019,662,3.980000019,187,2.130000114,1,2708,0.786000013,0.041000001,0.455000013,0.068999998,0.003,0.016000001,0.044,0.002,0.025,0.050000001,38.43999863,7.260000229,36.97000122,10.43999958,1.00999999,0.280000001,1.230000019,0.409999996
184,44414,2868,149,0.75999999,0.041999999,0.43599999,0.067000002,0.003,0.017000001,0.043000001,0.002,0.024,2705,,0.222222222,44414.22222,1.0,4.854148002,B,0.0,8/6/2021 0:00,04:18,04:07,07:19,1,0,10.30000019,662,3.980000019,187,2.130000114,1,2708,0.786000013,0.041000001,0.455000013,0.068999998,0.003,0.016000001,0.044,0.002,0.025,0.050000001,38.43999863,7.260000229,36.97000122,10.43999958,1.00999999,0.280000001,1.230000019,0.409999996
185,44414,2868,171,0.838,0.034000002,0.470999986,0.071999997,0.003,0.012,0.045000002,0.002,0.027000001,2703,,0.2625,44414.2625,1.0,4.829928,B,0.0,8/6/2021 0:00,04:18,04:07,07:19,1,0,10.30000019,662,3.980000019,187,2.130000114,1,2708,0.786000013,0.041000001,0.455000013,0.068999998,0.003,0.016000001,0.044,0.002,0.025,0.050000001,38.43999863,7.260000229,36.97000122,10.43999958,1.00999999,0.280000001,1.230000019,0.409999996
186,44414,2868,194,0.769999981,0.043000001,0.469999999,0.07,0.003,0.016000001,0.045000002,0.002,0.024,2716,,0.279166667,44414.27917,1.0,4.866030005,B,0.0,8/6/2021 0:00,04:18,04:07,07:19,1,0,10.30000019,662,3.980000019,187,2.130000114,1,2708,0.786000013,0.041000001,0.455000013,0.068999998,0.003,0.016000001,0.044,0.002,0.025,0.050000001,38.43999863,7.260000229,36.97000122,10.43999958,1.00999999,0.280000001,1.230000019,0.409999996
187,44414,2869,153,0.893999994,0.034000002,0.467000008,0.07,0.003,0.015,0.043000001,0.002,0.028999999,2667,,0.322916667,44414.32292,1.0,4.761716001,B,0.0,8/6/2021 0:00,08:00,07:13,09:51,2,0,11.5,621,3.0,180,2.25,1,2712,0.941999972,0.037,0.476000011,0.071999997,0.003,0.017999999,0.043000001,0.002,0.030999999,0.050000001,38.70999908,6.550000191,37.52000046,10.82999992,1.100000024,0.610000014,1.25,0.379999995
