Repository: rcalix1/TimeSeriesGPT

## Runs

* https://github.com/keonlee9420/Soft-DTW-Loss/tree/main
* These are older and will be archived
*

File: runs/Exp14/files/merged_seq_5998_CIVS.csv (part 3 of 61)
pd_index,date_f1,CNUM,LNUM_f1,SI_f1,S_f1,MN_f1,P_f1,CU_f1,NI_f1,CR_f1,MO_f1,TI_f1,HM_Temp_f1,ProbeSi_f1,Time_f1,Timestamp_f1,Compliant_eq_1_f1,C_perce_sat_f1,Before_After_f1,Good_bad_f1,date,Slag_Time_f2,Open_Time_f2,Close_Time_f2,Taphole_f2,Pipe_burn_hole_f2,Taphole_Length_f2,Clay_box_f2,Clay_Close_hole_ft3_f2,Clay_temp_f2,Drill_bit_size_f2,Drill_shafts_used_f2,Cast_Avg_Temp_f2,Cast_Avg_Si_f2,Cast_Avg_S_f2,Cast_Avg_Mn_f2,Cast_Avg_P_f2,Cast_Avg_Cu_f2,Cast_Avg_Ni_f2,Cast_Avg_Cr_f2,Cast_Avg_Mo_f2,Cast_Avg_Ti_f2,Slag_Fe_f2,Slag_SiO2_f2,Slag_Al2O3_f2,Slag_CaO_f2,Slag_MgO_f2,Slag_S_f2,Slag_K2O_f2,Slag_B_SiO2_f2,Slag_TiO2_f2
188,44414,2869,157,0.950999975,0.041000001,0.455000013,0.071000002,0.003,0.017999999,0.041999999,0.002,0.029999999,2722,,0.34375,44414.34375,1.0,4.817680007,B,0.0,8/6/2021 0:00,08:00,07:13,09:51,2,0,11.5,621,3.0,180,2.25,1,2712,0.941999972,0.037,0.476000011,0.071999997,0.003,0.017999999,0.043000001,0.002,0.030999999,0.050000001,38.70999908,6.550000191,37.52000046,10.82999992,1.100000024,0.610000014,1.25,0.379999995
189,44414,2869,151,0.894999981,0.035999998,0.474999994,0.071000002,0.003,0.018999999,0.043000001,0.002,0.028999999,2728,,0.366666667,44414.36667,1.0,4.847880006,B,0.0,8/6/2021 0:00,08:00,07:13,09:51,2,0,11.5,621,3.0,180,2.25,1,2712,0.941999972,0.037,0.476000011,0.071999997,0.003,0.017999999,0.043000001,0.002,0.030999999,0.050000001,38.70999908,6.550000191,37.52000046,10.82999992,1.100000024,0.610000014,1.25,0.379999995
190,44414,2869,192,1.027999997,0.035999998,0.508000016,0.077,0.003,0.017999999,0.045000002,0.002,0.037,2731,,0.399305556,44414.39931,,4.808164002,B,0.0,8/6/2021 0:00,08:00,07:13,09:51,2,0,11.5,621,3.0,180,2.25,1,2712,0.941999972,0.037,0.476000011,0.071999997,0.003,0.017999999,0.043000001,0.002,0.030999999,0.050000001,38.70999908,6.550000191,37.52000046,10.82999992,1.100000024,0.610000014,1.25,0.379999995
191,44414,2870,173,0.823000014,0.044,0.483999997,0.075000003,0.003,0.017999999,0.048,0.002,0.028000001,2676,,0.432638889,44414.43264,1.0,4.791401995,B,0.0,8/6/2021 0:00,09:52,09:49,12:14,1,0,10.19999981,669,3.980000019,163,2.119999886,1,2695,0.777999997,0.041000001,0.483999997,0.072999999,0.003,0.018999999,0.046999998,0.002,0.025,0.050000001,38.31000137,6.840000153,37.5,10.64999962,1.039999962,0.360000014,1.25999999,0.409999996
192,44414,2870,148,0.778999984,0.041999999,0.472000003,0.07,0.003,0.017999999,0.046,0.002,0.024,2688,,0.444444444,44414.44444,1.0,4.825146005,B,0.0,8/6/2021 0:00,09:52,09:49,12:14,1,0,10.19999981,669,3.980000019,163,2.119999886,1,2695,0.777999997,0.041000001,0.483999997,0.072999999,0.003,0.018999999,0.046999998,0.002,0.025,0.050000001,38.31000137,6.840000153,37.5,10.64999962,1.039999962,0.360000014,1.25999999,0.409999996
193,44414,2870,184,0.755999982,0.037,0.488999993,0.072999999,0.003,0.018999999,0.046999998,0.002,0.024,2709,,0.485416667,44414.48542,1.0,4.862032005,B,0.0,8/6/2021 0:00,09:52,09:49,12:14,1,0,10.19999981,669,3.980000019,163,2.119999886,1,2695,0.777999997,0.041000001,0.483999997,0.072999999,0.003,0.018999999,0.046999998,0.002,0.025,0.050000001,38.31000137,6.840000153,37.5,10.64999962,1.039999962,0.360000014,1.25999999,0.409999996
194,44414,2870,140,0.753000021,0.039000001,0.49000001,0.074000001,0.003,0.018999999,0.048,0.002,0.023,2709,,0.5,44414.5,1.0,4.861859993,B,0.0,8/6/2021 0:00,09:52,09:49,12:14,1,0,10.19999981,669,3.980000019,163,2.119999886,1,2695,0.777999997,0.041000001,0.483999997,0.072999999,0.003,0.018999999,0.046999998,0.002,0.025,0.050000001,38.31000137,6.840000153,37.5,10.64999962,1.039999962,0.360000014,1.25999999,0.409999996
195,44414,2871,142,0.787,0.043000001,0.453999996,0.074000001,0.003,0.017000001,0.044,0.002,0.025,2682,,0.53125,44414.53125,1.0,4.810161999,B,0.0,8/6/2021 0:00,12:15,12:07,15:21,2,0,11.10000038,623,3.0,180,2.25,1,2722,0.842000008,0.037999999,0.481999993,0.072999999,0.003,0.017000001,0.045000002,0.002,0.026000001,0.050000001,38.43000031,6.5,36.83000183,10.80000019,1.090000033,0.589999974,1.24000001,0.370000005
196,44414,2871,162,0.778999984,0.041999999,0.453000009,0.071999997,0.003,0.02,0.043000001,0.002,0.023,2720,,0.555555556,44414.55556,1.0,4.867644006,B,0.0,8/6/2021 0:00,12:15,12:07,15:21,2,0,11.10000038,623,3.0,180,2.25,1,2722,0.842000008,0.037999999,0.481999993,0.072999999,0.003,0.017000001,0.045000002,0.002,0.026000001,0.050000001,38.43000031,6.5,36.83000183,10.80000019,1.090000033,0.589999974,1.24000001,0.370000005
197,44414,2871,183,0.908999979,0.034000002,0.500999987,0.074000001,0.003,0.018999999,0.046,0.002,0.028999999,2735,,0.590277778,44414.59028,1.0,4.854358005,B,0.0,8/6/2021 0:00,12:15,12:07,15:21,2,0,11.10000038,623,3.0,180,2.25,1,2722,0.842000008,0.037999999,0.481999993,0.072999999,0.003,0.017000001,0.045000002,0.002,0.026000001,0.050000001,38.43000031,6.5,36.83000183,10.80000019,1.090000033,0.589999974,1.24000001,0.370000005
198,44414,2871,145,0.894999981,0.033,0.518999994,0.074000001,0.003,0.012,0.045000002,0.002,0.028999999,2752,,0.611111111,44414.61111,1.0,4.882732005,B,0.0,8/6/2021 0:00,12:15,12:07,15:21,2,0,11.10000038,623,3.0,180,2.25,1,2722,0.842000008,0.037999999,0.481999993,0.072999999,0.003,0.017000001,0.045000002,0.002,0.026000001,0.050000001,38.43000031,6.5,36.83000183,10.80000019,1.090000033,0.589999974,1.24000001,0.370000005
199,44414,2872,147,1.013000011,0.024,0.540000021,0.075999998,0.003,0.017999999,0.046999998,0.002,0.035999998,2744,,0.679861111,44414.67986,,4.839399998,B,0.0,8/6/2021 0:00,15:19,15:16,17:31,1,0,10.10000038,669,4.5,171,2.119999886,1,2758,1.031000018,0.025,0.537,0.077,0.003,0.017000001,0.046999998,0.002,0.035999998,0.050000001,37.29999924,6.610000134,38.36999893,10.81000042,1.179999948,0.230000004,1.320000052,0.319999993
200,44414,2872,140,1.047999978,0.025,0.532999992,0.078000002,0.003,0.016000001,0.046999998,0.002,0.037,2772,,0.698611111,44414.69861,,4.865844006,B,0.0,8/6/2021 0:00,15:19,15:16,17:31,1,0,10.10000038,669,4.5,171,2.119999886,1,2758,1.031000018,0.025,0.537,0.077,0.003,0.017000001,0.046999998,0.002,0.035999998,0.050000001,37.29999924,6.610000134,38.36999893,10.81000042,1.179999948,0.230000004,1.320000052,0.319999993
201,44414,2873,173,1.052999973,0.028999999,0.531000018,0.075999998,0.003,0.017999999,0.046999998,0.002,0.037,2679,,0.743055556,44414.74306,,4.73222801,B,0.0,8/6/2021 0:00,17:50,17:29,19:35,2,0,11.0,623,3.0,170,2.25,1,2733,0.978999972,0.032000002,0.499000013,0.072999999,0.003,0.017999999,0.045000002,0.002,0.032000002,0.050000001,37.66999817,6.78000021,38.59999847,10.86999989,1.159999967,0.349999994,1.309999943,0.319999993
202,44414,2873,190,1.026000023,0.032000002,0.49000001,0.074000001,0.003,0.016000001,0.046,0.002,0.034000002,2732,,0.756944444,44414.75694,,4.813439992,B,0.0,8/6/2021 0:00,17:50,17:29,19:35,2,0,11.0,623,3.0,170,2.25,1,2733,0.978999972,0.032000002,0.499000013,0.072999999,0.003,0.017999999,0.045000002,0.002,0.032000002,0.050000001,37.66999817,6.78000021,38.59999847,10.86999989,1.159999967,0.349999994,1.309999943,0.319999993
203,44414,2873,184,0.959999979,0.028000001,0.500999987,0.071999997,0.003,0.017999999,0.045000002,0.002,0.032000002,2766,,0.784722222,44414.78472,1.0,4.885298007,B,0.0,8/6/2021 0:00,17:50,17:29,19:35,2,0,11.0,623,3.0,170,2.25,1,2733,0.978999972,0.032000002,0.499000013,0.072999999,0.003,0.017999999,0.045000002,0.002,0.032000002,0.050000001,37.66999817,6.78000021,38.59999847,10.86999989,1.159999967,0.349999994,1.309999943,0.319999993
204,44414,2873,148,0.875,0.039000001,0.474000007,0.068000004,0.003,0.017999999,0.041000001,0.002,0.026000001,2758,,0.809722222,44414.80972,1.0,4.894961999,B,0.0,8/6/2021 0:00,17:50,17:29,19:35,2,0,11.0,623,3.0,170,2.25,1,2733,0.978999972,0.032000002,0.499000013,0.072999999,0.003,0.017999999,0.045000002,0.002,0.032000002,0.050000001,37.66999817,6.78000021,38.59999847,10.86999989,1.159999967,0.349999994,1.309999943,0.319999993
205,44414,2874,146,0.944000006,0.035,0.523000002,0.071999997,0.003,0.017999999,0.045000002,0.002,0.030999999,2589,,0.831944444,44414.83194,1.0,4.636213999,B,0.0,8/6/2021 0:00,19:40,19:34,21:20,1,0,10.80000019,669,4.5,193,2.130000114,1,2686,0.976000011,0.035999998,0.515999973,0.071000002,0.003,0.018999999,0.044,0.002,0.030999999,0.100000001,38.65999985,6.949999809,37.18999863,10.44999981,0.970000029,0.310000002,1.230000019,0.379999995
206,44414,2874,158,0.994000018,0.034000002,0.514999986,0.071000002,0.003,0.022,0.043000001,0.002,0.029999999,2735,,0.860416667,44414.86042,1.0,4.829389993,B,0.0,8/6/2021 0:00,19:40,19:34,21:20,1,0,10.80000019,669,4.5,193,2.130000114,1,2686,0.976000011,0.035999998,0.515999973,0.071000002,0.003,0.018999999,0.044,0.002,0.030999999,0.100000001,38.65999985,6.949999809,37.18999863,10.44999981,0.970000029,0.310000002,1.230000019,0.379999995
207,44414,2874,191,0.990999997,0.037999999,0.50999999,0.071000002,0.003,0.016000001,0.044,0.002,0.030999999,2734,,0.873611111,44414.87361,1.0,4.82601,B,0.0,8/6/2021 0:00,19:40,19:34,21:20,1,0,10.80000019,669,4.5,193,2.130000114,1,2686,0.976000011,0.035999998,0.515999973,0.071000002,0.003,0.018999999,0.044,0.002,0.030999999,0.100000001,38.65999985,6.949999809,37.18999863,10.44999981,0.970000029,0.310000002,1.230000019,0.379999995
208,44414,2875,183,1.067000031,0.034000002,0.497999996,0.071999997,0.003,0.02,0.043000001,0.002,0.033,2703,,0.899305556,44414.89931,,4.75969399,B,0.0,8/6/2021 0:00,21:40,21:12,00:07,2,0,11.30000019,623,3.0,155,2.25,1,2746,1.049000025,0.028999999,0.510999978,0.071000002,0.003,0.017000001,0.044,0.002,0.034000002,0.07,37.13999939,6.820000172,37.65999985,10.35999966,1.149999976,0.419999987,1.289999962,0.310000002
209,44414,2875,173,1.006999969,0.028999999,0.5,0.068999998,0.003,0.016000001,0.043000001,0.002,0.034000002,2750,,0.930555556,44414.93056,,4.84816001,B,0.0,8/6/2021 0:00,21:40,21:12,00:07,2,0,11.30000019,623,3.0,155,2.25,1,2746,1.049000025,0.028999999,0.510999978,0.071000002,0.003,0.017000001,0.044,0.002,0.034000002,0.07,37.13999939,6.820000172,37.65999985,10.35999966,1.149999976,0.419999987,1.289999962,0.310000002
210,44414,2875,171,1.042999983,0.027000001,0.509000003,0.071000002,0.003,0.018999999,0.044,0.002,0.035999998,2763,,0.957638889,44414.95764,,4.855382004,B,0.0,8/6/2021 0:00,21:40,21:12,00:07,2,0,11.30000019,623,3.0,155,2.25,1,2746,1.049000025,0.028999999,0.510999978,0.071000002,0.003,0.017000001,0.044,0.002,0.034000002,0.07,37.13999939,6.820000172,37.65999985,10.35999966,1.149999976,0.419999987,1.289999962,0.310000002
211,44414,2875,149,1.08099997,0.027000001,0.535000026,0.072999999,0.003,0.014,0.046999998,0.002,0.033,2770,,0.991666667,44414.99167,,4.85395001,B,0.0,8/6/2021 0:00,21:40,21:12,00:07,2,0,11.30000019,623,3.0,155,2.25,1,2746,1.049000025,0.028999999,0.510999978,0.071000002,0.003,0.017000001,0.044,0.002,0.034000002,0.07,37.13999939,6.820000172,37.65999985,10.35999966,1.149999976,0.419999987,1.289999962,0.310000002
212,44415,2876,159,1.18599999,0.034000002,0.513999999,0.071000002,0.003,0.017000001,0.046,0.002,0.034000002,2780,,0.035416667,44415.03542,,4.834092002,B,0.0,8/7/2021 0:00,00:14,00:05,02:46,1,0,10.80000019,669,4.5,175,2.130000114,2,2781,1.138000011,0.027000001,0.514999986,0.071000002,0.003,0.017999999,0.044,0.002,0.035,0.050000001,38.58000183,6.239999771,38.27000046,10.97000027,0.99000001,0.25,1.279999971,0.330000013
213,44415,2876,145,1.128999949,0.025,0.513999999,0.071000002,0.003,0.017999999,0.044,0.002,0.035999998,2783,,0.061111111,44415.06111,,4.857932015,B,0.0,8/7/2021 0:00,00:14,00:05,02:46,1,0,10.80000019,669,4.5,175,2.130000114,2,2781,1.138000011,0.027000001,0.514999986,0.071000002,0.003,0.017999999,0.044,0.002,0.035,0.050000001,38.58000183,6.239999771,38.27000046,10.97000027,0.99000001,0.25,1.279999971,0.330000013
214,44415,2876,154,1.100000024,0.023,0.51700002,0.071000002,0.003,0.018999999,0.043000001,0.002,0.035999998,2771,,0.083333333,44415.08333,,4.852385992,B,0.0,8/7/2021 0:00,00:14,00:05,02:46,1,0,10.80000019,669,4.5,175,2.130000114,2,2781,1.138000011,0.027000001,0.514999986,0.071000002,0.003,0.017999999,0.044,0.002,0.035,0.050000001,38.58000183,6.239999771,38.27000046,10.97000027,0.99000001,0.25,1.279999971,0.330000013
215,44415,2876,182,,,0.0,0.0,0.0,0.0,0.0,0.0,0.0,2790,,0.113888889,44415.11389,,5.23724,B,1.0,8/7/2021 0:00,00:14,00:05,02:46,1,0,10.80000019,669,4.5,175,2.130000114,2,2781,1.138000011,0.027000001,0.514999986,0.071000002,0.003,0.017999999,0.044,0.002,0.035,0.050000001,38.58000183,6.239999771,38.27000046,10.97000027,0.99000001,0.25,1.279999971,0.330000013
216,44415,2877,190,1.100000024,0.039999999,0.486000001,0.071000002,0.003,0.013,0.044,0.002,0.035,2762,,0.142361111,44415.14236,,4.831867992,B,0.0,8/7/2021 0:00,03:15,02:44,05:22,2,0,11.39999962,623,3.0,160,2.25,2,2772,1.074000001,0.027000001,0.50999999,0.07,0.003,0.016000001,0.045000002,0.002,0.034000002,0.0,0.0,0.0,0.0,0.0,0.0,0.0,0.0,0.0
217,44415,2877,138,1.105999947,0.023,0.51700002,0.071000002,0.003,0.016000001,0.044,0.002,0.034000002,2773,,0.160416667,44415.16042,,4.853096016,B,0.0,8/7/2021 0:00,03:15,02:44,05:22,2,0,11.39999962,623,3.0,160,2.25,2,2772,1.074000001,0.027000001,0.50999999,0.07,0.003,0.016000001,0.045000002,0.002,0.034000002,0.0,0.0,0.0,0.0,0.0,0.0,0.0,0.0,0.0
218,44415,2877,136,1.070000052,0.02,0.519999981,0.068999998,0.003,0.013,0.045000002,0.002,0.033,2773,,0.174305556,44415.17431,,4.866199984,B,0.0,8/7/2021 0:00,03:15,02:44,05:22,2,0,11.39999962,623,3.0,160,2.25,2,2772,1.074000001,0.027000001,0.50999999,0.07,0.003,0.016000001,0.045000002,0.002,0.034000002,0.0,0.0,0.0,0.0,0.0,0.0,0.0,0.0,0.0
219,44415,2877,159,1.021000028,0.026000001,0.515999973,0.068999998,0.003,0.02,0.045000002,0.002,0.033,2780,,0.201388889,44415.20139,,4.889157991,B,0.0,8/7/2021 0:00,03:15,02:44,05:22,2,0,11.39999962,623,3.0,160,2.25,2,2772,1.074000001,0.027000001,0.50999999,0.07,0.003,0.016000001,0.045000002,0.002,0.034000002,0.0,0.0,0.0,0.0,0.0,0.0,0.0,0.0,0.0
220,44415,2878,132,1.024000049,0.028999999,0.503000021,0.07,0.003,0.018999999,0.046,0.002,0.032000002,2758,,0.257638889,44415.25764,,4.852923986,B,0.0,8/7/2021 0:00,05:17,05:10,07:40,1,0,10.89999962,614,4.21999979,187,2.130000114,1,2754,1.02699995,0.032000002,0.488999993,0.068999998,0.003,0.018999999,0.045000002,0.002,0.030999999,0.050000001,37.36999893,6.909999847,37.70999908,10.22999954,1.100000024,0.280000001,1.279999971,0.330000013
221,44415,2878,151,1.029000044,0.035999998,0.474999994,0.067000002,0.003,0.018999999,0.044,0.002,0.028999999,2753,,0.272222222,44415.27222,,4.843639986,B,0.0,8/7/2021 0:00,05:17,05:10,07:40,1,0,10.89999962,614,4.21999979,187,2.130000114,1,2754,1.02699995,0.032000002,0.488999993,0.068999998,0.003,0.018999999,0.045000002,0.002,0.030999999,0.050000001,37.36999893,6.909999847,37.70999908,10.22999954,1.100000024,0.280000001,1.279999971,0.330000013
222,44415,2878,149,,,0.0,0.0,0.0,0.0,0.0,0.0,0.0,2751,,0.302083333,44415.30208,,5.18327,B,1.0,8/7/2021 0:00,05:17,05:10,07:40,1,0,10.89999962,614,4.21999979,187,2.130000114,1,2754,1.02699995,0.032000002,0.488999993,0.068999998,0.003,0.018999999,0.045000002,0.002,0.030999999,0.050000001,37.36999893,6.909999847,37.70999908,10.22999954,1.100000024,0.280000001,1.279999971,0.330000013
223,44415,2879,146,0.995000005,0.029999999,0.483999997,0.07,0.003,0.017000001,0.046,0.002,0.030999999,2681,,0.334027778,44415.33403,1.0,4.753041999,B,0.0,8/7/2021 0:00,07:58,07:37,10:15,2,1,12.0,623,2.019999981,163,2.25,2,2746,1.067000031,0.026000001,0.513999999,0.07,0.003,0.017000001,0.045000002,0.002,0.034000002,0.050000001,37.59999847,7.150000095,39.02999878,10.85999966,1.24000001,0.370000005,1.330000043,0.280000001
224,44415,2879,138,1.039000034,0.025,0.488000005,0.068000004,0.003,0.016000001,0.044,0.002,0.032000002,2757,,0.360416667,44415.36042,,4.850113988,B,0.0,8/7/2021 0:00,07:58,07:37,10:15,2,1,12.0,623,2.019999981,163,2.25,2,2746,1.067000031,0.026000001,0.513999999,0.07,0.003,0.017000001,0.045000002,0.002,0.034000002,0.050000001,37.59999847,7.150000095,39.02999878,10.85999966,1.24000001,0.370000005,1.330000043,0.280000001
225,44415,2879,145,1.141000032,0.023,0.513999999,0.071000002,0.003,0.017000001,0.043000001,0.002,0.037999999,2770,,0.381944444,44415.38194,,4.837021989,B,0.0,8/7/2021 0:00,07:58,07:37,10:15,2,1,12.0,623,2.019999981,163,2.25,2,2746,1.067000031,0.026000001,0.513999999,0.07,0.003,0.017000001,0.045000002,0.002,0.034000002,0.050000001,37.59999847,7.150000095,39.02999878,10.85999966,1.24000001,0.370000005,1.330000043,0.280000001
226,44415,2879,161,1.065000057,0.021,0.529999971,0.07,0.003,0.015,0.045000002,0.002,0.034000002,2786,,0.411111111,44415.41111,,4.885289981,B,0.0,8/7/2021 0:00,07:58,07:37,10:15,2,1,12.0,623,2.019999981,163,2.25,2,2746,1.067000031,0.026000001,0.513999999,0.07,0.003,0.017000001,0.045000002,0.002,0.034000002,0.050000001,37.59999847,7.150000095,39.02999878,10.85999966,1.24000001,0.370000005,1.330000043,0.280000001
227,44415,2879,136,1.093000054,0.030999999,0.55400002,0.07,0.003,0.017999999,0.046,0.002,0.034000002,2739,,0.424305556,44415.42431,,4.806461984,B,0.0,8/7/2021 0:00,07:58,07:37,10:15,2,1,12.0,623,2.019999981,163,2.25,2,2746,1.067000031,0.026000001,0.513999999,0.07,0.003,0.017000001,0.045000002,0.002,0.034000002,0.050000001,37.59999847,7.150000095,39.02999878,10.85999966,1.24000001,0.370000005,1.330000043,0.280000001
228,44415,2880,142,0.964999974,0.037999999,0.499000013,0.07,0.003,0.015,0.045000002,0.002,0.030999999,2720,,0.447916667,44415.44792,1.0,4.813532009,B,0.0,8/7/2021 0:00,10:14,10:11,12:10,1,0,10.30000019,614,4.460000038,179,2.119999886,1,2736,1.016000032,0.035999998,0.514999986,0.071000002,0.003,0.016000001,0.046,0.002,0.033,0.0,0.0,0.0,0.0,0.0,0.0,0.0,0.0,0.0
229,44415,2880,184,1.067999959,0.035,0.531000018,0.071999997,0.003,0.017999999,0.046,0.002,0.034000002,2752,,0.469444444,44415.46944,,4.829298014,B,0.0,8/7/2021 0:00,10:14,10:11,12:10,1,0,10.30000019,614,4.460000038,179,2.119999886,1,2736,1.016000032,0.035999998,0.514999986,0.071000002,0.003,0.016000001,0.046,0.002,0.033,0.0,0.0,0.0,0.0,0.0,0.0,0.0,0.0,0.0
230,44415,2881,153,0.816999972,0.030999999,0.456,0.068000004,0.003,0.015,0.044,0.002,0.025,2748,,0.541666667,44415.54167,1.0,4.902788008,B,0.0,8/7/2021 0:00,12:17,12:07,14:08,2,0,11.39999962,623,2.019999981,172,2.25,1,2756,0.824999988,0.030999999,0.479000002,0.068000004,0.003,0.016000001,0.044,0.002,0.025,0.050000001,38.25,6.909999847,38.36999893,10.81999969,1.230000019,0.389999986,1.289999962,0.280000001
231,44415,2881,120,0.801999986,0.029999999,0.47299999,0.067000002,0.003,0.015,0.044,0.002,0.024,2760,,0.558333333,44415.55833,1.0,4.926634004,B,0.0,8/7/2021 0:00,12:17,12:07,14:08,2,0,11.39999962,623,2.019999981,172,2.25,1,2756,0.824999988,0.030999999,0.479000002,0.068000004,0.003,0.016000001,0.044,0.002,0.025,0.050000001,38.25,6.909999847,38.36999893,10.81999969,1.230000019,0.389999986,1.289999962,0.280000001
232,44415,2881,159,0.856999993,0.033,0.508000016,0.07,0.003,0.017000001,0.045000002,0.002,0.026000001,2761,,0.583333333,44415.58333,1.0,4.908374002,B,0.0,8/7/2021 0:00,12:17,12:07,14:08,2,0,11.39999962,623,2.019999981,172,2.25,1,2756,0.824999988,0.030999999,0.479000002,0.068000004,0.003,0.016000001,0.044,0.002,0.025,0.050000001,38.25,6.909999847,38.36999893,10.81999969,1.230000019,0.389999986,1.289999962,0.280000001
233,44415,2882,154,0.680000007,0.050999999,0.463,0.068000004,0.003,0.018999999,0.046,0.002,0.018999999,2654,,0.609027778,44415.60903,1.0,4.803813997,B,0.0,8/7/2021 0:00,14:20,14:12,16:25,1,2,10.30000019,614,4.480000019,150,2.119999886,1,2678,0.680000007,0.050000001,0.451999992,0.064999998,0.003,0.02,0.045000002,0.002,0.018999999,0.050000001,38.86999893,6.480000019,37.18000031,10.57999992,0.99000001,0.460000008,1.230000019,0.400000006
234,44415,2882,190,0.711000025,0.045000002,0.476000011,0.064999998,0.003,0.02,0.045000002,0.002,0.02,2687,,0.629166667,44415.62917,1.0,4.844217993,B,0.0,8/7/2021 0:00,14:20,14:12,16:25,1,2,10.30000019,614,4.480000019,150,2.119999886,1,2678,0.680000007,0.050000001,0.451999992,0.064999998,0.003,0.02,0.045000002,0.002,0.018999999,0.050000001,38.86999893,6.480000019,37.18000031,10.57999992,0.99000001,0.460000008,1.230000019,0.400000006
235,44415,2882,139,,,0.0,0.0,0.0,0.0,0.0,0.0,0.0,2697,,0.659027778,44415.65903,,5.10617,B,1.0,8/7/2021 0:00,14:20,14:12,16:25,1,2,10.30000019,614,4.480000019,150,2.119999886,1,2678,0.680000007,0.050000001,0.451999992,0.064999998,0.003,0.02,0.045000002,0.002,0.018999999,0.050000001,38.86999893,6.480000019,37.18000031,10.57999992,0.99000001,0.460000008,1.230000019,0.400000006
236,44415,2882,149,0.649999976,0.054000001,0.418000013,0.063000001,0.003,0.02,0.044,0.002,0.017000001,2677,,0.673611111,44415.67361,1.0,4.843144007,B,0.0,8/7/2021 0:00,14:20,14:12,16:25,1,2,10.30000019,614,4.480000019,150,2.119999886,1,2678,0.680000007,0.050000001,0.451999992,0.064999998,0.003,0.02,0.045000002,0.002,0.018999999,0.050000001,38.86999893,6.480000019,37.18000031,10.57999992,0.99000001,0.460000008,1.230000019,0.400000006
237,44415,2883,186,0.649999976,0.043000001,0.39199999,0.061999999,0.003,0.02,0.041999999,0.002,0.018999999,2694,,0.715277778,44415.71528,1.0,4.872846007,B,0.0,8/7/2021 0:00,16:38,16:22,18:35,2,0,10.80000019,641,2.5,168,2.25,1,2701,0.675000012,0.045000002,0.421999991,0.063000001,0.003,0.017000001,0.043000001,0.002,0.018999999,5.449999809,10.09000015,0.0,2.329999924,0.25,0.109999999,0.0,0.25999999,0.0
238,44415,2883,146,0.649999976,0.041000001,0.405999988,0.061000001,0.003,0.016000001,0.043000001,0.002,0.017999999,2696,,0.724305556,44415.72431,1.0,4.876938006,B,0.0,8/7/2021 0:00,16:38,16:22,18:35,2,0,10.80000019,641,2.5,168,2.25,1,2701,0.675000012,0.045000002,0.421999991,0.063000001,0.003,0.017000001,0.043000001,0.002,0.018999999,5.449999809,10.09000015,0.0,2.329999924,0.25,0.109999999,0.0,0.25999999,0.0
239,44415,2883,194,0.723999977,0.050999999,0.467999995,0.067000002,0.003,0.016000001,0.044,0.002,0.02,2714,,0.753472222,44415.75347,1.0,4.875454007,B,0.0,8/7/2021 0:00,16:38,16:22,18:35,2,0,10.80000019,641,2.5,168,2.25,1,2701,0.675000012,0.045000002,0.421999991,0.063000001,0.003,0.017000001,0.043000001,0.002,0.018999999,5.449999809,10.09000015,0.0,2.329999924,0.25,0.109999999,0.0,0.25999999,0.0
240,44415,2884,147,0.870000005,0.043000001,0.469000012,0.071999997,0.003,0.018999999,0.044,0.002,0.026000001,2667,,0.803472222,44415.80347,1.0,4.764951999,B,0.0,8/7/2021 0:00,18:36,18:31,21:05,1,0,9.5,673,5.0,172,2.130000114,1,2696,0.850000024,0.041999999,0.474000007,0.07,0.003,0.016000001,0.044,0.002,0.025,0.340000004,39.49000168,6.599999905,35.90999985,10.19999981,0.839999974,0.610000014,1.169999957,0.419999987
241,44415,2884,153,0.819000006,0.043000001,0.472000003,0.07,0.003,0.012,0.044,0.002,0.024,2711,,0.827777778,44415.82778,1.0,4.843185998,B,0.0,8/7/2021 0:00,18:36,18:31,21:05,1,0,9.5,673,5.0,172,2.130000114,1,2696,0.850000024,0.041999999,0.474000007,0.07,0.003,0.016000001,0.044,0.002,0.025,0.340000004,39.49000168,6.599999905,35.90999985,10.19999981,0.839999974,0.610000014,1.169999957,0.419999987
242,44415,2884,193,0.861000001,0.039000001,0.479999989,0.068999998,0.003,0.017000001,0.043000001,0.002,0.025,2710,,0.861111111,44415.86111,1.0,4.83232,B,0.0,8/7/2021 0:00,18:36,18:31,21:05,1,0,9.5,673,5.0,172,2.130000114,1,2696,0.850000024,0.041999999,0.474000007,0.07,0.003,0.016000001,0.044,0.002,0.025,0.340000004,39.49000168,6.599999905,35.90999985,10.19999981,0.839999974,0.610000014,1.169999957,0.419999987
243,44415,2885,183,0.819999993,0.037999999,0.458999991,0.068000004,0.003,0.02,0.041999999,0.002,0.024,2647,,0.895833333,44415.89583,1.0,4.755222001,B,0.0,8/7/2021 0:00,21:40,21:02,23:46,2,0,10.80000019,641,2.5,160,2.25,1,2705,0.846000016,0.041999999,0.463999987,0.068999998,0.003,0.017000001,0.043000001,0.002,0.025,0.050000001,38.79000092,6.389999866,36.68000031,10.36999989,1.019999981,0.629999995,1.210000038,0.370000005
244,44415,2885,171,0.772000015,0.039000001,0.476999998,0.068000004,0.003,0.017999999,0.044,0.002,0.024,2687,,0.913194444,44415.91319,1.0,4.826745994,B,0.0,8/7/2021 0:00,21:40,21:02,23:46,2,0,10.80000019,641,2.5,160,2.25,1,2705,0.846000016,0.041999999,0.463999987,0.068999998,0.003,0.017000001,0.043000001,0.002,0.025,0.050000001,38.79000092,6.389999866,36.68000031,10.36999989,1.019999981,0.629999995,1.210000038,0.370000005
245,44415,2885,139,0.875,0.030999999,0.467000008,0.068000004,0.003,0.017000001,0.043000001,0.002,0.027000001,2721,,0.934027778,44415.93403,1.0,4.846565999,B,0.0,8/7/2021 0:00,21:40,21:02,23:46,2,0,10.80000019,641,2.5,160,2.25,1,2705,0.846000016,0.041999999,0.463999987,0.068999998,0.003,0.017000001,0.043000001,0.002,0.025,0.050000001,38.79000092,6.389999866,36.68000031,10.36999989,1.019999981,0.629999995,1.210000038,0.370000005
246,44415,2885,144,0.825999975,0.054000001,0.441000015,0.07,0.003,0.017999999,0.044,0.002,0.025,2737,,0.957638889,44415.95764,1.0,4.874298007,B,0.0,8/7/2021 0:00,21:40,21:02,23:46,2,0,10.80000019,641,2.5,160,2.25,1,2705,0.846000016,0.041999999,0.463999987,0.068999998,0.003,0.017000001,0.043000001,0.002,0.025,0.050000001,38.79000092,6.389999866,36.68000031,10.36999989,1.019999981,0.629999995,1.210000038,0.370000005
247,44415,2885,161,0.93599999,0.046,0.476999998,0.07,0.003,0.014,0.044,0.002,0.026000001,2733,,0.986111111,44415.98611,1.0,4.839266003,B,0.0,8/7/2021 0:00,21:40,21:02,23:46,2,0,10.80000019,641,2.5,160,2.25,1,2705,0.846000016,0.041999999,0.463999987,0.068999998,0.003,0.017000001,0.043000001,0.002,0.025,0.050000001,38.79000092,6.389999866,36.68000031,10.36999989,1.019999981,0.629999995,1.210000038,0.370000005
248,44415,2886,186,0.922999978,0.045000002,0.472000003,0.068999998,0.003,0.023,0.041999999,0.002,0.028999999,2698,,0.027777778,44415.02778,1.0,4.792486007,B,0.0,8/7/2021 0:00,23:50,23:39,01:41,1,1,10.19999981,673,0.0,167,2.130000114,1,2696,0.927999973,0.044,0.472000003,0.068999998,0.003,0.021,0.041999999,0.002,0.028999999,0.589999974,39.09000015,6.639999866,36.81000137,10.21000004,0.899999976,0.460000008,1.200000048,0.400000006
249,44415,2886,120,0.934000015,0.043000001,0.472000003,0.068999998,0.003,0.017999999,0.041999999,0.002,0.028000001,2694,,0.052083333,44415.05208,1.0,4.784735995,B,0.0,8/7/2021 0:00,23:50,23:39,01:41,1,1,10.19999981,673,0.0,167,2.130000114,1,2696,0.927999973,0.044,0.472000003,0.068999998,0.003,0.021,0.041999999,0.002,0.028999999,0.589999974,39.09000015,6.639999866,36.81000137,10.21000004,0.899999976,0.460000008,1.200000048,0.400000006
250,44416,2887,149,0.935000002,0.039000001,0.463999987,0.071000002,0.003,0.018999999,0.045000002,0.002,0.027000001,2691,,0.083333333,44416.08333,1.0,4.780001998,B,0.0,8/8/2021 0:00,02:20,01:36,04:05,2,0,10.39999962,641,3.0,155,2.25,1,2722,0.893999994,0.037999999,0.467000008,0.07,0.003,0.018999999,0.044,0.002,0.027000001,0.200000003,37.88999939,6.0,36.65000153,10.03999996,1.049999952,0.579999983,1.230000019,0.340000004
251,44416,2887,136,0.901000023,0.030999999,0.472000003,0.068000004,0.003,0.018999999,0.043000001,0.002,0.028999999,2726,,0.104166667,44416.10417,1.0,4.846355992,B,0.0,8/8/2021 0:00,02:20,01:36,04:05,2,0,10.39999962,641,3.0,155,2.25,1,2722,0.893999994,0.037999999,0.467000008,0.07,0.003,0.018999999,0.044,0.002,0.027000001,0.200000003,37.88999939,6.0,36.65000153,10.03999996,1.049999952,0.579999983,1.230000019,0.340000004
252,44416,2887,132,0.992999971,0.041999999,0.460999995,0.071000002,0.003,0.02,0.044,0.002,0.029999999,2727,,0.111111111,44416.11111,1.0,4.812138008,B,0.0,8/8/2021 0:00,02:20,01:36,04:05,2,0,10.39999962,641,3.0,155,2.25,1,2722,0.893999994,0.037999999,0.467000008,0.07,0.003,0.018999999,0.044,0.002,0.027000001,0.200000003,37.88999939,6.0,36.65000153,10.03999996,1.049999952,0.579999983,1.230000019,0.340000004
253,44416,2887,182,0.77700001,0.039000001,0.453000009,0.067000002,0.003,0.015,0.043000001,0.002,0.024,2729,,0.134027778,44416.13403,1.0,4.883963996,B,0.0,8/8/2021 0:00,02:20,01:36,04:05,2,0,10.39999962,641,3.0,155,2.25,1,2722,0.893999994,0.037999999,0.467000008,0.07,0.003,0.018999999,0.044,0.002,0.027000001,0.200000003,37.88999939,6.0,36.65000153,10.03999996,1.049999952,0.579999983,1.230000019,0.340000004
254,44416,2887,154,0.862999976,0.039000001,0.485000014,0.071999997,0.003,0.021,0.045000002,0.002,0.025,2738,,0.15625,44416.15625,1.0,4.869400009,B,0.0,8/8/2021 0:00,02:20,01:36,04:05,2,0,10.39999962,641,3.0,155,2.25,1,2722,0.893999994,0.037999999,0.467000008,0.07,0.003,0.018999999,0.044,0.002,0.027000001,0.200000003,37.88999939,6.0,36.65000153,10.03999996,1.049999952,0.579999983,1.230000019,0.340000004
255,44416,2888,148,0.736000001,0.041999999,0.469999999,0.067000002,0.003,0.014,0.045000002,0.002,0.022,2680,,0.197916667,44416.19792,1.0,4.826559999,B,0.0,8/8/2021 0:00,04:10,04:03,06:14,1,0,10.5,673,4.489999771,190,2.130000114,1,2686,0.74000001,0.041999999,0.462000012,0.067000002,0.003,0.016000001,0.045000002,0.002,0.021,0.379999995,38.47999954,6.550000191,37.54000092,10.22000027,1.0,0.409999996,1.24000001,0.379999995
256,44416,2888,157,0.708999991,0.041999999,0.469000012,0.066,0.003,0.017000001,0.045000002,0.002,0.02,2679,,0.219444444,44416.21944,1.0,4.835232003,B,0.0,8/8/2021 0:00,04:10,04:03,06:14,1,0,10.5,673,4.489999771,190,2.130000114,1,2686,0.74000001,0.041999999,0.462000012,0.067000002,0.003,0.016000001,0.045000002,0.002,0.021,0.379999995,38.47999954,6.550000191,37.54000092,10.22000027,1.0,0.409999996,1.24000001,0.379999995
257,44416,2888,147,0.773999989,0.043000001,0.446999997,0.068000004,0.003,0.016000001,0.044,0.002,0.022,2700,,0.252083333,44416.25208,1.0,4.841676002,B,0.0,8/8/2021 0:00,04:10,04:03,06:14,1,0,10.5,673,4.489999771,190,2.130000114,1,2686,0.74000001,0.041999999,0.462000012,0.067000002,0.003,0.016000001,0.045000002,0.002,0.021,0.379999995,38.47999954,6.550000191,37.54000092,10.22000027,1.0,0.409999996,1.24000001,0.379999995
258,44416,2889,191,0.832000017,0.039999999,0.428000003,0.066,0.003,0.018999999,0.041000001,0.002,0.024,2703,,0.3,44416.3,1.0,4.830163995,B,0.0,8/8/2021 0:00,06:52,06:11,09:01,2,0,11.39999962,641,2.5,135,2.25,1,2718,0.827000022,0.041000001,0.44600001,0.066,0.003,0.017999999,0.041999999,0.002,0.025,0.050000001,38.54000092,6.550000191,37.59999847,10.30000019,1.080000043,0.629999995,1.24000001,0.349999994
259,44416,2889,140,0.850000024,0.041000001,0.430000007,0.064000003,0.003,0.018999999,0.041999999,0.002,0.026000001,2716,,0.315277778,44416.31528,1.0,4.842889991,B,0.0,8/8/2021 0:00,06:52,06:11,09:01,2,0,11.39999962,641,2.5,135,2.25,1,2718,0.827000022,0.041000001,0.44600001,0.066,0.003,0.017999999,0.041999999,0.002,0.025,0.050000001,38.54000092,6.550000191,37.59999847,10.30000019,1.080000043,0.629999995,1.24000001,0.349999994
260,44416,2889,186,0.800000012,0.043000001,0.481000006,0.068000004,0.003,0.015,0.044,0.002,0.024,2735,,0.359027778,44416.35903,1.0,4.885967995,B,0.0,8/8/2021 0:00,06:52,06:11,09:01,2,0,11.39999962,641,2.5,135,2.25,1,2718,0.827000022,0.041000001,0.44600001,0.066,0.003,0.017999999,0.041999999,0.002,0.025,0.050000001,38.54000092,6.550000191,37.59999847,10.30000019,1.080000043,0.629999995,1.24000001,0.349999994
261,44416,2890,121,0.762000024,0.059999999,0.462000012,0.07,0.003,0.016000001,0.045000002,0.002,0.022,2687,,0.40625,44416.40625,1.0,4.820365993,B,0.0,8/8/2021 0:00,09:02,08:56,11:34,1,0,10.60000038,676,4.460000038,155,2.119999886,1,2710,0.827000022,0.044,0.476000011,0.07,0.003,0.016000001,0.044,0.002,0.025,0.050000001,39.47000122,6.369999886,37.36000061,10.28999996,0.939999998,0.439999998,1.210000038,0.409999996
262,44416,2890,142,0.876999974,0.037999999,0.479999989,0.07,0.003,0.015,0.043000001,0.002,0.028000001,2717,,0.447916667,44416.44792,1.0,4.837710008,B,0.0,8/8/2021 0:00,09:02,08:56,11:34,1,0,10.60000038,676,4.460000038,155,2.119999886,1,2710,0.827000022,0.044,0.476000011,0.07,0.003,0.016000001,0.044,0.002,0.025,0.050000001,39.47000122,6.369999886,37.36000061,10.28999996,0.939999998,0.439999998,1.210000038,0.409999996
263,44416,2890,161,0.842000008,0.035,0.486000001,0.07,0.003,0.016000001,0.043000001,0.002,0.025,2728,,0.461111111,44416.46111,1.0,4.865347998,B,0.0,8/8/2021 0:00,09:02,08:56,11:34,1,0,10.60000038,676,4.460000038,155,2.119999886,1,2710,0.827000022,0.044,0.476000011,0.07,0.003,0.016000001,0.044,0.002,0.025,0.050000001,39.47000122,6.369999886,37.36000061,10.28999996,0.939999998,0.439999998,1.210000038,0.409999996
264,44416,2891,192,0.76700002,0.054000001,0.409999996,0.063000001,0.003,0.021,0.041999999,0.002,0.022,2624,,0.491666667,44416.49167,1.0,4.732119993,B,0.0,8/8/2021 0:00,12:44,11:30,13:00,2,0,11.69999981,641,2.519999981,189,2.25,1,2676,0.813000023,0.045000002,0.43900001,0.066,0.003,0.02,0.041999999,0.002,0.024,0.050000001,38.72999954,6.570000172,37.70999908,10.28999996,1.100000024,0.629999995,1.24000001,0.349999994
265,44416,2891,173,0.875,0.043000001,0.458999991,0.068000004,0.003,0.021,0.041999999,0.002,0.027000001,2703,,0.525,44416.525,1.0,4.815841998,B,0.0,8/8/2021 0:00,12:44,11:30,13:00,2,0,11.69999981,641,2.519999981,189,2.25,1,2676,0.813000023,0.045000002,0.43900001,0.066,0.003,0.02,0.041999999,0.002,0.024,0.050000001,38.72999954,6.570000172,37.70999908,10.28999996,1.100000024,0.629999995,1.24000001,0.349999994
266,44416,2891,120,0.796999991,0.037999999,0.449000001,0.067000002,0.003,0.017000001,0.043000001,0.002,0.023,2702,,0.539583333,44416.53958,1.0,4.839502003,B,0.0,8/8/2021 0:00,12:44,11:30,13:00,2,0,11.69999981,641,2.519999981,189,2.25,1,2676,0.813000023,0.045000002,0.43900001,0.066,0.003,0.02,0.041999999,0.002,0.024,0.050000001,38.72999954,6.570000172,37.70999908,10.28999996,1.100000024,0.629999995,1.24000001,0.349999994
267,44416,2892,144,0.783999979,0.039999999,0.463,0.068000004,0.003,0.01,0.044,0.002,0.024,2715,,0.570138889,44416.57014,1.0,4.863354005,B,0.0,8/8/2021 0:00,12:41,12:37,16:18,1,0,10.89999962,676,4.460000038,174,2.119999886,1,2708,0.786000013,0.039999999,0.463999987,0.067000002,0.003,0.016000001,0.043000001,0.002,0.023,0.050000001,38.72000122,6.130000114,37.90000153,10.23999977,0.959999979,0.360000014,1.24000001,0.379999995
268,44416,2892,162,0.75,0.044,0.442000002,0.064000003,0.003,0.017000001,0.043000001,0.002,0.022,2709,,0.5875,44416.5875,1.0,4.862745999,B,0.0,8/8/2021 0:00,12:41,12:37,16:18,1,0,10.89999962,676,4.460000038,174,2.119999886,1,2708,0.786000013,0.039999999,0.463999987,0.067000002,0.003,0.016000001,0.043000001,0.002,0.023,0.050000001,38.72000122,6.130000114,37.90000153,10.23999977,0.959999979,0.360000014,1.24000001,0.379999995
269,44416,2892,136,0.797999978,0.044,0.460999995,0.066,0.003,0.017999999,0.039999999,0.002,0.024,2697,,0.604166667,44416.60417,1.0,4.832318007,B,0.0,8/8/2021 0:00,12:41,12:37,16:18,1,0,10.89999962,676,4.460000038,174,2.119999886,1,2708,0.786000013,0.039999999,0.463999987,0.067000002,0.003,0.016000001,0.043000001,0.002,0.023,0.050000001,38.72000122,6.130000114,37.90000153,10.23999977,0.959999979,0.360000014,1.24000001,0.379999995
270,44416,2892,145,0.782999992,0.037999999,0.476999998,0.066,0.003,0.017999999,0.043000001,0.002,0.021,2708,,0.636805556,44416.63681,1.0,4.855236003,B,0.0,8/8/2021 0:00,12:41,12:37,16:18,1,0,10.89999962,676,4.460000038,174,2.119999886,1,2708,0.786000013,0.039999999,0.463999987,0.067000002,0.003,0.016000001,0.043000001,0.002,0.023,0.050000001,38.72000122,6.130000114,37.90000153,10.23999977,0.959999979,0.360000014,1.24000001,0.379999995
271,44416,2892,121,0.816999972,0.035,0.476999998,0.068999998,0.003,0.016000001,0.044,0.002,0.023,2715,,0.659722222,44416.65972,1.0,4.855186009,B,0.0,8/8/2021 0:00,12:41,12:37,16:18,1,0,10.89999962,676,4.460000038,174,2.119999886,1,2708,0.786000013,0.039999999,0.463999987,0.067000002,0.003,0.016000001,0.043000001,0.002,0.023,0.050000001,38.72000122,6.130000114,37.90000153,10.23999977,0.959999979,0.360000014,1.24000001,0.379999995
272,44416,2893,146,0.865999997,0.039999999,0.458999991,0.067000002,0.003,0.018999999,0.041000001,0.002,0.024,2693,,0.707638889,44416.70764,1.0,4.804742001,B,0.0,8/8/2021 0:00,16:24,16:09,18:12,2,0,11.80000019,641,2.25,139,2.25,1,2707,0.80400002,0.041000001,0.442000002,0.067000002,0.003,0.017999999,0.041000001,0.002,0.023,0.050000001,38.20000076,6.730000019,38.29999924,10.47999954,1.200000048,0.519999981,1.279999971,0.330000013
273,44416,2893,190,0.741999984,0.041000001,0.425999999,0.066,0.003,0.016000001,0.041000001,0.002,0.021,2721,,0.73125,44416.73125,1.0,4.883308005,B,0.0,8/8/2021 0:00,16:24,16:09,18:12,2,0,11.80000019,641,2.25,139,2.25,1,2707,0.80400002,0.041000001,0.442000002,0.067000002,0.003,0.017999999,0.041000001,0.002,0.023,0.050000001,38.20000076,6.730000019,38.29999924,10.47999954,1.200000048,0.519999981,1.279999971,0.330000013
274,44416,2894,159,0.737999976,0.054000001,0.47299999,0.067000002,0.003,0.016000001,0.044,0.002,0.021,2609,,0.772222222,44416.77222,1.0,4.720994006,B,0.0,8/8/2021 0:00,18:20,18:10,20:41,1,0,11.69999981,676,4.0,168,2.130000114,1,2679,0.841000021,0.046,0.474000007,0.068000004,0.003,0.017000001,0.043000001,0.002,0.025,0.050000001,38.90000153,6.400000095,37.38000107,10.13000011,0.959999979,0.460000008,1.220000029,0.389999986
275,44416,2894,136,0.875,0.055,0.458999991,0.068000004,0.003,0.015,0.039999999,0.002,0.027000001,2689,,0.795138889,44416.79514,1.0,4.790481999,B,0.0,8/8/2021 0:00,18:20,18:10,20:41,1,0,11.69999981,676,4.0,168,2.130000114,1,2679,0.841000021,0.046,0.474000007,0.068000004,0.003,0.017000001,0.043000001,0.002,0.025,0.050000001,38.90000153,6.400000095,37.38000107,10.13000011,0.959999979,0.460000008,1.220000029,0.389999986
276,44416,2894,154,0.890999973,0.046,0.474000007,0.068999998,0.003,0.015,0.041999999,0.002,0.028000001,2693,,0.819444444,44416.81944,1.0,4.794352009,B,0.0,8/8/2021 0:00,18:20,18:10,20:41,1,0,11.69999981,676,4.0,168,2.130000114,1,2679,0.841000021,0.046,0.474000007,0.068000004,0.003,0.017000001,0.043000001,0.002,0.025,0.050000001,38.90000153,6.400000095,37.38000107,10.13000011,0.959999979,0.460000008,1.220000029,0.389999986
277,44416,2894,144,0.843999982,0.041000001,0.469999999,0.066,0.003,0.018999999,0.043000001,0.002,0.024,2703,,0.843055556,44416.84306,1.0,4.827220005,B,0.0,8/8/2021 0:00,18:20,18:10,20:41,1,0,11.69999981,676,4.0,168,2.130000114,1,2679,0.841000021,0.046,0.474000007,0.068000004,0.003,0.017000001,0.043000001,0.002,0.025,0.050000001,38.90000153,6.400000095,37.38000107,10.13000011,0.959999979,0.460000008,1.220000029,0.389999986
278,44416,2894,183,0.855000019,0.035999998,0.493999988,0.068999998,0.003,0.018999999,0.045000002,0.002,0.026000001,2702,,0.861111111,44416.86111,1.0,4.822921995,B,0.0,8/8/2021 0:00,18:20,18:10,20:41,1,0,11.69999981,676,4.0,168,2.130000114,1,2679,0.841000021,0.046,0.474000007,0.068000004,0.003,0.017000001,0.043000001,0.002,0.025,0.050000001,38.90000153,6.400000095,37.38000107,10.13000011,0.959999979,0.460000008,1.220000029,0.389999986
279,44416,2895,184,0.843999982,0.033,0.497999996,0.067000002,0.003,0.017000001,0.041999999,0.002,0.026000001,2687,,0.888888889,44416.88889,1.0,4.807744005,B,0.0,8/8/2021 0:00,20:55,20:35,22:57,2,0,11.80000019,641,1.75,155,2.25,1,2720,0.876999974,0.034000002,0.463999987,0.067000002,0.003,0.017000001,0.041999999,0.002,0.027000001,0.050000001,38.08000183,6.699999809,39.38999939,10.61999989,1.049999952,0.479999989,1.309999943,0.310000002
280,44416,2895,149,0.93900001,0.034000002,0.453999996,0.068000004,0.003,0.016000001,0.041999999,0.002,0.029999999,2687,,0.900694444,44416.90069,1.0,4.776331995,B,0.0,8/8/2021 0:00,20:55,20:35,22:57,2,0,11.80000019,641,1.75,155,2.25,1,2720,0.876999974,0.034000002,0.463999987,0.067000002,0.003,0.017000001,0.041999999,0.002,0.027000001,0.050000001,38.08000183,6.699999809,39.38999939,10.61999989,1.049999952,0.479999989,1.309999943,0.310000002
281,44416,2895,121,0.851999998,0.029999999,0.449999988,0.067000002,0.003,0.016000001,0.041999999,0.002,0.026000001,2751,,0.925694444,44416.92569,1.0,4.89764,B,0.0,8/8/2021 0:00,20:55,20:35,22:57,2,0,11.80000019,641,1.75,155,2.25,1,2720,0.876999974,0.034000002,0.463999987,0.067000002,0.003,0.017000001,0.041999999,0.002,0.027000001,0.050000001,38.08000183,6.699999809,39.38999939,10.61999989,1.049999952,0.479999989,1.309999943,0.310000002
282,44416,2895,173,0.870999992,0.037,0.451999992,0.066,0.003,0.017999999,0.043000001,0.002,0.024,2758,,0.938888889,44416.93889,1.0,4.897046002,B,0.0,8/8/2021 0:00,20:55,20:35,22:57,2,0,11.80000019,641,1.75,155,2.25,1,2720,0.876999974,0.034000002,0.463999987,0.067000002,0.003,0.017000001,0.041999999,0.002,0.027000001,0.050000001,38.08000183,6.699999809,39.38999939,10.61999989,1.049999952,0.479999989,1.309999943,0.310000002
283,44416,2896,159,0.788999975,0.048999999,0.462000012,0.066,0.003,0.021,0.043000001,0.002,0.022,2681,,0.986805556,44416.98681,1.0,4.810006009,B,0.0,8/8/2021 0:00,22:57,22:51,00:18,1,0,11.5,676,4.75,171,2.130000114,1,2684,0.81099999,0.045000002,0.467000008,0.066,0.003,0.02,0.043000001,0.002,0.023,0.319999993,38.20000076,6.349999905,37.08000183,9.699999809,0.899999976,0.300000012,1.230000019,0.389999986
