Repository: rcalix1/TimeSeriesGPT

## Runs

* https://github.com/keonlee9420/Soft-DTW-Loss/tree/main
* These are older and will be archived
*

File: runs/Exp14/files/merged_seq_5998_CIVS.csv (part 7 of 61)
pd_index,date_f1,CNUM,LNUM_f1,SI_f1,S_f1,MN_f1,P_f1,CU_f1,NI_f1,CR_f1,MO_f1,TI_f1,HM_Temp_f1,ProbeSi_f1,Time_f1,Timestamp_f1,Compliant_eq_1_f1,C_perce_sat_f1,Before_After_f1,Good_bad_f1,date,Slag_Time_f2,Open_Time_f2,Close_Time_f2,Taphole_f2,Pipe_burn_hole_f2,Taphole_Length_f2,Clay_box_f2,Clay_Close_hole_ft3_f2,Clay_temp_f2,Drill_bit_size_f2,Drill_shafts_used_f2,Cast_Avg_Temp_f2,Cast_Avg_Si_f2,Cast_Avg_S_f2,Cast_Avg_Mn_f2,Cast_Avg_P_f2,Cast_Avg_Cu_f2,Cast_Avg_Ni_f2,Cast_Avg_Cr_f2,Cast_Avg_Mo_f2,Cast_Avg_Ti_f2,Slag_Fe_f2,Slag_SiO2_f2,Slag_Al2O3_f2,Slag_CaO_f2,Slag_MgO_f2,Slag_S_f2,Slag_K2O_f2,Slag_B_SiO2_f2,Slag_TiO2_f2
572,44429,3001,190,1.396000028,0.041999999,0.435000002,0.067000002,0.003,0.037,0.035999998,0.002,0.035999998,2769,,0.628472222,44429.62847,,4.749479991,B,0.0,8/21/2021 0:00,14:37,14:28,15:41,3,2,10.39999962,687,5.599999905,179,2.25,2,2746,1.370000005,0.048999999,0.437000006,0.068000004,0.003,0.034000002,0.037,0.002,0.035,0.100000001,38.24000168,7.690000057,36.47999954,10.52999973,1.289999962,0.230000004,1.230000019,0.289999992
573,44429,3001,140,1.116999984,0.061000001,0.419,0.064999998,0.003,0.035,0.037,0.002,0.027000001,2742,,0.652777778,44429.65278,,4.790032006,B,0.0,8/21/2021 0:00,14:37,14:28,15:41,3,2,10.39999962,687,5.599999905,179,2.25,2,2746,1.370000005,0.048999999,0.437000006,0.068000004,0.003,0.034000002,0.037,0.002,0.035,0.100000001,38.24000168,7.690000057,36.47999954,10.52999973,1.289999962,0.230000004,1.230000019,0.289999992
574,44429,3002,184,1.171000004,0.054000001,0.442999989,0.066,0.003,0.034000002,0.037999999,0.002,0.027000001,2713,,0.682638889,44429.68264,,4.732743998,B,0.0,8/21/2021 0:00,15:50,15:45,17:46,1,0,10.69999981,692,3.25,175,2.130000114,1,2737,1.335000038,0.052000001,0.458999991,0.068000004,0.003,0.035999998,0.037,0.002,0.032000002,0.090000004,37.86999893,7.71999979,36.45000076,10.26000023,1.190000057,0.340000004,1.230000019,0.300000012
575,44429,3002,132,1.498000026,0.048999999,0.474999994,0.07,0.003,0.037,0.035999998,0.002,0.037,2747,,0.708333333,44429.70833,,4.681779992,B,0.0,8/21/2021 0:00,15:50,15:45,17:46,1,0,10.69999981,692,3.25,175,2.130000114,1,2737,1.335000038,0.052000001,0.458999991,0.068000004,0.003,0.035999998,0.037,0.002,0.032000002,0.090000004,37.86999893,7.71999979,36.45000076,10.26000023,1.190000057,0.340000004,1.230000019,0.300000012
576,44429,3002,138,,,0.0,0.0,0.0,0.0,0.0,0.0,0.0,2753,,0.728472222,44429.72847,,5.18584,B,1.0,8/21/2021 0:00,15:50,15:45,17:46,1,0,10.69999981,692,3.25,175,2.130000114,1,2737,1.335000038,0.052000001,0.458999991,0.068000004,0.003,0.035999998,0.037,0.002,0.032000002,0.090000004,37.86999893,7.71999979,36.45000076,10.26000023,1.190000057,0.340000004,1.230000019,0.300000012
577,44429,3003,158,1.738000035,0.035,0.488000005,0.066,0.003,0.035,0.037,0.002,0.041999999,2733,,0.770833333,44429.77083,,4.596673989,B,0.0,8/21/2021 0:00,17:55,17:48,20:30,3,0,9.800000191,694,4.0,167,2.130000114,1,2795,1.789999962,0.033,0.483999997,0.071999997,0.003,0.034000002,0.035999998,0.002,0.043000001,0.209999993,38.29000092,7.179999828,36.15000153,10.43999958,1.230000019,0.230000004,1.220000029,0.25999999
578,44429,3003,149,1.838999987,0.035999998,0.479999989,0.075000003,0.003,0.035999998,0.035,0.002,0.043000001,2811,,0.811805556,44429.81181,,4.672280003,B,0.0,8/21/2021 0:00,17:55,17:48,20:30,3,0,9.800000191,694,4.0,167,2.130000114,1,2795,1.789999962,0.033,0.483999997,0.071999997,0.003,0.034000002,0.035999998,0.002,0.043000001,0.209999993,38.29000092,7.179999828,36.15000153,10.43999958,1.230000019,0.230000004,1.220000029,0.25999999
579,44429,3003,144,1.786999941,0.028999999,0.479000002,0.074000001,0.003,0.030999999,0.035999998,0.002,0.043000001,2802,,0.815972222,44429.81597,,4.678652018,B,0.0,8/21/2021 0:00,17:55,17:48,20:30,3,0,9.800000191,694,4.0,167,2.130000114,1,2795,1.789999962,0.033,0.483999997,0.071999997,0.003,0.034000002,0.035999998,0.002,0.043000001,0.209999993,38.29000092,7.179999828,36.15000153,10.43999958,1.230000019,0.230000004,1.220000029,0.25999999
580,44429,3003,173,1.796000004,0.030999999,0.488999993,0.072999999,0.003,0.033,0.035999998,0.002,0.044,2836,,0.853472222,44429.85347,,4.724501999,B,0.0,8/21/2021 0:00,17:55,17:48,20:30,3,0,9.800000191,694,4.0,167,2.130000114,1,2795,1.789999962,0.033,0.483999997,0.071999997,0.003,0.034000002,0.035999998,0.002,0.043000001,0.209999993,38.29000092,7.179999828,36.15000153,10.43999958,1.230000019,0.230000004,1.220000029,0.25999999
581,44429,3004,147,1.626000047,0.048999999,0.460999995,0.068000004,0.003,0.033,0.037,0.002,0.041000001,2763,,0.875,44429.875,,4.665497985,B,0.0,8/21/2021 0:00,21:00,20:23,22:59,1,0,11.89999962,692,2.5,168,2.130000114,1,2752,1.281000018,0.052999999,0.432999998,0.063000001,0.003,0.035999998,0.037,0.002,0.032000002,0.050000001,38.45000076,7.199999809,35.45000076,10.18999958,1.169999957,0.270000011,1.190000057,0.289999992
582,44429,3004,171,1.371999979,0.048999999,0.433999985,0.064999998,0.003,0.037999999,0.035,0.002,0.035,2750,,0.895833333,44429.89583,,4.726482007,B,0.0,8/21/2021 0:00,21:00,20:23,22:59,1,0,11.89999962,692,2.5,168,2.130000114,1,2752,1.281000018,0.052999999,0.432999998,0.063000001,0.003,0.035999998,0.037,0.002,0.032000002,0.050000001,38.45000076,7.199999809,35.45000076,10.18999958,1.169999957,0.270000011,1.190000057,0.289999992
583,44429,3004,140,1.129999995,0.057,0.432000011,0.061999999,0.003,0.035,0.037,0.002,0.027000001,2756,,0.922222222,44429.92222,,4.806946002,B,0.0,8/21/2021 0:00,21:00,20:23,22:59,1,0,11.89999962,692,2.5,168,2.130000114,1,2752,1.281000018,0.052999999,0.432999998,0.063000001,0.003,0.035999998,0.037,0.002,0.032000002,0.050000001,38.45000076,7.199999809,35.45000076,10.18999958,1.169999957,0.270000011,1.190000057,0.289999992
584,44429,3004,151,0.995000005,0.057999998,0.405999988,0.057999998,0.003,0.035999998,0.037,0.002,0.023,2739,,0.939583333,44429.93958,1.0,4.825857999,B,0.0,8/21/2021 0:00,21:00,20:23,22:59,1,0,11.89999962,692,2.5,168,2.130000114,1,2752,1.281000018,0.052999999,0.432999998,0.063000001,0.003,0.035999998,0.037,0.002,0.032000002,0.050000001,38.45000076,7.199999809,35.45000076,10.18999958,1.169999957,0.270000011,1.190000057,0.289999992
585,44429,3005,153,0.84799999,0.115999997,0.300999999,0.050000001,0.003,0.034000002,0.033,0.002,0.017000001,2674,,0.001388889,44429.00139,,4.755408004,B,0.0,8/21/2021 0:00,22:45,22:39,01:42,3,0,10.19999981,694,4.5,160,2.25,1,2689,0.855000019,0.079000004,0.386000007,0.057999998,0.003,0.034000002,0.035999998,0.002,0.02,0.050000001,38.41999817,7.28000021,36.41999817,10.06000042,1.059999943,0.310000002,1.210000038,0.300000012
586,44429,3005,159,0.723999977,0.098999999,0.324999988,0.052999999,0.003,0.034000002,0.034000002,0.002,0.014,2664,,0.009027778,44429.00903,1.0,4.784910007,B,0.0,8/21/2021 0:00,22:45,22:39,01:42,3,0,10.19999981,694,4.5,160,2.25,1,2689,0.855000019,0.079000004,0.386000007,0.057999998,0.003,0.034000002,0.035999998,0.002,0.02,0.050000001,38.41999817,7.28000021,36.41999817,10.06000042,1.059999943,0.310000002,1.210000038,0.300000012
587,44429,3005,146,0.717000008,0.066,0.395999998,0.057999998,0.003,0.028999999,0.037,0.002,0.016000001,2713,,0.034027778,44429.03403,1.0,4.870007998,B,0.0,8/21/2021 0:00,22:45,22:39,01:42,3,0,10.19999981,694,4.5,160,2.25,1,2689,0.855000019,0.079000004,0.386000007,0.057999998,0.003,0.034000002,0.035999998,0.002,0.02,0.050000001,38.41999817,7.28000021,36.41999817,10.06000042,1.059999943,0.310000002,1.210000038,0.300000012
588,44429,3005,122,0.829999983,0.048,0.470999986,0.063000001,0.003,0.033,0.039000001,0.002,0.022,2715,,0.052083333,44429.05208,1.0,4.847768004,B,0.0,8/21/2021 0:00,22:45,22:39,01:42,3,0,10.19999981,694,4.5,160,2.25,1,2689,0.855000019,0.079000004,0.386000007,0.057999998,0.003,0.034000002,0.035999998,0.002,0.02,0.050000001,38.41999817,7.28000021,36.41999817,10.06000042,1.059999943,0.310000002,1.210000038,0.300000012
589,44429,3005,182,1.157999992,0.064999998,0.43900001,0.064000003,0.003,0.037999999,0.039000001,0.002,0.028999999,2680,,0.967361111,44429.96736,,4.686662003,B,0.0,8/21/2021 0:00,22:45,22:39,01:42,3,0,10.19999981,694,4.5,160,2.25,1,2689,0.855000019,0.079000004,0.386000007,0.057999998,0.003,0.034000002,0.035999998,0.002,0.02,0.050000001,38.41999817,7.28000021,36.41999817,10.06000042,1.059999943,0.310000002,1.210000038,0.300000012
590,44430,3006,184,1.034000039,0.050999999,0.513000011,0.07,0.003,0.034000002,0.045000002,0.002,0.027000001,2603,,0.088888889,44430.08889,,4.620283988,B,0.0,8/22/2021 0:00,01:24,01:18,03:09,1,0,11.5,692,2.5,185,2.130000114,1,2649,1.06400001,0.046999998,0.492000014,0.068000004,0.003,0.035,0.041999999,0.002,0.028999999,0.119999997,39.02000046,6.989999771,34.70999908,9.729999542,0.810000002,0.479999989,1.139999986,0.389999986
591,44430,3006,147,1.093999982,0.043000001,0.470999986,0.064999998,0.003,0.035,0.037999999,0.002,0.030999999,2695,,0.130555556,44430.13056,,4.736428005,B,0.0,8/22/2021 0:00,01:24,01:18,03:09,1,0,11.5,692,2.5,185,2.130000114,1,2649,1.06400001,0.046999998,0.492000014,0.068000004,0.003,0.035,0.041999999,0.002,0.028999999,0.119999997,39.02000046,6.989999771,34.70999908,9.729999542,0.810000002,0.479999989,1.139999986,0.389999986
592,44430,3007,132,1.348999977,0.035999998,0.499000013,0.07,0.003,0.035999998,0.041999999,0.002,0.039999999,2722,,0.138194444,44430.13819,,4.697862008,B,0.0,8/22/2021 0:00,03:20,02:54,05:17,3,0,9.699999809,694,4.5,154,2.25,1,2750,1.179999948,0.035999998,0.493999988,0.068000004,0.003,0.034000002,0.041000001,0.002,0.035,0.050000001,38.79999924,7.210000038,37.38999939,10.19999981,0.99000001,0.349999994,1.230000019,0.340000004
593,44430,3007,152,1.08099997,0.035999998,0.481999993,0.068000004,0.003,0.033,0.041000001,0.002,0.030999999,2754,,0.163888889,44430.16389,,4.827386008,B,0.0,8/22/2021 0:00,03:20,02:54,05:17,3,0,9.699999809,694,4.5,154,2.25,1,2750,1.179999948,0.035999998,0.493999988,0.068000004,0.003,0.034000002,0.041000001,0.002,0.035,0.050000001,38.79999924,7.210000038,37.38999939,10.19999981,0.99000001,0.349999994,1.230000019,0.340000004
594,44430,3007,140,1.171000004,0.030999999,0.504999995,0.068999998,0.003,0.035999998,0.039000001,0.002,0.035999998,2753,,0.179861111,44430.17986,,4.801799999,B,0.0,8/22/2021 0:00,03:20,02:54,05:17,3,0,9.699999809,694,4.5,154,2.25,1,2750,1.179999948,0.035999998,0.493999988,0.068000004,0.003,0.034000002,0.041000001,0.002,0.035,0.050000001,38.79999924,7.210000038,37.38999939,10.19999981,0.99000001,0.349999994,1.230000019,0.340000004
595,44430,3007,138,1.118999958,0.039999999,0.488000005,0.064999998,0.003,0.030999999,0.041000001,0.002,0.034000002,2772,,0.204861111,44430.20486,,4.840864014,B,0.0,8/22/2021 0:00,03:20,02:54,05:17,3,0,9.699999809,694,4.5,154,2.25,1,2750,1.179999948,0.035999998,0.493999988,0.068000004,0.003,0.034000002,0.041000001,0.002,0.035,0.050000001,38.79999924,7.210000038,37.38999939,10.19999981,0.99000001,0.349999994,1.230000019,0.340000004
596,44430,3008,120,0.950999975,0.050999999,0.435000002,0.064999998,0.003,0.032000002,0.037999999,0.002,0.028000001,2744,,0.252083333,44430.25208,1.0,4.848510009,B,0.0,8/22/2021 0:00,05:21,05:11,07:39,1,0,10.69999981,692,2.460000038,190,2.130000114,1,2745,1.049000025,0.050999999,0.43599999,0.064999998,0.003,0.033,0.037999999,0.002,0.032000002,0.050000001,39.5,7.550000191,36.91999817,10.36999989,1.029999971,0.330000013,1.200000048,0.389999986
597,44430,3008,150,1.159999967,0.046,0.43900001,0.064999998,0.003,0.034000002,0.037999999,0.002,0.035999998,2757,,0.276388889,44430.27639,,4.803822011,B,0.0,8/22/2021 0:00,05:21,05:11,07:39,1,0,10.69999981,692,2.460000038,190,2.130000114,1,2745,1.049000025,0.050999999,0.43599999,0.064999998,0.003,0.033,0.037999999,0.002,0.032000002,0.050000001,39.5,7.550000191,36.91999817,10.36999989,1.029999971,0.330000013,1.200000048,0.389999986
598,44430,3008,193,1.036999941,0.056000002,0.435000002,0.064000003,0.003,0.032000002,0.037,0.002,0.032000002,2736,,0.295833333,44430.29583,,4.807330017,B,0.0,8/22/2021 0:00,05:21,05:11,07:39,1,0,10.69999981,692,2.460000038,190,2.130000114,1,2745,1.049000025,0.050999999,0.43599999,0.064999998,0.003,0.033,0.037999999,0.002,0.032000002,0.050000001,39.5,7.550000191,36.91999817,10.36999989,1.029999971,0.330000013,1.200000048,0.389999986
599,44430,3009,159,1.003999949,0.048,0.423000008,0.063000001,0.003,0.035999998,0.037,0.002,0.029999999,2726,,0.347222222,44430.34722,,4.807904016,B,0.0,8/22/2021 0:00,08:20,07:38,10:33,3,0,10.5,694,4.0,170,2.25,1,2746,0.981999993,0.048,0.42899999,0.063000001,0.003,0.034000002,0.037,0.002,0.028999999,0.050000001,38.59999847,7.150000095,36.31000137,10.09000015,0.970000029,0.310000002,1.200000048,0.379999995
600,44430,3009,151,0.910000026,0.048999999,0.416999996,0.061999999,0.003,0.035,0.037,0.002,0.025,2740,,0.367361111,44430.36736,1.0,4.854795993,B,0.0,8/22/2021 0:00,08:20,07:38,10:33,3,0,10.5,694,4.0,170,2.25,1,2746,0.981999993,0.048,0.42899999,0.063000001,0.003,0.034000002,0.037,0.002,0.028999999,0.050000001,38.59999847,7.150000095,36.31000137,10.09000015,0.970000029,0.310000002,1.200000048,0.379999995
601,44430,3009,145,1.100999951,0.050000001,0.423000008,0.063000001,0.003,0.033,0.037,0.002,0.033,2762,,0.395138889,44430.39514,,4.828434015,B,0.0,8/22/2021 0:00,08:20,07:38,10:33,3,0,10.5,694,4.0,170,2.25,1,2746,0.981999993,0.048,0.42899999,0.063000001,0.003,0.034000002,0.037,0.002,0.028999999,0.050000001,38.59999847,7.150000095,36.31000137,10.09000015,0.970000029,0.310000002,1.200000048,0.379999995
602,44430,3009,182,0.912,0.046,0.453999996,0.063000001,0.003,0.032000002,0.037999999,0.002,0.026000001,2757,,0.413194444,44430.41319,1.0,4.881781999,B,0.0,8/22/2021 0:00,08:20,07:38,10:33,3,0,10.5,694,4.0,170,2.25,1,2746,0.981999993,0.048,0.42899999,0.063000001,0.003,0.034000002,0.037,0.002,0.028999999,0.050000001,38.59999847,7.150000095,36.31000137,10.09000015,0.970000029,0.310000002,1.200000048,0.379999995
603,44430,3010,158,0.898999989,0.054000001,0.432999998,0.064000003,0.003,0.035,0.039999999,0.002,0.026000001,2696,,0.467361111,44430.46736,1.0,4.794314002,B,0.0,8/22/2021 0:00,10:32,10:27,13:00,1,0,11.0,690,2.470000029,162,2.119999886,1,2713,1.059999943,0.044,0.456999987,0.064999998,0.003,0.035,0.039999999,0.002,0.032000002,0.129999995,38.72000122,7.880000114,37.0,10.0,1.019999981,0.330000013,1.210000038,0.400000006
604,44430,3010,155,1.062999964,0.044,0.470999986,0.064999998,0.003,0.037,0.039000001,0.002,0.032000002,2727,,0.481944444,44430.48194,,4.791898012,B,0.0,8/22/2021 0:00,10:32,10:27,13:00,1,0,11.0,690,2.470000029,162,2.119999886,1,2713,1.059999943,0.044,0.456999987,0.064999998,0.003,0.035,0.039999999,0.002,0.032000002,0.129999995,38.72000122,7.880000114,37.0,10.0,1.019999981,0.330000013,1.210000038,0.400000006
605,44430,3010,190,1.218000054,0.033,0.465999991,0.066,0.003,0.033,0.041000001,0.002,0.037999999,2716,,0.524305556,44430.52431,,4.732357983,B,0.0,8/22/2021 0:00,10:32,10:27,13:00,1,0,11.0,690,2.470000029,162,2.119999886,1,2713,1.059999943,0.044,0.456999987,0.064999998,0.003,0.035,0.039999999,0.002,0.032000002,0.129999995,38.72000122,7.880000114,37.0,10.0,1.019999981,0.330000013,1.210000038,0.400000006
606,44430,3011,184,1.430999994,0.034000002,0.460999995,0.064999998,0.003,0.033,0.039000001,0.002,0.045000002,2689,,0.555555556,44430.55556,,4.627568002,B,0.0,8/22/2021 0:00,13:40,12:55,15:10,3,0,11.0,658,4.0,160,2.25,1,2740,1.235999942,0.035,0.437999994,0.064999998,0.003,0.033,0.039000001,0.002,0.037,0.050000001,37.95999908,7.579999924,36.95000076,10.14999962,1.210000038,0.25,1.24000001,0.310000002
607,44430,3011,151,1.161000013,0.037999999,0.423999995,0.066,0.003,0.034000002,0.039999999,0.002,0.034000002,2759,,0.586111111,44430.58611,,4.808531996,B,0.0,8/22/2021 0:00,13:40,12:55,15:10,3,0,11.0,658,4.0,160,2.25,1,2740,1.235999942,0.035,0.437999994,0.064999998,0.003,0.033,0.039000001,0.002,0.037,0.050000001,37.95999908,7.579999924,36.95000076,10.14999962,1.210000038,0.25,1.24000001,0.310000002
608,44430,3011,122,1.116999984,0.034000002,0.430000007,0.064000003,0.003,0.033,0.039000001,0.002,0.033,2773,,0.598611111,44430.59861,,4.845160003,B,0.0,8/22/2021 0:00,13:40,12:55,15:10,3,0,11.0,658,4.0,160,2.25,1,2740,1.235999942,0.035,0.437999994,0.064999998,0.003,0.033,0.039000001,0.002,0.037,0.050000001,37.95999908,7.579999924,36.95000076,10.14999962,1.210000038,0.25,1.24000001,0.310000002
609,44430,3012,147,1.172999978,0.043000001,0.456,0.067000002,0.003,0.033,0.041000001,0.002,0.035,2738,,0.663194444,44430.66319,,4.772538006,B,0.0,8/22/2021 0:00,15:00,14:57,17:25,1,0,11.30000019,690,2.460000038,170,2.119999886,1,2742,0.976999998,0.048,0.437999994,0.064000003,0.003,0.032000002,0.039000001,0.002,0.028000001,0.349999994,37.63000107,7.269999981,35.77999878,9.5,0.980000019,0.330000013,1.200000048,0.389999986
610,44430,3012,136,0.866999984,0.048999999,0.423000008,0.061999999,0.003,0.033,0.039000001,0.002,0.024,2747,,0.688194444,44430.68819,1.0,4.878574006,B,0.0,8/22/2021 0:00,15:00,14:57,17:25,1,0,11.30000019,690,2.460000038,170,2.119999886,1,2742,0.976999998,0.048,0.437999994,0.064000003,0.003,0.032000002,0.039000001,0.002,0.028000001,0.349999994,37.63000107,7.269999981,35.77999878,9.5,0.980000019,0.330000013,1.200000048,0.389999986
611,44430,3012,121,0.890999973,0.050999999,0.43599999,0.063000001,0.003,0.030999999,0.037999999,0.002,0.024,2743,,0.693055556,44430.69306,1.0,4.865228008,B,0.0,8/22/2021 0:00,15:00,14:57,17:25,1,0,11.30000019,690,2.460000038,170,2.119999886,1,2742,0.976999998,0.048,0.437999994,0.064000003,0.003,0.032000002,0.039000001,0.002,0.028000001,0.349999994,37.63000107,7.269999981,35.77999878,9.5,0.980000019,0.330000013,1.200000048,0.389999986
612,44430,3013,120,1.284000039,0.041000001,0.488999993,0.067000002,0.003,0.034000002,0.039999999,0.002,0.037999999,2695,,0.738194444,44430.73819,,4.678171987,B,0.0,8/22/2021 0:00,18:00,17:21,20:41,3,0,11.5,658,3.75,165,2.25,1,2752,1.264999986,0.034000002,0.479999989,0.064999998,0.003,0.034000002,0.037999999,0.002,0.039000001,0.050000001,37.99000168,7.429999828,36.75,10.11999989,1.029999971,0.379999995,1.230000019,0.340000004
613,44430,3013,193,1.141000032,0.041999999,0.456,0.064999998,0.003,0.028999999,0.037999999,0.002,0.035,2706,,0.75,44430.75,,4.739827991,B,0.0,8/22/2021 0:00,18:00,17:21,20:41,3,0,11.5,658,3.75,165,2.25,1,2752,1.264999986,0.034000002,0.479999989,0.064999998,0.003,0.034000002,0.037999999,0.002,0.039000001,0.050000001,37.99000168,7.429999828,36.75,10.11999989,1.029999971,0.379999995,1.230000019,0.340000004
614,44430,3013,155,1.200000048,0.029999999,0.474000007,0.064999998,0.003,0.037,0.039000001,0.002,0.035999998,2743,,0.768055556,44430.76806,,4.778241986,B,0.0,8/22/2021 0:00,18:00,17:21,20:41,3,0,11.5,658,3.75,165,2.25,1,2752,1.264999986,0.034000002,0.479999989,0.064999998,0.003,0.034000002,0.037999999,0.002,0.039000001,0.050000001,37.99000168,7.429999828,36.75,10.11999989,1.029999971,0.379999995,1.230000019,0.340000004
615,44430,3013,150,1.488000035,0.026000001,0.497999996,0.067000002,0.003,0.034000002,0.037999999,0.002,0.046999998,2782,,0.788888889,44430.78889,,4.747113988,B,0.0,8/22/2021 0:00,18:00,17:21,20:41,3,0,11.5,658,3.75,165,2.25,1,2752,1.264999986,0.034000002,0.479999989,0.064999998,0.003,0.034000002,0.037999999,0.002,0.039000001,0.050000001,37.99000168,7.429999828,36.75,10.11999989,1.029999971,0.379999995,1.230000019,0.340000004
616,44430,3013,151,1.253999949,0.033,0.476999998,0.064999998,0.003,0.037999999,0.035999998,0.002,0.037,2789,,0.822222222,44430.82222,,4.827206017,B,0.0,8/22/2021 0:00,18:00,17:21,20:41,3,0,11.5,658,3.75,165,2.25,1,2752,1.264999986,0.034000002,0.479999989,0.064999998,0.003,0.034000002,0.037999999,0.002,0.039000001,0.050000001,37.99000168,7.429999828,36.75,10.11999989,1.029999971,0.379999995,1.230000019,0.340000004
617,44430,3013,182,1.223999977,0.030999999,0.485000014,0.064000003,0.003,0.035,0.039000001,0.002,0.039000001,2799,,0.841666667,44430.84167,,4.850710007,B,0.0,8/22/2021 0:00,18:00,17:21,20:41,3,0,11.5,658,3.75,165,2.25,1,2752,1.264999986,0.034000002,0.479999989,0.064999998,0.003,0.034000002,0.037999999,0.002,0.039000001,0.050000001,37.99000168,7.429999828,36.75,10.11999989,1.029999971,0.379999995,1.230000019,0.340000004
618,44430,3014,161,0.875,0.048,0.441000015,0.061999999,0.003,0.032000002,0.039000001,0.002,0.026000001,2600,,0.876388889,44430.87639,1.0,4.668828001,B,0.0,8/22/2021 0:00,20:41,20:36,22:04,1,0,10.39999962,690,2.75,167,2.130000114,1,2696,0.871999979,0.048999999,0.43900001,0.061999999,0.003,0.035,0.039000001,0.002,0.025,0.219999999,38.24000168,7.71999979,36.59999847,10.0,0.99000001,0.400000006,1.220000029,0.379999995
619,44430,3014,146,0.86500001,0.046999998,0.439999998,0.061000001,0.003,0.035999998,0.039000001,0.002,0.024,2744,,0.904861111,44430.90486,1.0,4.878229997,B,0.0,8/22/2021 0:00,20:41,20:36,22:04,1,0,10.39999962,690,2.75,167,2.130000114,1,2696,0.871999979,0.048999999,0.43900001,0.061999999,0.003,0.035,0.039000001,0.002,0.025,0.219999999,38.24000168,7.71999979,36.59999847,10.0,0.99000001,0.400000006,1.220000029,0.379999995
620,44430,3014,145,0.875999987,0.052999999,0.43599999,0.063000001,0.003,0.037999999,0.039999999,0.002,0.024,2744,,0.913888889,44430.91389,1.0,4.871648004,B,0.0,8/22/2021 0:00,20:41,20:36,22:04,1,0,10.39999962,690,2.75,167,2.130000114,1,2696,0.871999979,0.048999999,0.43900001,0.061999999,0.003,0.035,0.039000001,0.002,0.025,0.219999999,38.24000168,7.71999979,36.59999847,10.0,0.99000001,0.400000006,1.220000029,0.379999995
621,44430,3015,122,0.943000019,0.030999999,0.456,0.064000003,0.003,0.035,0.039000001,0.002,0.028999999,2637,,0.928472222,44430.92847,1.0,4.705707993,B,0.0,8/22/2021 0:00,22:17,22:02,23:28,3,0,9.0,658,4.25,152,2.5,1,2705,0.991999984,0.034000002,0.451000005,0.064000003,0.003,0.035999998,0.037999999,0.002,0.030999999,0.050000001,38.31999969,7.610000134,37.58000183,10.13000011,0.980000019,0.319999993,1.25,0.370000005
622,44430,3015,139,1.041000009,0.035999998,0.446999997,0.063000001,0.003,0.035999998,0.037999999,0.002,0.032000002,2773,,0.960416667,44430.96042,,4.868725998,B,0.0,8/22/2021 0:00,22:17,22:02,23:28,3,0,9.0,658,4.25,152,2.5,1,2705,0.991999984,0.034000002,0.451000005,0.064000003,0.003,0.035999998,0.037999999,0.002,0.030999999,0.050000001,38.31999969,7.610000134,37.58000183,10.13000011,0.980000019,0.319999993,1.25,0.370000005
623,44430,3016,144,0.897000015,0.043000001,0.432000011,0.063000001,0.003,0.035999998,0.037,0.002,0.027000001,2705,,0.019444444,44430.01944,1.0,4.812485995,B,0.0,8/22/2021 0:00,23:39,23:27,01:33,1,0,9.5,690,3.5,184,2.130000114,1,2722,0.916999996,0.045000002,0.430999994,0.063000001,0.003,0.035999998,0.037999999,0.002,0.027000001,0.230000004,38.88000107,7.559999943,36.25999832,9.670000076,0.879999995,0.409999996,1.179999948,0.430000007
624,44430,3016,136,1.049999952,0.039999999,0.449999988,0.064999998,0.003,0.035999998,0.039000001,0.002,0.033,2758,,0.04375,44430.04375,,4.840630016,B,0.0,8/22/2021 0:00,23:39,23:27,01:33,1,0,9.5,690,3.5,184,2.130000114,1,2722,0.916999996,0.045000002,0.430999994,0.063000001,0.003,0.035999998,0.037999999,0.002,0.027000001,0.230000004,38.88000107,7.559999943,36.25999832,9.670000076,0.879999995,0.409999996,1.179999948,0.430000007
625,44430,3016,147,0.948000014,0.041000001,0.456999987,0.064000003,0.003,0.037999999,0.039000001,0.002,0.027000001,2740,,0.0625,44430.0625,1.0,4.846675994,B,0.0,8/22/2021 0:00,23:39,23:27,01:33,1,0,9.5,690,3.5,184,2.130000114,1,2722,0.916999996,0.045000002,0.430999994,0.063000001,0.003,0.035999998,0.037999999,0.002,0.027000001,0.230000004,38.88000107,7.559999943,36.25999832,9.670000076,0.879999995,0.409999996,1.179999948,0.430000007
626,44430,3016,121,0.773000002,0.056000002,0.386000007,0.059999999,0.003,0.034000002,0.037,0.002,0.022,2686,,0.997916667,44430.99792,1.0,4.817157999,B,0.0,8/22/2021 0:00,23:39,23:27,01:33,1,0,9.5,690,3.5,184,2.130000114,1,2722,0.916999996,0.045000002,0.430999994,0.063000001,0.003,0.035999998,0.037999999,0.002,0.027000001,0.230000004,38.88000107,7.559999943,36.25999832,9.670000076,0.879999995,0.409999996,1.179999948,0.430000007
627,44431,3017,159,0.884000003,0.059,0.386000007,0.059999999,0.003,0.034000002,0.037,0.002,0.025,2738,,0.083333333,44431.08333,1.0,4.856077999,B,0.0,8/23/2021 0:00,01:50,01:32,03:17,3,1,11.39999962,658,4.0,155,2.25,1,2740,0.852999985,0.052000001,0.40200001,0.061000001,0.003,0.034000002,0.035999998,0.002,0.024,0.129999995,39.06000137,7.429999828,37.04000092,9.989999771,0.920000017,0.430000007,1.200000048,0.389999986
628,44431,3017,192,0.84799999,0.044,0.423999995,0.063000001,0.003,0.033,0.037,0.002,0.024,2737,,0.101388889,44431.10139,1.0,4.873312003,B,0.0,8/23/2021 0:00,01:50,01:32,03:17,3,1,11.39999962,658,4.0,155,2.25,1,2740,0.852999985,0.052000001,0.40200001,0.061000001,0.003,0.034000002,0.035999998,0.002,0.024,0.129999995,39.06000137,7.429999828,37.04000092,9.989999771,0.920000017,0.430000007,1.200000048,0.389999986
629,44431,3017,162,0.825999975,0.054000001,0.395000011,0.061000001,0.003,0.034000002,0.035,0.002,0.023,2745,,0.114583333,44431.11458,1.0,4.886260007,B,0.0,8/23/2021 0:00,01:50,01:32,03:17,3,1,11.39999962,658,4.0,155,2.25,1,2740,0.852999985,0.052000001,0.40200001,0.061000001,0.003,0.034000002,0.035999998,0.002,0.024,0.129999995,39.06000137,7.429999828,37.04000092,9.989999771,0.920000017,0.430000007,1.200000048,0.389999986
630,44431,3018,140,0.944000006,0.046,0.43599999,0.064000003,0.003,0.035,0.037999999,0.002,0.028999999,2643,,0.159722222,44431.15972,1.0,4.709117997,B,0.0,8/23/2021 0:00,03:20,03:15,05:49,1,0,10.69999981,692,3.450000048,193,2.130000114,1,2714,0.93599999,0.045000002,0.426999986,0.063000001,0.003,0.034000002,0.037,0.002,0.028000001,0.219999999,38.34000015,7.730000019,37.08000183,9.970000267,1.0,0.409999996,1.230000019,0.389999986
631,44431,3018,182,0.957000017,0.044,0.437999994,0.061999999,0.003,0.033,0.037999999,0.002,0.028999999,2711,,0.1875,44431.1875,1.0,4.801693995,B,0.0,8/23/2021 0:00,03:20,03:15,05:49,1,0,10.69999981,692,3.450000048,193,2.130000114,1,2714,0.93599999,0.045000002,0.426999986,0.063000001,0.003,0.034000002,0.037,0.002,0.028000001,0.219999999,38.34000015,7.730000019,37.08000183,9.970000267,1.0,0.409999996,1.230000019,0.389999986
632,44431,3018,145,0.906000018,0.044,0.407000005,0.061999999,0.003,0.034000002,0.035,0.002,0.026000001,2764,,0.201388889,44431.20139,1.0,4.893735995,B,0.0,8/23/2021 0:00,03:20,03:15,05:49,1,0,10.69999981,692,3.450000048,193,2.130000114,1,2714,0.93599999,0.045000002,0.426999986,0.063000001,0.003,0.034000002,0.037,0.002,0.028000001,0.219999999,38.34000015,7.730000019,37.08000183,9.970000267,1.0,0.409999996,1.230000019,0.389999986
633,44431,3018,144,,,0.0,0.0,0.0,0.0,0.0,0.0,0.0,2739,,0.227083333,44431.22708,,5.16528,B,1.0,8/23/2021 0:00,03:20,03:15,05:49,1,0,10.69999981,692,3.450000048,193,2.130000114,1,2714,0.93599999,0.045000002,0.426999986,0.063000001,0.003,0.034000002,0.037,0.002,0.028000001,0.219999999,38.34000015,7.730000019,37.08000183,9.970000267,1.0,0.409999996,1.230000019,0.389999986
634,44431,3019,183,0.878000021,0.035,0.433999985,0.061999999,0.003,0.035,0.035999998,0.002,0.025,2745,,0.28125,44431.28125,1.0,4.878501993,B,0.0,8/23/2021 0:00,06:05,05:47,08:20,3,0,10.80000019,658,4.0,160,2.25,1,2745,0.91900003,0.041999999,0.428000003,0.064000003,0.003,0.035999998,0.037999999,0.002,0.026000001,0.050000001,37.97000122,7.389999866,36.90999985,9.960000038,0.970000029,0.319999993,1.230000019,0.360000014
635,44431,3019,161,0.827000022,0.044,0.400999993,0.061999999,0.003,0.037,0.035999998,0.002,0.024,2718,,0.3125,44431.3125,1.0,4.851237993,B,0.0,8/23/2021 0:00,06:05,05:47,08:20,3,0,10.80000019,658,4.0,160,2.25,1,2745,0.91900003,0.041999999,0.428000003,0.064000003,0.003,0.035999998,0.037999999,0.002,0.026000001,0.050000001,37.97000122,7.389999866,36.90999985,9.960000038,0.970000029,0.319999993,1.230000019,0.360000014
636,44431,3019,184,1.052000046,0.046,0.449000001,0.067000002,0.003,0.035,0.041999999,0.002,0.029999999,2773,,0.340277778,44431.34028,,4.860051985,B,0.0,8/23/2021 0:00,06:05,05:47,08:20,3,0,10.80000019,658,4.0,160,2.25,1,2745,0.91900003,0.041999999,0.428000003,0.064000003,0.003,0.035999998,0.037999999,0.002,0.026000001,0.050000001,37.97000122,7.389999866,36.90999985,9.960000038,0.970000029,0.319999993,1.230000019,0.360000014
637,44431,3020,121,0.883000016,0.056000002,0.395000011,0.064000003,0.003,0.039000001,0.037,0.002,0.022,2634,,0.367361111,44431.36736,1.0,4.710029994,B,0.0,8/23/2021 0:00,08:23,08:18,10:45,1,0,10.60000038,691,5.28000021,157,2.119999886,1,2704,0.882000029,0.048999999,0.40200001,0.061999999,0.003,0.037,0.035999998,0.002,0.022,0.629999995,39.24000168,6.630000114,36.20000076,9.68999958,0.860000014,0.550000012,1.169999957,0.419999987
638,44431,3020,147,0.838,0.043000001,0.409000009,0.061999999,0.003,0.035999998,0.035999998,0.002,0.022,2732,,0.401388889,44431.40139,1.0,4.869012,B,0.0,8/23/2021 0:00,08:23,08:18,10:45,1,0,10.60000038,691,5.28000021,157,2.119999886,1,2704,0.882000029,0.048999999,0.40200001,0.061999999,0.003,0.037,0.035999998,0.002,0.022,0.629999995,39.24000168,6.630000114,36.20000076,9.68999958,0.860000014,0.550000012,1.169999957,0.419999987
639,44431,3020,142,0.924000025,0.046999998,0.402999997,0.061000001,0.003,0.035999998,0.035999998,0.002,0.023,2746,,0.418055556,44431.41806,1.0,4.861473993,B,0.0,8/23/2021 0:00,08:23,08:18,10:45,1,0,10.60000038,691,5.28000021,157,2.119999886,1,2704,0.882000029,0.048999999,0.40200001,0.061999999,0.003,0.037,0.035999998,0.002,0.022,0.629999995,39.24000168,6.630000114,36.20000076,9.68999958,0.860000014,0.550000012,1.169999957,0.419999987
640,44431,3021,139,0.88499999,0.046999998,0.407999992,0.061000001,0.003,0.035999998,0.035999998,0.002,0.023,2706,,0.483333333,44431.48333,1.0,4.817164003,B,0.0,8/23/2021 0:00,11:00,10:42,12:39,3,1,11.0,573,4.0,160,2.25,1,2725,0.933000028,0.043000001,0.421999991,0.064000003,0.003,0.035999998,0.037,0.002,0.026000001,0.189999998,39.27999878,6.909999847,36.97999954,9.699999809,0.910000026,0.5,1.190000057,0.409999996
641,44431,3021,159,0.837000012,0.050999999,0.384000003,0.061000001,0.003,0.037999999,0.035999998,0.002,0.023,2716,,0.502083333,44431.50208,1.0,4.842621996,B,0.0,8/23/2021 0:00,11:00,10:42,12:39,3,1,11.0,573,4.0,160,2.25,1,2725,0.933000028,0.043000001,0.421999991,0.064000003,0.003,0.035999998,0.037,0.002,0.026000001,0.189999998,39.27999878,6.909999847,36.97999954,9.699999809,0.910000026,0.5,1.190000057,0.409999996
642,44431,3021,182,0.953999996,0.037999999,0.446999997,0.066,0.003,0.035,0.037999999,0.002,0.028000001,2738,,0.513888889,44431.51389,1.0,4.842506002,B,0.0,8/23/2021 0:00,11:00,10:42,12:39,3,1,11.0,573,4.0,160,2.25,1,2725,0.933000028,0.043000001,0.421999991,0.064000003,0.003,0.035999998,0.037,0.002,0.026000001,0.189999998,39.27999878,6.909999847,36.97999954,9.699999809,0.910000026,0.5,1.190000057,0.409999996
643,44431,3021,136,1.05400002,0.034000002,0.451000005,0.066,0.003,0.035999998,0.037999999,0.002,0.029999999,2740,,0.527083333,44431.52708,,4.815787993,B,0.0,8/23/2021 0:00,11:00,10:42,12:39,3,1,11.0,573,4.0,160,2.25,1,2725,0.933000028,0.043000001,0.421999991,0.064000003,0.003,0.035999998,0.037,0.002,0.026000001,0.189999998,39.27999878,6.909999847,36.97999954,9.699999809,0.910000026,0.5,1.190000057,0.409999996
644,44431,3023,183,1.042000055,0.052999999,0.414000005,0.061999999,0.003,0.035,0.037,0.002,0.030999999,2722,,0.577777778,44431.57778,,4.786491984,B,0.0,8/23/2021 0:00,14:21,13:13,14:35,2,0,11.0,REST,3.779999971,195,2.119999886,1,2719,0.98299998,0.055,0.407000005,0.061000001,0.003,0.034000002,0.035999998,0.002,0.028999999,0.0,0.0,0.0,0.0,0.0,0.0,0.0,0.0,0.0
645,44431,3023,144,0.924000025,0.056000002,0.400999993,0.059999999,0.003,0.032000002,0.035999998,0.002,0.027000001,2716,,0.590277778,44431.59028,1.0,4.814457992,B,0.0,8/23/2021 0:00,14:21,13:13,14:35,2,0,11.0,REST,3.779999971,195,2.119999886,1,2719,0.98299998,0.055,0.407000005,0.061000001,0.003,0.034000002,0.035999998,0.002,0.028999999,0.0,0.0,0.0,0.0,0.0,0.0,0.0,0.0,0.0
646,44431,3024,121,,,0.0,0.0,0.0,0.0,0.0,0.0,0.0,2730,,0.630555556,44431.63056,,5.15243,B,1.0,8/23/2021 0:00,14:15,14:00,15:50,3,0,10.5,573,4.0,170,2.25,1,2726,0.870999992,0.035999998,0.442999989,0.064999998,0.003,0.039000001,0.037999999,0.002,0.025,0.050000001,38.08000183,7.710000038,37.59000015,10.18000031,1.00999999,0.310000002,1.25,0.360000014
647,44431,3024,122,0.870999992,0.035999998,0.442999989,0.064999998,0.003,0.039000001,0.037999999,0.002,0.025,2722,,0.652777778,44431.65278,1.0,4.846124004,B,0.0,8/23/2021 0:00,14:15,14:00,15:50,3,0,10.5,573,4.0,170,2.25,1,2726,0.870999992,0.035999998,0.442999989,0.064999998,0.003,0.039000001,0.037999999,0.002,0.025,0.050000001,38.08000183,7.710000038,37.59000015,10.18000031,1.00999999,0.310000002,1.25,0.360000014
648,44431,3025,148,0.976000011,0.035,0.470999986,0.064000003,0.003,0.034000002,0.037,0.002,0.030999999,2669,,0.680555556,44431.68056,1.0,4.740557995,B,0.0,8/23/2021 0:00,15:49,15:45,17:25,2,0,9.800000191,689,4.519999981,165,2.25,1,2681,0.999000013,0.035,0.462000012,0.064999998,0.003,0.035,0.037999999,0.002,0.032000002,5.440000057,10.09000015,0.0,2.329999924,0.25,0.109999999,0.0,0.25999999,0.0
649,44431,3025,140,1.021999955,0.034000002,0.453000009,0.064999998,0.003,0.035999998,0.037999999,0.002,0.032000002,2693,,0.702777778,44431.70278,,4.759274014,B,0.0,8/23/2021 0:00,15:49,15:45,17:25,2,0,9.800000191,689,4.519999981,165,2.25,1,2681,0.999000013,0.035,0.462000012,0.064999998,0.003,0.035,0.037999999,0.002,0.032000002,5.440000057,10.09000015,0.0,2.329999924,0.25,0.109999999,0.0,0.25999999,0.0
650,44431,3026,162,1.00999999,0.034000002,0.456999987,0.064000003,0.003,0.034000002,0.039000001,0.002,0.032000002,2700,,0.739583333,44431.73958,,4.773716001,B,0.0,8/23/2021 0:00,17:40,17:21,20:11,3,0,11.0,573,4.0,160,2.25,1,2749,1.116000056,0.028000001,0.48300001,0.066,0.003,0.034000002,0.037999999,0.002,0.034000002,0.050000001,38.15999985,6.860000134,38.54999924,10.32999992,1.070000052,0.280000001,1.279999971,0.310000002
651,44431,3026,192,1.050999999,0.028999999,0.465000004,0.064000003,0.003,0.034000002,0.037999999,0.002,0.030999999,2745,,0.764583333,44431.76458,,4.82748,B,0.0,8/23/2021 0:00,17:40,17:21,20:11,3,0,11.0,573,4.0,160,2.25,1,2749,1.116000056,0.028000001,0.48300001,0.066,0.003,0.034000002,0.037999999,0.002,0.034000002,0.050000001,38.15999985,6.860000134,38.54999924,10.32999992,1.070000052,0.280000001,1.279999971,0.310000002
652,44431,3026,146,1.182000041,0.026000001,0.508000016,0.067000002,0.003,0.032000002,0.037999999,0.002,0.037,2777,,0.799305556,44431.79931,,4.834543987,B,0.0,8/23/2021 0:00,17:40,17:21,20:11,3,0,11.0,573,4.0,160,2.25,1,2749,1.116000056,0.028000001,0.48300001,0.066,0.003,0.034000002,0.037999999,0.002,0.034000002,0.050000001,38.15999985,6.860000134,38.54999924,10.32999992,1.070000052,0.280000001,1.279999971,0.310000002
653,44431,3026,150,1.218999982,0.024,0.503000021,0.067000002,0.003,0.034000002,0.037999999,0.002,0.035999998,2776,,0.819444444,44431.81944,,4.821164006,B,0.0,8/23/2021 0:00,17:40,17:21,20:11,3,0,11.0,573,4.0,160,2.25,1,2749,1.116000056,0.028000001,0.48300001,0.066,0.003,0.034000002,0.037999999,0.002,0.034000002,0.050000001,38.15999985,6.860000134,38.54999924,10.32999992,1.070000052,0.280000001,1.279999971,0.310000002
654,44431,3027,171,1.06099999,0.026000001,0.477999985,0.064999998,0.003,0.037,0.041000001,0.002,0.032000002,2645,,0.85625,44431.85625,,4.684264003,B,0.0,8/23/2021 0:00,20:10,20:01,22:21,2,0,10.39999962,689,3.5,170,2.25,1,2721,1.034000039,0.030999999,0.460000008,0.064999998,0.003,0.034000002,0.039000001,0.002,0.030999999,0.050000001,38.27000046,6.960000038,38.41999817,9.800000191,1.070000052,0.370000005,1.25999999,0.319999993
655,44431,3027,173,1.037999988,0.035,0.442999989,0.064000003,0.003,0.033,0.037999999,0.002,0.029999999,2706,,0.871527778,44431.87153,,4.774524002,B,0.0,8/23/2021 0:00,20:10,20:01,22:21,2,0,10.39999962,689,3.5,170,2.25,1,2721,1.034000039,0.030999999,0.460000008,0.064999998,0.003,0.034000002,0.039000001,0.002,0.030999999,0.050000001,38.27000046,6.960000038,38.41999817,9.800000191,1.070000052,0.370000005,1.25999999,0.319999993
656,44431,3027,149,1.039000034,0.037,0.437999994,0.064000003,0.003,0.030999999,0.037999999,0.002,0.028999999,2746,,0.892361111,44431.89236,,4.829813988,B,0.0,8/23/2021 0:00,20:10,20:01,22:21,2,0,10.39999962,689,3.5,170,2.25,1,2721,1.034000039,0.030999999,0.460000008,0.064999998,0.003,0.034000002,0.039000001,0.002,0.030999999,0.050000001,38.27000046,6.960000038,38.41999817,9.800000191,1.070000052,0.370000005,1.25999999,0.319999993
657,44431,3027,156,1.075000048,0.025,0.474000007,0.064999998,0.003,0.033,0.039000001,0.002,0.034000002,2763,,0.90625,44431.90625,,4.847261986,B,0.0,8/23/2021 0:00,20:10,20:01,22:21,2,0,10.39999962,689,3.5,170,2.25,1,2721,1.034000039,0.030999999,0.460000008,0.064999998,0.003,0.034000002,0.039000001,0.002,0.030999999,0.050000001,38.27000046,6.960000038,38.41999817,9.800000191,1.070000052,0.370000005,1.25999999,0.319999993
658,44431,3027,162,0.958999991,0.032000002,0.465999991,0.064999998,0.003,0.035999998,0.039999999,0.002,0.028999999,2745,,0.930555556,44431.93056,1.0,4.854498003,B,0.0,8/23/2021 0:00,20:10,20:01,22:21,2,0,10.39999962,689,3.5,170,2.25,1,2721,1.034000039,0.030999999,0.460000008,0.064999998,0.003,0.034000002,0.039000001,0.002,0.030999999,0.050000001,38.27000046,6.960000038,38.41999817,9.800000191,1.070000052,0.370000005,1.25999999,0.319999993
659,44431,3028,190,1.008000016,0.032000002,0.453000009,0.064999998,0.003,0.029999999,0.039000001,0.002,0.032000002,2703,,0.947916667,44431.94792,,4.779833995,B,0.0,8/23/2021 0:00,22:40,22:18,23:51,3,0,11.19999981,573,1.0,157,2.25,1,2721,0.953999996,0.029999999,0.456,0.064999998,0.003,0.032000002,0.039999999,0.002,0.030999999,0.050000001,38.20999908,6.710000038,39.33000183,10.22000027,1.049999952,0.270000011,1.299999952,0.330000013
660,44431,3028,152,0.899999976,0.028000001,0.458000004,0.064000003,0.003,0.034000002,0.041000001,0.002,0.028999999,2740,,0.963194444,44431.96319,1.0,4.866784006,B,0.0,8/23/2021 0:00,22:40,22:18,23:51,3,0,11.19999981,573,1.0,157,2.25,1,2721,0.953999996,0.029999999,0.456,0.064999998,0.003,0.032000002,0.039999999,0.002,0.030999999,0.050000001,38.20999908,6.710000038,39.33000183,10.22000027,1.049999952,0.270000011,1.299999952,0.330000013
661,44432,3030,171,1.139000058,0.033,0.463999987,0.068000004,0.003,0.034000002,0.041000001,0.002,0.037999999,2710,,0.028472222,44432.02847,,4.74842198,B,0.0,8/24/2021 0:00,01:00,00:26,02:35,3,0,11.5,573,3.849999905,158,2.25,1,2735,0.948000014,0.033,0.467000008,0.067000002,0.007,0.034000002,0.041000001,0.002,0.028999999,0.050000001,38.20000076,6.570000172,39.00999832,10.35000038,1.049999952,0.349999994,1.289999962,0.330000013
662,44432,3030,132,,,0.0,0.0,0.0,0.0,0.0,0.0,0.0,2723,,0.049305556,44432.04931,,5.14215,B,1.0,8/24/2021 0:00,01:00,00:26,02:35,3,0,11.5,573,3.849999905,158,2.25,1,2735,0.948000014,0.033,0.467000008,0.067000002,0.007,0.034000002,0.041000001,0.002,0.028999999,0.050000001,38.20000076,6.570000172,39.00999832,10.35000038,1.049999952,0.349999994,1.289999962,0.330000013
663,44432,3030,146,0.842999995,0.028999999,0.469999999,0.066,0.003,0.029999999,0.041000001,0.002,0.025,2755,,0.084722222,44432.08472,1.0,4.906860002,B,0.0,8/24/2021 0:00,01:00,00:26,02:35,3,0,11.5,573,3.849999905,158,2.25,1,2735,0.948000014,0.033,0.467000008,0.067000002,0.007,0.034000002,0.041000001,0.002,0.028999999,0.050000001,38.20000076,6.570000172,39.00999832,10.35000038,1.049999952,0.349999994,1.289999962,0.330000013
664,44432,3030,173,0.861999989,0.035999998,0.467999995,0.068000004,0.015,0.037,0.039999999,0.002,0.025,2753,,0.096527778,44432.09653,1.0,4.894884003,B,0.0,8/24/2021 0:00,01:00,00:26,02:35,3,0,11.5,573,3.849999905,158,2.25,1,2735,0.948000014,0.033,0.467000008,0.067000002,0.007,0.034000002,0.041000001,0.002,0.028999999,0.050000001,38.20000076,6.570000172,39.00999832,10.35000038,1.049999952,0.349999994,1.289999962,0.330000013
665,44432,3031,120,0.873000026,0.052000001,0.419,0.067000002,0.003,0.035999998,0.041000001,0.002,0.026000001,2673,,0.145833333,44432.14583,1.0,4.768381991,B,0.0,8/24/2021 0:00,02:40,02:28,04:40,2,0,11.89999962,689,3.5,190,2.25,1,2683,0.936999977,0.043000001,0.451000005,0.067000002,0.003,0.034000002,0.041000001,0.002,0.029999999,0.050000001,38.68000031,6.730000019,37.09999847,10.39999962,1.090000033,0.280000001,1.230000019,0.419999987
666,44432,3031,156,1.001000047,0.034000002,0.483999997,0.067000002,0.003,0.030999999,0.039999999,0.002,0.033,2694,,0.178472222,44432.17847,,4.768561984,B,0.0,8/24/2021 0:00,02:40,02:28,04:40,2,0,11.89999962,689,3.5,190,2.25,1,2683,0.936999977,0.043000001,0.451000005,0.067000002,0.003,0.034000002,0.041000001,0.002,0.029999999,0.050000001,38.68000031,6.730000019,37.09999847,10.39999962,1.090000033,0.280000001,1.230000019,0.419999987
