Repository: rcalix1/TimeSeriesGPT

## Runs

* https://github.com/keonlee9420/Soft-DTW-Loss/tree/main
* These are older and will be archived
*

File: runs/Exp14/files/merged_seq_5998_CIVS.csv (part 13 of 61)
pd_index,date_f1,CNUM,LNUM_f1,SI_f1,S_f1,MN_f1,P_f1,CU_f1,NI_f1,CR_f1,MO_f1,TI_f1,HM_Temp_f1,ProbeSi_f1,Time_f1,Timestamp_f1,Compliant_eq_1_f1,C_perce_sat_f1,Before_After_f1,Good_bad_f1,date,Slag_Time_f2,Open_Time_f2,Close_Time_f2,Taphole_f2,Pipe_burn_hole_f2,Taphole_Length_f2,Clay_box_f2,Clay_Close_hole_ft3_f2,Clay_temp_f2,Drill_bit_size_f2,Drill_shafts_used_f2,Cast_Avg_Temp_f2,Cast_Avg_Si_f2,Cast_Avg_S_f2,Cast_Avg_Mn_f2,Cast_Avg_P_f2,Cast_Avg_Cu_f2,Cast_Avg_Ni_f2,Cast_Avg_Cr_f2,Cast_Avg_Mo_f2,Cast_Avg_Ti_f2,Slag_Fe_f2,Slag_SiO2_f2,Slag_Al2O3_f2,Slag_CaO_f2,Slag_MgO_f2,Slag_S_f2,Slag_K2O_f2,Slag_B_SiO2_f2,Slag_TiO2_f2
1161,44445,3185,190,0.388000011,0.089000002,0.256999999,0.057,0.009,0.004,0.039999999,0.003,0.011,2635,,0.656944444,44445.65694,1.0,4.848725996,A,0.0,9/6/2021 0:00,16:17,14:50,16:32,2,0,11.30000019,566,1.370000005,158,2.25,1,2629,0.451999992,0.079999998,0.291000009,0.057999998,0.009,0.004,0.041999999,0.003,0.013,0.189999998,35.90000153,5.400000095,35.38999939,8.850000381,0.790000021,0.49000001,1.230000019,0.370000005
1162,44445,3185,151,0.515999973,0.071000002,0.324000001,0.059,0.01,0.004,0.043000001,0.003,0.015,2623,,0.675,44445.675,1.0,4.799472007,A,0.0,9/6/2021 0:00,16:17,14:50,16:32,2,0,11.30000019,566,1.370000005,158,2.25,1,2629,0.451999992,0.079999998,0.291000009,0.057999998,0.009,0.004,0.041999999,0.003,0.013,0.189999998,35.90000153,5.400000095,35.38999939,8.850000381,0.790000021,0.49000001,1.230000019,0.370000005
1163,44445,3186,146,0.515999973,0.074000001,0.375,0.072999999,0.011,0.004,0.046999998,0.003,0.013,2617,,0.713194444,44445.71319,1.0,4.787370008,A,0.0,9/6/2021 0:00,16:09,16:06,18:38,1,1,10.69999981,709,3.0,170,2.130000114,1,2669,0.703000009,0.052999999,0.444999993,0.072999999,0.01,0.004,0.046999998,0.003,0.021,0.230000004,35.61999893,5.619999886,34.93999863,8.5,0.800000012,0.409999996,1.220000029,0.400000006
1164,44445,3186,184,0.691999972,0.050999999,0.442000002,0.071999997,0.01,0.004,0.046999998,0.003,0.021,2677,,0.734722222,44445.73472,1.0,4.82902601,A,0.0,9/6/2021 0:00,16:09,16:06,18:38,1,1,10.69999981,709,3.0,170,2.130000114,1,2669,0.703000009,0.052999999,0.444999993,0.072999999,0.01,0.004,0.046999998,0.003,0.021,0.230000004,35.61999893,5.619999886,34.93999863,8.5,0.800000012,0.409999996,1.220000029,0.400000006
1165,44445,3186,152,0.700999975,0.044,0.467999995,0.072999999,0.01,0.004,0.046999998,0.003,0.022,2698,,0.751388889,44445.75139,1.0,4.860274008,A,0.0,9/6/2021 0:00,16:09,16:06,18:38,1,1,10.69999981,709,3.0,170,2.130000114,1,2669,0.703000009,0.052999999,0.444999993,0.072999999,0.01,0.004,0.046999998,0.003,0.021,0.230000004,35.61999893,5.619999886,34.93999863,8.5,0.800000012,0.409999996,1.220000029,0.400000006
1166,44445,3186,158,0.904999971,0.043000001,0.493000001,0.074000001,0.01,0.004,0.048999999,0.003,0.027000001,2685,,0.772916667,44445.77292,1.0,4.779814008,A,0.0,9/6/2021 0:00,16:09,16:06,18:38,1,1,10.69999981,709,3.0,170,2.130000114,1,2669,0.703000009,0.052999999,0.444999993,0.072999999,0.01,0.004,0.046999998,0.003,0.021,0.230000004,35.61999893,5.619999886,34.93999863,8.5,0.800000012,0.409999996,1.220000029,0.400000006
1167,44445,3187,142,0.762000024,0.041999999,0.458999991,0.072999999,0.01,0.004,0.046,0.003,0.024,2621,,0.7875,44445.7875,1.0,4.731401993,A,0.0,9/6/2021 0:00,18:28,18:23,20:51,2,0,10.39999962,655,1.25,160,2.25,1,2622,0.550000012,0.109999999,0.319000006,0.066,0.01,0.004,0.041999999,0.003,0.014,0.239999995,36.04999924,5.550000191,35.22999954,8.960000038,0.75,0.660000026,1.230000019,0.389999986
1168,44445,3187,193,0.561999977,0.148000002,0.294,0.061999999,0.01,0.004,0.039999999,0.003,0.012,2661,,0.829166667,44445.82917,,4.809122007,A,0.0,9/6/2021 0:00,18:28,18:23,20:51,2,0,10.39999962,655,1.25,160,2.25,1,2622,0.550000012,0.109999999,0.319000006,0.066,0.01,0.004,0.041999999,0.003,0.014,0.239999995,36.04999924,5.550000191,35.22999954,8.960000038,0.75,0.660000026,1.230000019,0.389999986
1169,44445,3187,136,0.51700002,0.119999997,0.268000007,0.061999999,0.01,0.004,0.039999999,0.003,0.01,2628,,0.84375,44445.84375,,4.784713996,A,0.0,9/6/2021 0:00,18:28,18:23,20:51,2,0,10.39999962,655,1.25,160,2.25,1,2622,0.550000012,0.109999999,0.319000006,0.066,0.01,0.004,0.041999999,0.003,0.014,0.239999995,36.04999924,5.550000191,35.22999954,8.960000038,0.75,0.660000026,1.230000019,0.389999986
1170,44445,3187,150,0.35800001,0.128000006,0.254000008,0.064999998,0.01,0.004,0.041999999,0.003,0.008,2580,,0.871527778,44445.87153,,4.762601995,A,0.0,9/6/2021 0:00,18:28,18:23,20:51,2,0,10.39999962,655,1.25,160,2.25,1,2622,0.550000012,0.109999999,0.319000006,0.066,0.01,0.004,0.041999999,0.003,0.014,0.239999995,36.04999924,5.550000191,35.22999954,8.960000038,0.75,0.660000026,1.230000019,0.389999986
1171,44445,3188,159,0.617999971,0.054000001,0.418000013,0.07,0.01,0.004,0.046,0.003,0.018999999,2511,,0.898611111,44445.89861,1.0,4.614314009,A,0.0,9/6/2021 0:00,20:58,20:47,22:21,1,1,10.30000019,709,3.25,168,2.130000114,1,2519,0.458999991,0.093999997,0.32100001,0.064999998,0.01,0.004,0.044,0.003,0.013,1.070000052,38.06999969,6.150000095,34.84999847,9.029999733,0.50999999,0.560000002,1.149999976,0.49000001
1172,44445,3188,182,0.300999999,0.133000001,0.223000005,0.059999999,0.01,0.004,0.041000001,0.003,0.007,2527,,0.921527778,44445.92153,,4.701954,A,0.0,9/6/2021 0:00,20:58,20:47,22:21,1,1,10.30000019,709,3.25,168,2.130000114,1,2519,0.458999991,0.093999997,0.32100001,0.064999998,0.01,0.004,0.044,0.003,0.013,1.070000052,38.06999969,6.150000095,34.84999847,9.029999733,0.50999999,0.560000002,1.149999976,0.49000001
1173,44445,3189,122,0.56099999,0.075999998,0.308999985,0.067000002,0.009,0.004,0.041000001,0.003,0.011,2562,,0.022222222,44445.02222,1.0,4.695652003,A,0.0,9/6/2021 0:00,22:32,22:18,00:49,2,0,10.80000019,655,1.5,167,2.25,1,2520,0.446999997,0.118000001,0.223000005,0.059,0.009,0.004,0.035999998,0.003,0.009,0.289999992,38.97000122,6.230000019,35.79000092,9.739999771,0.689999998,0.680000007,1.169999957,0.449999988
1174,44445,3189,144,0.453999996,0.130999997,0.216000006,0.056000002,0.01,0.004,0.035,0.003,0.01,2530,,0.95,44445.95,,4.661588002,A,0.0,9/6/2021 0:00,22:32,22:18,00:49,2,0,10.80000019,655,1.5,167,2.25,1,2520,0.446999997,0.118000001,0.223000005,0.059,0.009,0.004,0.035999998,0.003,0.009,0.289999992,38.97000122,6.230000019,35.79000092,9.739999771,0.689999998,0.680000007,1.169999957,0.449999988
1175,44445,3189,140,0.398999989,0.137999997,0.177000001,0.055,0.008,0.004,0.033,0.003,0.007,2498,,0.986111111,44445.98611,,4.628816005,A,0.0,9/6/2021 0:00,22:32,22:18,00:49,2,0,10.80000019,655,1.5,167,2.25,1,2520,0.446999997,0.118000001,0.223000005,0.059,0.009,0.004,0.035999998,0.003,0.009,0.289999992,38.97000122,6.230000019,35.79000092,9.739999771,0.689999998,0.680000007,1.169999957,0.449999988
1176,44445,3189,149,0.372999996,0.126000002,0.189999998,0.056000002,0.009,0.004,0.035,0.003,0.008,2492,,0.989583333,44445.98958,,4.634,A,0.0,9/6/2021 0:00,22:32,22:18,00:49,2,0,10.80000019,655,1.5,167,2.25,1,2520,0.446999997,0.118000001,0.223000005,0.059,0.009,0.004,0.035999998,0.003,0.009,0.289999992,38.97000122,6.230000019,35.79000092,9.739999771,0.689999998,0.680000007,1.169999957,0.449999988
1177,44445,3190,184,0.675999999,0.034000002,0.444000006,0.071999997,0.01,0.004,0.050000001,0.003,0.02,2583,,0.063194444,44445.06319,1.0,4.707202001,A,0.0,9/6/2021 0:00,00:10,23:53,02:05,1,1,10.5,709,3.25,186,2.130000114,1,2615,0.776000023,0.034000002,0.451000005,0.075999998,0.009,0.004,0.048999999,0.003,0.023,0.899999976,37.93999863,5.340000153,34.91999817,8.859999657,0.319999993,0.670000017,1.149999976,0.460000008
1178,44445,3190,157,0.875999987,0.033,0.456999987,0.079000004,0.009,0.004,0.048999999,0.003,0.026000001,2648,,0.079861111,44445.07986,1.0,4.736176003,A,0.0,9/6/2021 0:00,00:10,23:53,02:05,1,1,10.5,709,3.25,186,2.130000114,1,2615,0.776000023,0.034000002,0.451000005,0.075999998,0.009,0.004,0.048999999,0.003,0.023,0.899999976,37.93999863,5.340000153,34.91999817,8.859999657,0.319999993,0.670000017,1.149999976,0.460000008
1179,44446,3191,150,0.926999986,0.021,0.456999987,0.068999998,0.01,0.004,0.046999998,0.003,0.030999999,2680,,0.121527778,44446.12153,1.0,4.774726005,A,0.0,9/7/2021 0:00,02:13,02:02,04:30,2,0,10.80000019,655,1.5,164,2.25,1,2706,0.949000001,0.023,0.469000012,0.07,0.01,0.004,0.046999998,0.003,0.030999999,0.209999993,36.47000122,5.420000076,36.34999847,9.050000191,0.75999999,0.370000005,1.25,0.349999994
1180,44446,3191,190,1.016000032,0.018999999,0.486999989,0.071000002,0.01,0.004,0.048,0.003,0.034000002,2687,,0.125694444,44446.12569,,4.758395989,A,0.0,9/7/2021 0:00,02:13,02:02,04:30,2,0,10.80000019,655,1.5,164,2.25,1,2706,0.949000001,0.023,0.469000012,0.07,0.01,0.004,0.046999998,0.003,0.030999999,0.209999993,36.47000122,5.420000076,36.34999847,9.050000191,0.75999999,0.370000005,1.25,0.349999994
1181,44446,3191,144,0.954999983,0.021,0.458000004,0.068000004,0.01,0.004,0.046,0.003,0.030999999,2716,,0.156944444,44446.15694,1.0,4.817804004,A,0.0,9/7/2021 0:00,02:13,02:02,04:30,2,0,10.80000019,655,1.5,164,2.25,1,2706,0.949000001,0.023,0.469000012,0.07,0.01,0.004,0.046999998,0.003,0.030999999,0.209999993,36.47000122,5.420000076,36.34999847,9.050000191,0.75999999,0.370000005,1.25,0.349999994
1182,44446,3191,153,0.917999983,0.02,0.463,0.067000002,0.01,0.004,0.046,0.003,0.030999999,2722,,0.163888889,44446.16389,1.0,4.837854005,A,0.0,9/7/2021 0:00,02:13,02:02,04:30,2,0,10.80000019,655,1.5,164,2.25,1,2706,0.949000001,0.023,0.469000012,0.07,0.01,0.004,0.046999998,0.003,0.030999999,0.209999993,36.47000122,5.420000076,36.34999847,9.050000191,0.75999999,0.370000005,1.25,0.349999994
1183,44446,3191,139,0.927999973,0.034000002,0.481999993,0.072999999,0.01,0.004,0.046999998,0.003,0.026000001,2726,,0.180555556,44446.18056,1.0,4.835416008,A,0.0,9/7/2021 0:00,02:13,02:02,04:30,2,0,10.80000019,655,1.5,164,2.25,1,2706,0.949000001,0.023,0.469000012,0.07,0.01,0.004,0.046999998,0.003,0.030999999,0.209999993,36.47000122,5.420000076,36.34999847,9.050000191,0.75999999,0.370000005,1.25,0.349999994
1184,44446,3192,138,1.177999973,0.039999999,0.455000013,0.074000001,0.01,0.004,0.045000002,0.003,0.030999999,2664,,0.213888889,44446.21389,,4.664480009,A,0.0,9/7/2021 0:00,04:36,04:27,06:45,1,0,10.0,709,3.440000057,191,2.130000114,1,2704,1.027999997,0.037999999,0.451999992,0.071000002,0.01,0.004,0.045000002,0.003,0.028999999,0.819999993,36.61000061,6.0,34.45000076,8.640000343,0.589999974,0.49000001,1.179999948,0.460000008
1185,44446,3192,152,0.93599999,0.035999998,0.444999993,0.07,0.01,0.004,0.045000002,0.003,0.027000001,2734,,0.246527778,44446.24653,1.0,4.842370004,A,0.0,9/7/2021 0:00,04:36,04:27,06:45,1,0,10.0,709,3.440000057,191,2.130000114,1,2704,1.027999997,0.037999999,0.451999992,0.071000002,0.01,0.004,0.045000002,0.003,0.028999999,0.819999993,36.61000061,6.0,34.45000076,8.640000343,0.589999974,0.49000001,1.179999948,0.460000008
1186,44446,3192,145,0.968999982,0.039000001,0.456999987,0.07,0.009,0.004,0.044,0.003,0.028000001,2716,,0.276388889,44446.27639,1.0,4.805576005,A,0.0,9/7/2021 0:00,04:36,04:27,06:45,1,0,10.0,709,3.440000057,191,2.130000114,1,2704,1.027999997,0.037999999,0.451999992,0.071000002,0.01,0.004,0.045000002,0.003,0.028999999,0.819999993,36.61000061,6.0,34.45000076,8.640000343,0.589999974,0.49000001,1.179999948,0.460000008
1187,44446,3193,159,0.714999974,0.048999999,0.381999999,0.068000004,0.01,0.004,0.043000001,0.003,0.021,2667,,0.302083333,44446.30208,1.0,4.809486007,A,0.0,9/7/2021 0:00,06:45,06:36,08:22,2,0,11.0,742,4.0,170,2.25,1,2668,0.736999989,0.048999999,0.388999999,0.068000004,0.009,0.004,0.043000001,0.003,0.022,0.270000011,36.38999939,5.610000134,36.04000092,9.170000076,0.829999983,0.49000001,1.24000001,0.360000014
1188,44446,3193,150,0.759000003,0.048,0.395000011,0.067000002,0.009,0.004,0.043000001,0.003,0.022,2669,,0.332638889,44446.33264,1.0,4.799509999,A,0.0,9/7/2021 0:00,06:45,06:36,08:22,2,0,11.0,742,4.0,170,2.25,1,2668,0.736999989,0.048999999,0.388999999,0.068000004,0.009,0.004,0.043000001,0.003,0.022,0.270000011,36.38999939,5.610000134,36.04000092,9.170000076,0.829999983,0.49000001,1.24000001,0.360000014
1189,44446,3194,146,0.713999987,0.050000001,0.419999987,0.066,0.01,0.004,0.045000002,0.003,0.021,2642,,0.363888889,44446.36389,1.0,4.775140004,A,0.0,9/7/2021 0:00,08:21,08:18,10:09,1,0,10.10000038,745,4.199999809,183,2.119999886,1,2627,0.574999988,0.071999997,0.347000003,0.061999999,0.009,0.004,0.041999999,0.003,0.015,0.400000006,36.29999924,5.880000114,35.04999924,8.579999924,0.790000021,0.370000005,1.200000048,0.400000006
1190,44446,3194,151,0.43599999,0.094999999,0.273000002,0.057,0.009,0.004,0.037999999,0.003,0.009,2612,,0.404861111,44446.40486,1.0,4.798484004,A,0.0,9/7/2021 0:00,08:21,08:18,10:09,1,0,10.10000038,745,4.199999809,183,2.119999886,1,2627,0.574999988,0.071999997,0.347000003,0.061999999,0.009,0.004,0.041999999,0.003,0.015,0.400000006,36.29999924,5.880000114,35.04999924,8.579999924,0.790000021,0.370000005,1.200000048,0.400000006
1191,44446,3195,191,0.748000026,0.067000002,0.333999991,0.061000001,0.01,0.004,0.041000001,0.003,0.021,2600,,0.429166667,44446.42917,1.0,4.697931991,A,0.0,9/7/2021 0:00,10:40,10:04,12:19,2,1,10.5,742,3.799999952,160,2.25,1,2589,0.552999973,0.097999997,0.270999998,0.057999998,0.01,0.004,0.037999999,0.003,0.013,0.219999999,35.79000092,5.579999924,35.33000183,8.56000042,0.810000002,0.430000007,1.230000019,0.379999995
1192,44446,3195,154,0.485000014,0.081,0.266000003,0.057,0.01,0.004,0.037,0.003,0.011,2611,,0.458333333,44446.45833,1.0,4.788697996,A,0.0,9/7/2021 0:00,10:40,10:04,12:19,2,1,10.5,742,3.799999952,160,2.25,1,2589,0.552999973,0.097999997,0.270999998,0.057999998,0.01,0.004,0.037999999,0.003,0.013,0.219999999,35.79000092,5.579999924,35.33000183,8.56000042,0.810000002,0.430000007,1.230000019,0.379999995
1193,44446,3195,190,0.597000003,0.109999999,0.270000011,0.059999999,0.009,0.004,0.037,0.003,0.01,2596,,0.48125,44446.48125,,4.71837,A,0.0,9/7/2021 0:00,10:40,10:04,12:19,2,1,10.5,742,3.799999952,160,2.25,1,2589,0.552999973,0.097999997,0.270999998,0.057999998,0.01,0.004,0.037999999,0.003,0.013,0.219999999,35.79000092,5.579999924,35.33000183,8.56000042,0.810000002,0.430000007,1.230000019,0.379999995
1194,44446,3195,145,0.379999995,0.134000003,0.211999997,0.052000001,0.01,0.004,0.035999998,0.003,0.008,2552,,0.510416667,44446.51042,,4.715376,A,0.0,9/7/2021 0:00,10:40,10:04,12:19,2,1,10.5,742,3.799999952,160,2.25,1,2589,0.552999973,0.097999997,0.270999998,0.057999998,0.01,0.004,0.037999999,0.003,0.013,0.219999999,35.79000092,5.579999924,35.33000183,8.56000042,0.810000002,0.430000007,1.230000019,0.379999995
1195,44446,3196,158,0.398000002,0.089000002,0.312999994,0.071999997,0.011,0.004,0.045000002,0.003,0.01,2515,,0.525,44446.525,1.0,4.670054,A,0.0,9/7/2021 0:00,12:11,12:03,14:40,1,1,10.30000019,745,3.670000076,155,2.119999886,1,2572,0.625,0.066,0.358999997,0.071999997,0.01,0.004,0.045000002,0.003,0.017000001,0.689999998,38.15999985,6.099999905,35.15999985,9.06000042,0.529999971,0.460000008,1.159999967,0.449999988
1196,44446,3196,140,0.867999971,0.041000001,0.435000002,0.077,0.009,0.004,0.046999998,0.003,0.025,2596,,0.554166667,44446.55417,1.0,4.660970009,A,0.0,9/7/2021 0:00,12:11,12:03,14:40,1,1,10.30000019,745,3.670000076,155,2.119999886,1,2572,0.625,0.066,0.358999997,0.071999997,0.01,0.004,0.045000002,0.003,0.017000001,0.689999998,38.15999985,6.099999905,35.15999985,9.06000042,0.529999971,0.460000008,1.159999967,0.449999988
1197,44446,3196,162,0.60799998,0.068999998,0.330000013,0.068000004,0.01,0.004,0.043000001,0.003,0.016000001,2605,,0.580555556,44446.58056,1.0,4.743250006,A,0.0,9/7/2021 0:00,12:11,12:03,14:40,1,1,10.30000019,745,3.670000076,155,2.119999886,1,2572,0.625,0.066,0.358999997,0.071999997,0.01,0.004,0.045000002,0.003,0.017000001,0.689999998,38.15999985,6.099999905,35.15999985,9.06000042,0.529999971,0.460000008,1.159999967,0.449999988
1198,44446,3197,183,0.996999979,0.039999999,0.442000002,0.071999997,0.01,0.004,0.046999998,0.003,0.030999999,2645,,0.621527778,44446.62153,1.0,4.695186008,A,0.0,9/7/2021 0:00,14:40,14:17,17:35,2,0,11.0,653,0.0,180,2.25,1,2705,1.06099999,0.029999999,0.470999986,0.071999997,0.01,0.004,0.046999998,0.003,0.032000002,0.180000007,35.83000183,5.579999924,35.50999832,8.630000114,0.829999983,0.439999998,1.230000019,0.379999995
1199,44446,3197,159,1.274000049,0.027000001,0.474000007,0.071999997,0.009,0.004,0.045000002,0.003,0.037,2677,,0.644444444,44446.64444,,4.659101986,A,0.0,9/7/2021 0:00,14:40,14:17,17:35,2,0,11.0,653,0.0,180,2.25,1,2705,1.06099999,0.029999999,0.470999986,0.071999997,0.01,0.004,0.046999998,0.003,0.032000002,0.180000007,35.83000183,5.579999924,35.50999832,8.630000114,0.829999983,0.439999998,1.230000019,0.379999995
1200,44446,3197,151,1.088000059,0.029999999,0.458999991,0.068999998,0.01,0.004,0.046,0.003,0.034000002,2716,,0.663194444,44446.66319,,4.772671982,A,0.0,9/7/2021 0:00,14:40,14:17,17:35,2,0,11.0,653,0.0,180,2.25,1,2705,1.06099999,0.029999999,0.470999986,0.071999997,0.01,0.004,0.046999998,0.003,0.032000002,0.180000007,35.83000183,5.579999924,35.50999832,8.630000114,0.829999983,0.439999998,1.230000019,0.379999995
1201,44446,3197,156,0.978999972,0.025,0.465999991,0.071000002,0.01,0.004,0.046,0.003,0.029999999,2749,,0.694444444,44446.69444,1.0,4.854258007,A,0.0,9/7/2021 0:00,14:40,14:17,17:35,2,0,11.0,653,0.0,180,2.25,1,2705,1.06099999,0.029999999,0.470999986,0.071999997,0.01,0.004,0.046999998,0.003,0.032000002,0.180000007,35.83000183,5.579999924,35.50999832,8.630000114,0.829999983,0.439999998,1.230000019,0.379999995
1202,44446,3197,153,0.967999995,0.029999999,0.513000011,0.075000003,0.01,0.004,0.050000001,0.003,0.029999999,2738,,0.725694444,44446.72569,1.0,4.840244001,A,0.0,9/7/2021 0:00,14:40,14:17,17:35,2,0,11.0,653,0.0,180,2.25,1,2705,1.06099999,0.029999999,0.470999986,0.071999997,0.01,0.004,0.046999998,0.003,0.032000002,0.180000007,35.83000183,5.579999924,35.50999832,8.630000114,0.829999983,0.439999998,1.230000019,0.379999995
1203,44446,3198,146,1.082000017,0.026000001,0.493999988,0.074000001,0.01,0.004,0.050000001,0.003,0.034000002,2694,,0.766666667,44446.76667,,4.744621994,A,0.0,9/7/2021 0:00,17:48,17:35,19:17,1,1,9.800000191,745,3.779999971,162,2.25,1,2725,1.110999942,0.026000001,0.488000005,0.075000003,0.01,0.004,0.050000001,0.003,0.035,0.209999993,35.31000137,5.630000114,36.13999939,8.760000229,0.860000014,0.379999995,1.269999981,0.360000014
1204,44446,3198,184,1.139999986,0.025,0.48300001,0.075000003,0.01,0.004,0.050000001,0.003,0.035999998,2756,,0.791666667,44446.79167,,4.813784004,A,0.0,9/7/2021 0:00,17:48,17:35,19:17,1,1,9.800000191,745,3.779999971,162,2.25,1,2725,1.110999942,0.026000001,0.488000005,0.075000003,0.01,0.004,0.050000001,0.003,0.035,0.209999993,35.31000137,5.630000114,36.13999939,8.760000229,0.860000014,0.379999995,1.269999981,0.360000014
1205,44446,3199,191,1.222000003,0.039000001,0.476999998,0.072999999,0.01,0.004,0.046,0.003,0.035999998,2721,,0.841666667,44446.84167,,4.734425999,A,0.0,9/7/2021 0:00,20:40,19:08,20:55,2,0,11.69999981,653,4.0,164,2.25,3,2738,1.235999942,0.039999999,0.465000004,0.071999997,0.01,0.004,0.046,0.003,0.035999998,0.25,36.90000153,6.070000172,36.65999985,9.31000042,0.920000017,0.340000004,1.25,0.349999994
1206,44446,3199,162,1.25,0.039999999,0.453999996,0.07,0.01,0.004,0.045000002,0.003,0.035,2755,,0.854166667,44446.85417,,4.774522,A,0.0,9/7/2021 0:00,20:40,19:08,20:55,2,0,11.69999981,653,4.0,164,2.25,3,2738,1.235999942,0.039999999,0.465000004,0.071999997,0.01,0.004,0.046,0.003,0.035999998,0.25,36.90000153,6.070000172,36.65999985,9.31000042,0.920000017,0.340000004,1.25,0.349999994
1207,44446,3200,183,1.429999948,0.029999999,0.5,0.075999998,0.011,0.004,0.048,0.003,0.039999999,2793,,0.890277778,44446.89028,,4.776000017,A,0.0,9/7/2021 0:00,20:13,20:11,22:18,1,0,9.399999619,745,4.0,188,2.130000114,1,2783,1.411000013,0.028999999,0.493000001,0.075999998,0.01,0.004,0.046999998,0.003,0.037999999,0.150000006,35.29000092,5.809999943,36.88000107,8.75,0.920000017,0.189999998,1.289999962,0.319999993
1208,44446,3200,122,1.393000007,0.028000001,0.486999989,0.075000003,0.01,0.004,0.046999998,0.003,0.035999998,2774,,0.920138889,44446.92014,,4.759965996,A,0.0,9/7/2021 0:00,20:13,20:11,22:18,1,0,9.399999619,745,4.0,188,2.130000114,1,2783,1.411000013,0.028999999,0.493000001,0.075999998,0.01,0.004,0.046999998,0.003,0.037999999,0.150000006,35.29000092,5.809999943,36.88000107,8.75,0.920000017,0.189999998,1.289999962,0.319999993
1209,44446,3201,150,1.328999996,0.030999999,0.458999991,0.071999997,0.009,0.004,0.046,0.003,0.035,2735,,0.952777778,44446.95278,,4.724842002,A,0.0,9/7/2021 0:00,22:20,22:03,23:56,2,1,12.0,698,3.0,160,2.25,1,2729,1.300999999,0.035,0.444000006,0.071999997,0.009,0.004,0.046,0.003,0.035,0.0,0.0,0.0,0.0,0.0,0.0,0.0,0.0,0.0
1210,44446,3201,156,1.271999955,0.039000001,0.430000007,0.071999997,0.01,0.004,0.045000002,0.003,0.034000002,2724,,0.979166667,44446.97917,,4.723080015,A,0.0,9/7/2021 0:00,22:20,22:03,23:56,2,1,12.0,698,3.0,160,2.25,1,2729,1.300999999,0.035,0.444000006,0.071999997,0.009,0.004,0.046,0.003,0.035,0.0,0.0,0.0,0.0,0.0,0.0,0.0,0.0,0.0
1211,44447,3202,153,1.36500001,0.024,0.519999981,0.072999999,0.01,0.004,0.046999998,0.003,0.039000001,2773,,0.031944444,44447.03194,,4.771829997,A,0.0,9/7/2021 0:00,23:58,23:54,01:44,1,1,10.19999981,745,4.0,162,2.130000114,1,2772,1.350000024,0.026000001,0.50999999,0.072999999,0.009,0.004,0.046999998,0.003,0.037999999,0.180000007,35.95000076,6.0,36.93000031,9.069999695,0.930000007,0.209999993,1.279999971,0.330000013
1212,44447,3202,140,1.335000038,0.028000001,0.504999995,0.072999999,0.008,0.004,0.046999998,0.003,0.037,2766,,0.052083333,44447.05208,,4.768829988,A,0.0,9/7/2021 0:00,23:58,23:54,01:44,1,1,10.19999981,745,4.0,162,2.130000114,1,2772,1.350000024,0.026000001,0.50999999,0.072999999,0.009,0.004,0.046999998,0.003,0.037999999,0.180000007,35.95000076,6.0,36.93000031,9.069999695,0.930000007,0.209999993,1.279999971,0.330000013
1213,44447,3202,148,1.348999977,0.027000001,0.504999995,0.074000001,0.01,0.004,0.048,0.003,0.037999999,2778,,0.070833333,44447.07083,,4.782550006,A,0.0,9/7/2021 0:00,23:58,23:54,01:44,1,1,10.19999981,745,4.0,162,2.130000114,1,2772,1.350000024,0.026000001,0.50999999,0.072999999,0.009,0.004,0.046999998,0.003,0.037999999,0.180000007,35.95000076,6.0,36.93000031,9.069999695,0.930000007,0.209999993,1.279999971,0.330000013
1214,44447,3203,149,1.281000018,0.025,0.501999974,0.072999999,0.009,0.004,0.046999998,0.003,0.037,2643,,0.086805556,44447.08681,,4.611925994,A,0.0,9/8/2021 0:00,02:00,01:42,04:08,2,0,10.69999981,698,3.5,162,2.25,1,2741,1.328999996,0.024,0.490999997,0.072999999,0.009,0.004,0.046999998,0.003,0.039000001,0.200000003,36.77999878,6.090000153,36.86000061,9.329999924,0.949999988,0.330000013,1.25999999,0.310000002
1215,44447,3203,193,1.414999962,0.024,0.486000001,0.075999998,0.009,0.004,0.046999998,0.003,0.041999999,2760,,0.111111111,44447.11111,,4.736398013,A,0.0,9/8/2021 0:00,02:00,01:42,04:08,2,0,10.69999981,698,3.5,162,2.25,1,2741,1.328999996,0.024,0.490999997,0.072999999,0.009,0.004,0.046999998,0.003,0.039000001,0.200000003,36.77999878,6.090000153,36.86000061,9.329999924,0.949999988,0.330000013,1.25999999,0.310000002
1216,44447,3203,159,1.412999988,0.026000001,0.483999997,0.074000001,0.009,0.004,0.046999998,0.003,0.041999999,2769,,0.122222222,44447.12222,,4.749672003,A,0.0,9/8/2021 0:00,02:00,01:42,04:08,2,0,10.69999981,698,3.5,162,2.25,1,2741,1.328999996,0.024,0.490999997,0.072999999,0.009,0.004,0.046999998,0.003,0.039000001,0.200000003,36.77999878,6.090000153,36.86000061,9.329999924,0.949999988,0.330000013,1.25999999,0.310000002
1217,44447,3203,145,1.207000017,0.022,0.493999988,0.071000002,0.009,0.004,0.046999998,0.003,0.035,2792,,0.163888889,44447.16389,,4.847241994,A,0.0,9/8/2021 0:00,02:00,01:42,04:08,2,0,10.69999981,698,3.5,162,2.25,1,2741,1.328999996,0.024,0.490999997,0.072999999,0.009,0.004,0.046999998,0.003,0.039000001,0.200000003,36.77999878,6.090000153,36.86000061,9.329999924,0.949999988,0.330000013,1.25999999,0.310000002
1218,44447,3204,151,1.217000008,0.029999999,0.49000001,0.072999999,0.01,0.004,0.048,0.003,0.035,2774,,0.202777778,44447.20278,,4.814469999,A,0.0,9/8/2021 0:00,04:11,04:06,07:11,1,0,9.699999809,734,4.21999979,177,2.130000114,2,2795,1.25999999,0.022,0.518999994,0.072999999,0.01,0.004,0.048999999,0.003,0.039999999,0.0,0.0,0.0,0.0,0.0,0.0,0.0,0.0,0.0
1219,44447,3204,192,1.24000001,0.021,0.512000024,0.071999997,0.01,0.004,0.050000001,0.003,0.041000001,2790,,0.239583333,44447.23958,,4.835015999,A,0.0,9/8/2021 0:00,04:11,04:06,07:11,1,0,9.699999809,734,4.21999979,177,2.130000114,2,2795,1.25999999,0.022,0.518999994,0.072999999,0.01,0.004,0.048999999,0.003,0.039999999,0.0,0.0,0.0,0.0,0.0,0.0,0.0,0.0,0.0
1220,44447,3204,121,1.348999977,0.017999999,0.552999973,0.075999998,0.01,0.004,0.050999999,0.003,0.044,2808,,0.264583333,44447.26458,,4.827954007,A,0.0,9/8/2021 0:00,04:11,04:06,07:11,1,0,9.699999809,734,4.21999979,177,2.130000114,2,2795,1.25999999,0.022,0.518999994,0.072999999,0.01,0.004,0.048999999,0.003,0.039999999,0.0,0.0,0.0,0.0,0.0,0.0,0.0,0.0,0.0
1221,44447,3204,148,1.23300004,0.02,0.521000028,0.071999997,0.009,0.004,0.048999999,0.003,0.039000001,2809,,0.293055556,44447.29306,,4.86610799,A,0.0,9/8/2021 0:00,04:11,04:06,07:11,1,0,9.699999809,734,4.21999979,177,2.130000114,2,2795,1.25999999,0.022,0.518999994,0.072999999,0.01,0.004,0.048999999,0.003,0.039999999,0.0,0.0,0.0,0.0,0.0,0.0,0.0,0.0,0.0
1222,44447,3205,155,0.922999978,0.021,0.479000002,0.072999999,0.009,0.004,0.046999998,0.003,0.028999999,2725,,0.317361111,44447.31736,1.0,4.839512007,A,0.0,9/8/2021 0:00,07:36,07:06,09:05,2,0,10.5,698,5.5,190,2.25,1,2752,0.977999985,0.023,0.474999994,0.072999999,0.009,0.004,0.048,0.003,0.030999999,0.180000007,36.72999954,6.039999962,37.00999832,9.31000042,0.970000029,0.310000002,1.25999999,0.300000012
1223,44447,3205,182,0.902999997,0.022,0.481000006,0.071999997,0.01,0.004,0.048999999,0.003,0.029999999,2756,,0.336111111,44447.33611,1.0,4.889388002,A,0.0,9/8/2021 0:00,07:36,07:06,09:05,2,0,10.5,698,5.5,190,2.25,1,2752,0.977999985,0.023,0.474999994,0.072999999,0.009,0.004,0.048,0.003,0.030999999,0.180000007,36.72999954,6.039999962,37.00999832,9.31000042,0.970000029,0.310000002,1.25999999,0.300000012
1224,44447,3205,158,1.10800004,0.026000001,0.465000004,0.072999999,0.009,0.004,0.048999999,0.003,0.035,2776,,0.357638889,44447.35764,,4.851729988,A,0.0,9/8/2021 0:00,07:36,07:06,09:05,2,0,10.5,698,5.5,190,2.25,1,2752,0.977999985,0.023,0.474999994,0.072999999,0.009,0.004,0.048,0.003,0.030999999,0.180000007,36.72999954,6.039999962,37.00999832,9.31000042,0.970000029,0.310000002,1.25999999,0.300000012
1225,44447,3206,161,1.008999944,0.026000001,0.519999981,0.077,0.01,0.004,0.050999999,0.003,0.033,2707,,0.401388889,44447.40139,,4.784980017,A,0.0,9/8/2021 0:00,09:07,09:03,11:17,1,0,10.30000019,734,4.28000021,160,2.119999886,1,2731,0.971000016,0.028000001,0.501999974,0.075999998,0.009,0.004,0.050000001,0.003,0.030999999,0.170000002,37.61999893,6.639999866,37.99000168,9.949999809,0.939999998,0.409999996,1.269999981,0.379999995
1226,44447,3206,138,0.90200001,0.034000002,0.497000009,0.075999998,0.009,0.004,0.050999999,0.003,0.027000001,2738,,0.431944444,44447.43194,1.0,4.858325997,A,0.0,9/8/2021 0:00,09:07,09:03,11:17,1,0,10.30000019,734,4.28000021,160,2.119999886,1,2731,0.971000016,0.028000001,0.501999974,0.075999998,0.009,0.004,0.050000001,0.003,0.030999999,0.170000002,37.61999893,6.639999866,37.99000168,9.949999809,0.939999998,0.409999996,1.269999981,0.379999995
1227,44447,3206,149,0.958999991,0.025,0.493999988,0.075999998,0.01,0.004,0.050000001,0.003,0.032000002,2748,,0.440972222,44447.44097,1.0,4.859592003,A,0.0,9/8/2021 0:00,09:07,09:03,11:17,1,0,10.30000019,734,4.28000021,160,2.119999886,1,2731,0.971000016,0.028000001,0.501999974,0.075999998,0.009,0.004,0.050000001,0.003,0.030999999,0.170000002,37.61999893,6.639999866,37.99000168,9.949999809,0.939999998,0.409999996,1.269999981,0.379999995
1228,44447,3206,151,1.014000058,0.028000001,0.497000009,0.074000001,0.009,0.004,0.048999999,0.003,0.032000002,2734,,0.470833333,44447.47083,,4.821525982,A,0.0,9/8/2021 0:00,09:07,09:03,11:17,1,0,10.30000019,734,4.28000021,160,2.119999886,1,2731,0.971000016,0.028000001,0.501999974,0.075999998,0.009,0.004,0.050000001,0.003,0.030999999,0.170000002,37.61999893,6.639999866,37.99000168,9.949999809,0.939999998,0.409999996,1.269999981,0.379999995
1229,44447,3207,183,1.075999975,0.024,0.488999993,0.074000001,0.01,0.004,0.048,0.003,0.034000002,2735,,0.5125,44447.5125,,4.806252007,A,0.0,9/8/2021 0:00,11:46,11:33,12:50,3,0,10.0,713,2.0,170,2.25,1,2732,1.075999975,0.024,0.488999993,0.074000001,0.01,0.004,0.048,0.003,0.034000002,0.140000001,35.27999878,6.130000114,37.36000061,9.649999619,1.059999943,0.370000005,1.330000043,0.280000001
1230,44447,3207,158,,,0.0,0.0,0.0,0.0,0.0,0.0,0.0,2729,,0.534027778,44447.53403,,5.14986,A,1.0,9/8/2021 0:00,11:46,11:33,12:50,3,0,10.0,713,2.0,170,2.25,1,2732,1.075999975,0.024,0.488999993,0.074000001,0.01,0.004,0.048,0.003,0.034000002,0.140000001,35.27999878,6.130000114,37.36000061,9.649999619,1.059999943,0.370000005,1.330000043,0.280000001
1231,44447,3208,156,,,0.0,0.0,0.0,0.0,0.0,0.0,0.0,2776,,0.579861111,44447.57986,,5.21668,A,1.0,9/8/2021 0:00,13:50,13:13,15:04,3,0,10.0,713,3.0,200,2.25,1,2783,1.514999986,0.017000001,0.535000026,0.075999998,0.01,0.004,0.048,0.003,0.048999999,0.0,0.0,0.0,0.0,0.0,0.0,0.0,0.0,0.0
1232,44447,3208,190,1.514999986,0.017000001,0.535000026,0.075999998,0.01,0.004,0.048,0.003,0.048999999,2790,,0.618055556,44447.61806,,4.750690006,A,0.0,9/8/2021 0:00,13:50,13:13,15:04,3,0,10.0,713,3.0,200,2.25,1,2783,1.514999986,0.017000001,0.535000026,0.075999998,0.01,0.004,0.048,0.003,0.048999999,0.0,0.0,0.0,0.0,0.0,0.0,0.0,0.0,0.0
1233,44447,3209,192,1.162999988,0.023,0.493999988,0.072999999,0.009,0.004,0.046999998,0.003,0.037,2805,,0.640972222,44447.64097,,4.880382004,A,0.0,9/8/2021 0:00,14:39,14:22,17:01,1,0,10.10000038,REST,4.820000172,170,2.119999886,1,2769,1.138000011,0.035999998,0.472000003,0.072999999,0.009,0.004,0.046999998,0.003,0.029999999,0.230000004,36.15000153,6.210000038,37.25999832,9.18999958,0.910000026,0.409999996,1.279999971,0.379999995
1234,44447,3209,121,0.954999983,0.028999999,0.456999987,0.071000002,0.01,0.004,0.048,0.003,0.028000001,2778,,0.663194444,44447.66319,1.0,4.903536004,A,0.0,9/8/2021 0:00,14:39,14:22,17:01,1,0,10.10000038,REST,4.820000172,170,2.119999886,1,2769,1.138000011,0.035999998,0.472000003,0.072999999,0.009,0.004,0.046999998,0.003,0.029999999,0.230000004,36.15000153,6.210000038,37.25999832,9.18999958,0.910000026,0.409999996,1.279999971,0.379999995
1235,44447,3209,136,0.981999993,0.037999999,0.463999987,0.071999997,0.009,0.004,0.048,0.003,0.027000001,2757,,0.694444444,44447.69444,1.0,4.860592003,A,0.0,9/8/2021 0:00,14:39,14:22,17:01,1,0,10.10000038,REST,4.820000172,170,2.119999886,1,2769,1.138000011,0.035999998,0.472000003,0.072999999,0.009,0.004,0.046999998,0.003,0.029999999,0.230000004,36.15000153,6.210000038,37.25999832,9.18999958,0.910000026,0.409999996,1.279999971,0.379999995
1236,44447,3209,157,1.452000022,0.052000001,0.472000003,0.075000003,0.009,0.004,0.046,0.003,0.026000001,2736,,0.710416667,44447.71042,,4.677685992,A,0.0,9/8/2021 0:00,14:39,14:22,17:01,1,0,10.10000038,REST,4.820000172,170,2.119999886,1,2769,1.138000011,0.035999998,0.472000003,0.072999999,0.009,0.004,0.046999998,0.003,0.029999999,0.230000004,36.15000153,6.210000038,37.25999832,9.18999958,0.910000026,0.409999996,1.279999971,0.379999995
1237,44447,3210,158,1.036000013,0.032000002,0.460999995,0.071000002,0.01,0.004,0.048,0.003,0.029999999,2740,,0.729166667,44447.72917,,4.820797994,A,0.0,9/8/2021 0:00,17:05,16:59,18:43,3,0,10.0,713,0.0,180,2.25,1,2753,1.103999972,0.032000002,0.462000012,0.07,0.01,0.004,0.046999998,0.003,0.032000002,0.0,0.0,0.0,0.0,0.0,0.0,0.0,0.0,0.0
1238,44447,3210,142,1.023000002,0.025,0.439999998,0.071000002,0.01,0.004,0.046999998,0.003,0.030999999,2756,,0.756944444,44447.75694,,4.850169998,A,0.0,9/8/2021 0:00,17:05,16:59,18:43,3,0,10.0,713,0.0,180,2.25,1,2753,1.103999972,0.032000002,0.462000012,0.07,0.01,0.004,0.046999998,0.003,0.032000002,0.0,0.0,0.0,0.0,0.0,0.0,0.0,0.0,0.0
1239,44447,3210,193,1.253000021,0.037999999,0.483999997,0.068000004,0.01,0.004,0.046,0.003,0.034000002,2764,,0.774305556,44447.77431,,4.788741993,A,0.0,9/8/2021 0:00,17:05,16:59,18:43,3,0,10.0,713,0.0,180,2.25,1,2753,1.103999972,0.032000002,0.462000012,0.07,0.01,0.004,0.046999998,0.003,0.032000002,0.0,0.0,0.0,0.0,0.0,0.0,0.0,0.0,0.0
1240,44447,3211,190,0.754999995,0.037,0.44600001,0.071000002,0.009,0.004,0.048,0.003,0.025,2729,,0.816666667,44447.81667,1.0,4.890068001,A,0.0,9/8/2021 0:00,18:45,18:42,20:36,1,0,10.30000019,REST,4.75,165,2.130000114,1,2733,0.70599997,0.037999999,0.449000001,0.071000002,0.01,0.004,0.048,0.003,0.024,0.200000003,35.99000168,6.429999828,35.56000137,8.81000042,0.889999986,0.50999999,1.230000019,0.430000007
1241,44447,3211,150,0.66900003,0.041999999,0.432000011,0.07,0.01,0.004,0.048,0.003,0.022,2733,,0.833333333,44447.83333,1.0,4.922375991,A,0.0,9/8/2021 0:00,18:45,18:42,20:36,1,0,10.30000019,REST,4.75,165,2.130000114,1,2733,0.70599997,0.037999999,0.449000001,0.071000002,0.01,0.004,0.048,0.003,0.024,0.200000003,35.99000168,6.429999828,35.56000137,8.81000042,0.889999986,0.50999999,1.230000019,0.430000007
1242,44447,3211,182,0.694000006,0.034000002,0.469000012,0.072999999,0.01,0.004,0.048999999,0.003,0.024,2739,,0.855555556,44447.85556,1.0,4.925581998,A,0.0,9/8/2021 0:00,18:45,18:42,20:36,1,0,10.30000019,REST,4.75,165,2.130000114,1,2733,0.70599997,0.037999999,0.449000001,0.071000002,0.01,0.004,0.048,0.003,0.024,0.200000003,35.99000168,6.429999828,35.56000137,8.81000042,0.889999986,0.50999999,1.230000019,0.430000007
1243,44447,3212,152,0.915000021,0.028999999,0.444000006,0.072999999,0.01,0.004,0.048999999,0.003,0.037999999,2741,,0.882638889,44447.88264,1.0,4.860941994,A,0.0,9/8/2021 0:00,20:35,20:30,21:49,3,0,9.100000381,713,6.0,175,2.25,1,2734,0.805000007,0.030999999,0.433999985,0.07,0.01,0.004,0.048999999,0.003,0.034000002,0.140000001,36.56000137,6.559999943,37.88000107,9.880000114,1.039999962,0.400000006,1.309999943,0.310000002
1244,44447,3212,136,0.694000006,0.033,0.423999995,0.067000002,0.011,0.004,0.048,0.003,0.029999999,2728,,0.899305556,44447.89931,1.0,4.911281998,A,0.0,9/8/2021 0:00,20:35,20:30,21:49,3,0,9.100000381,713,6.0,175,2.25,1,2734,0.805000007,0.030999999,0.433999985,0.07,0.01,0.004,0.048999999,0.003,0.034000002,0.140000001,36.56000137,6.559999943,37.88000107,9.880000114,1.039999962,0.400000006,1.309999943,0.310000002
1245,44447,3213,138,0.917999983,0.033,0.470999986,0.074000001,0.01,0.004,0.050000001,0.003,0.041999999,2677,,0.940277778,44447.94028,1.0,4.766318005,A,0.0,9/8/2021 0:00,22:01,21:54,23:58,1,0,11.5,REST,3.75,184,2.130000114,1,2720,1.042999983,0.028000001,0.485000014,0.074000001,0.01,0.004,0.048,0.003,0.048,0.850000024,35.97999954,7.050000191,37.43999863,10.5,0.829999983,0.409999996,1.330000043,0.439999998
1246,44447,3213,183,1.070000052,0.027000001,0.493000001,0.074000001,0.009,0.004,0.046999998,0.003,0.048999999,2742,,0.966666667,44447.96667,,4.817303983,A,0.0,9/8/2021 0:00,22:01,21:54,23:58,1,0,11.5,REST,3.75,184,2.130000114,1,2720,1.042999983,0.028000001,0.485000014,0.074000001,0.01,0.004,0.048,0.003,0.048,0.850000024,35.97999954,7.050000191,37.43999863,10.5,0.829999983,0.409999996,1.330000043,0.439999998
1247,44447,3213,121,1.141000032,0.024,0.490999997,0.074000001,0.01,0.004,0.048,0.003,0.054000001,2743,,0.985416667,44447.98542,,4.796437989,A,0.0,9/8/2021 0:00,22:01,21:54,23:58,1,0,11.5,REST,3.75,184,2.130000114,1,2720,1.042999983,0.028000001,0.485000014,0.074000001,0.01,0.004,0.048,0.003,0.048,0.850000024,35.97999954,7.050000191,37.43999863,10.5,0.829999983,0.409999996,1.330000043,0.439999998
1248,44448,3214,192,0.819000006,0.028999999,0.462000012,0.068999998,0.008,0.004,0.046999998,0.003,0.039999999,2720,,0.027777778,44448.02778,1.0,4.861685999,A,0.0,9/8/2021 0:00,23:58,23:54,01:43,3,0,10.0,695,1.0,170,2.25,1,2719,0.833000004,0.030999999,0.451000005,0.071000002,0.009,0.004,0.048,0.003,0.039999999,0.230000004,35.58000183,7.46999979,35.22000122,9.020000458,0.949999988,0.639999986,1.24000001,0.5
1249,44448,3214,157,0.846000016,0.033,0.43900001,0.071999997,0.009,0.004,0.048999999,0.003,0.039000001,2719,,0.041666667,44448.04167,1.0,4.850081997,A,0.0,9/8/2021 0:00,23:58,23:54,01:43,3,0,10.0,695,1.0,170,2.25,1,2719,0.833000004,0.030999999,0.451000005,0.071000002,0.009,0.004,0.048,0.003,0.039999999,0.230000004,35.58000183,7.46999979,35.22000122,9.020000458,0.949999988,0.639999986,1.24000001,0.5
1250,44448,3215,145,,,0.0,0.0,0.0,0.0,0.0,0.0,0.0,2692,,0.086805556,44448.08681,,5.09846,A,1.0,9/9/2021 0:00,02:04,01:53,03:09,3,0,10.0,695,5.840000153,194,2.5,1,2717,0.949000001,0.030999999,0.467999995,0.071999997,0.01,0.004,0.048999999,0.003,0.045000002,0.119999997,35.52000046,8.319999695,36.38999939,9.430000305,1.00999999,0.50999999,1.289999962,0.519999981
1251,44448,3215,142,0.991999984,0.032000002,0.488999993,0.071999997,0.01,0.004,0.048999999,0.003,0.044,2705,,0.096527778,44448.09653,1.0,4.786062005,A,0.0,9/9/2021 0:00,02:04,01:53,03:09,3,0,10.0,695,5.840000153,194,2.5,1,2717,0.949000001,0.030999999,0.467999995,0.071999997,0.01,0.004,0.048999999,0.003,0.045000002,0.119999997,35.52000046,8.319999695,36.38999939,9.430000305,1.00999999,0.50999999,1.289999962,0.519999981
1252,44448,3215,140,0.987999976,0.027000001,0.47299999,0.071999997,0.01,0.004,0.048999999,0.003,0.048999999,2742,,0.123611111,44448.12361,1.0,4.842824008,A,0.0,9/9/2021 0:00,02:04,01:53,03:09,3,0,10.0,695,5.840000153,194,2.5,1,2717,0.949000001,0.030999999,0.467999995,0.071999997,0.01,0.004,0.048999999,0.003,0.045000002,0.119999997,35.52000046,8.319999695,36.38999939,9.430000305,1.00999999,0.50999999,1.289999962,0.519999981
1253,44448,3215,139,0.865999997,0.035,0.441000015,0.071000002,0.01,0.004,0.048,0.003,0.041000001,2730,,0.13125,44448.13125,1.0,4.858888001,A,0.0,9/9/2021 0:00,02:04,01:53,03:09,3,0,10.0,695,5.840000153,194,2.5,1,2717,0.949000001,0.030999999,0.467999995,0.071999997,0.01,0.004,0.048999999,0.003,0.045000002,0.119999997,35.52000046,8.319999695,36.38999939,9.430000305,1.00999999,0.50999999,1.289999962,0.519999981
1254,44448,3216,190,0.698000014,0.056000002,0.372000009,0.059999999,0.009,0.004,0.045000002,0.003,0.025,2667,,0.161111111,44448.16111,1.0,4.814315996,A,0.0,9/9/2021 0:00,03:13,03:07,04:43,1,0,10.89999962,734,4.0,194,2.130000114,1,2681,0.727999985,0.054000001,0.379000008,0.059999999,0.009,0.004,0.045000002,0.003,0.026000001,0.379999995,35.47999954,7.96999979,34.90999985,8.880000114,0.810000002,0.550000012,1.230000019,0.639999986
1255,44448,3216,146,0.757000029,0.052000001,0.386000007,0.059,0.008,0.004,0.045000002,0.003,0.026000001,2695,,0.172222222,44448.17222,1.0,4.836897991,A,0.0,9/9/2021 0:00,03:13,03:07,04:43,1,0,10.89999962,734,4.0,194,2.130000114,1,2681,0.727999985,0.054000001,0.379000008,0.059999999,0.009,0.004,0.045000002,0.003,0.026000001,0.379999995,35.47999954,7.96999979,34.90999985,8.880000114,0.810000002,0.550000012,1.230000019,0.639999986
1256,44448,3217,156,1.001999974,0.052000001,0.42899999,0.072999999,0.007,0.002,0.045000002,0.003,0.041999999,2718,,0.231944444,44448.23194,,4.790942008,A,0.0,9/9/2021 0:00,06:05,04:41,07:05,3,0,10.69999981,695,5.800000191,180,2.25,3,2722,0.903999984,0.043000001,0.421999991,0.071999997,0.009,0.003,0.046,0.003,0.041000001,0.140000001,35.52999878,8.640000343,36.29000092,9.710000038,1.120000005,0.49000001,1.289999962,0.5
1257,44448,3217,148,0.846000016,0.048,0.416000009,0.071999997,0.009,0.004,0.046999998,0.003,0.039999999,2717,,0.254861111,44448.25486,1.0,4.840867996,A,0.0,9/9/2021 0:00,06:05,04:41,07:05,3,0,10.69999981,695,5.800000191,180,2.25,3,2722,0.903999984,0.043000001,0.421999991,0.071999997,0.009,0.003,0.046,0.003,0.041000001,0.140000001,35.52999878,8.640000343,36.29000092,9.710000038,1.120000005,0.49000001,1.289999962,0.5
1258,44448,3217,138,0.864000022,0.028000001,0.421000004,0.071000002,0.01,0.004,0.046999998,0.003,0.039999999,2732,,0.272222222,44448.27222,1.0,4.864317992,A,0.0,9/9/2021 0:00,06:05,04:41,07:05,3,0,10.69999981,695,5.800000191,180,2.25,3,2722,0.903999984,0.043000001,0.421999991,0.071999997,0.009,0.003,0.046,0.003,0.041000001,0.140000001,35.52999878,8.640000343,36.29000092,9.710000038,1.120000005,0.49000001,1.289999962,0.5
