Repository: rcalix1/TimeSeriesGPT

## Runs

* https://github.com/keonlee9420/Soft-DTW-Loss/tree/main
* These are older and will be archived
*

File: runs/Exp14/files/merged_seq_5998_CIVS.csv (part 15 of 61)
pd_index,date_f1,CNUM,LNUM_f1,SI_f1,S_f1,MN_f1,P_f1,CU_f1,NI_f1,CR_f1,MO_f1,TI_f1,HM_Temp_f1,ProbeSi_f1,Time_f1,Timestamp_f1,Compliant_eq_1_f1,C_perce_sat_f1,Before_After_f1,Good_bad_f1,date,Slag_Time_f2,Open_Time_f2,Close_Time_f2,Taphole_f2,Pipe_burn_hole_f2,Taphole_Length_f2,Clay_box_f2,Clay_Close_hole_ft3_f2,Clay_temp_f2,Drill_bit_size_f2,Drill_shafts_used_f2,Cast_Avg_Temp_f2,Cast_Avg_Si_f2,Cast_Avg_S_f2,Cast_Avg_Mn_f2,Cast_Avg_P_f2,Cast_Avg_Cu_f2,Cast_Avg_Ni_f2,Cast_Avg_Cr_f2,Cast_Avg_Mo_f2,Cast_Avg_Ti_f2,Slag_Fe_f2,Slag_SiO2_f2,Slag_Al2O3_f2,Slag_CaO_f2,Slag_MgO_f2,Slag_S_f2,Slag_K2O_f2,Slag_B_SiO2_f2,Slag_TiO2_f2
1355,44451,3245,183,0.700999975,0.052000001,0.363000005,0.067000002,0.01,0.004,0.044,0.003,0.027000001,2678,,0.027777778,44451.02778,1.0,4.827844007,A,0.0,9/11/2021 0:00,23:25,22:55,01:25,1,0,11.0,710,3.75,190,2.25,1,2673,0.736999989,0.052999999,0.363999993,0.068999998,0.009,0.004,0.043000001,0.003,0.027000001,0.349999994,34.50999832,5.929999828,34.5,8.319999695,0.730000019,0.49000001,1.24000001,0.479999989
1356,44451,3246,173,0.774999976,0.041000001,0.409000009,0.079000004,0.008,0.004,0.046999998,0.003,0.029999999,2607,,0.0875,44451.0875,1.0,4.706402006,A,0.0,9/12/2021 0:00,01:28,01:20,04:17,3,1,10.69999981,707,4.050000191,152,2.25,1,2679,0.824000001,0.039000001,0.416000009,0.075999998,0.008,0.004,0.045000002,0.003,0.035999998,0.25,35.47999954,6.989999771,34.31999969,8.850000381,0.779999971,0.670000017,1.220000029,0.569999993
1357,44451,3246,140,0.878000021,0.034000002,0.430000007,0.075000003,0.008,0.004,0.045000002,0.003,0.039000001,2673,,0.117361111,44451.11736,1.0,4.771699992,A,0.0,9/12/2021 0:00,01:28,01:20,04:17,3,1,10.69999981,707,4.050000191,152,2.25,1,2679,0.824000001,0.039000001,0.416000009,0.075999998,0.008,0.004,0.045000002,0.003,0.035999998,0.25,35.47999954,6.989999771,34.31999969,8.850000381,0.779999971,0.670000017,1.220000029,0.569999993
1358,44451,3246,139,0.805999994,0.039000001,0.391000003,0.074000001,0.008,0.004,0.044,0.003,0.035,2712,,0.132638889,44451.13264,1.0,4.847798001,A,0.0,9/12/2021 0:00,01:28,01:20,04:17,3,1,10.69999981,707,4.050000191,152,2.25,1,2679,0.824000001,0.039000001,0.416000009,0.075999998,0.008,0.004,0.045000002,0.003,0.035999998,0.25,35.47999954,6.989999771,34.31999969,8.850000381,0.779999971,0.670000017,1.220000029,0.569999993
1359,44451,3246,192,0.834999979,0.039999999,0.432000011,0.077,0.008,0.003,0.045000002,0.003,0.037999999,2724,,0.164583333,44451.16458,1.0,4.856556007,A,0.0,9/12/2021 0:00,01:28,01:20,04:17,3,1,10.69999981,707,4.050000191,152,2.25,1,2679,0.824000001,0.039000001,0.416000009,0.075999998,0.008,0.004,0.045000002,0.003,0.035999998,0.25,35.47999954,6.989999771,34.31999969,8.850000381,0.779999971,0.670000017,1.220000029,0.569999993
1360,44451,3247,156,0.703000009,0.055,0.365999997,0.07,0.01,0.004,0.046999998,0.003,0.034000002,2678,,0.208333333,44451.20833,1.0,4.825117997,A,0.0,9/12/2021 0:00,04:20,04:17,06:53,1,0,11.0,664,3.230000019,165,2.130000114,1,2673,0.749000013,0.050000001,0.386999995,0.07,0.01,0.004,0.046,0.003,0.035999998,0.219999999,34.09999847,7.269999981,34.04000092,8.329999924,0.790000021,0.5,1.24000001,0.610000014
1361,44451,3247,151,0.721000016,0.059,0.370000005,0.071000002,0.009,0.004,0.045000002,0.003,0.033,2671,,0.222222222,44451.22222,1.0,4.807439994,A,0.0,9/12/2021 0:00,04:20,04:17,06:53,1,0,11.0,664,3.230000019,165,2.130000114,1,2673,0.749000013,0.050000001,0.386999995,0.07,0.01,0.004,0.046,0.003,0.035999998,0.219999999,34.09999847,7.269999981,34.04000092,8.329999924,0.790000021,0.5,1.24000001,0.610000014
1362,44451,3247,162,0.791000009,0.041999999,0.405000001,0.07,0.01,0.004,0.045000002,0.003,0.037,2673,,0.248611111,44451.24861,1.0,4.796419998,A,0.0,9/12/2021 0:00,04:20,04:17,06:53,1,0,11.0,664,3.230000019,165,2.130000114,1,2673,0.749000013,0.050000001,0.386999995,0.07,0.01,0.004,0.046,0.003,0.035999998,0.219999999,34.09999847,7.269999981,34.04000092,8.329999924,0.790000021,0.5,1.24000001,0.610000014
1363,44451,3247,152,0.781000018,0.043000001,0.405000001,0.07,0.01,0.004,0.046,0.003,0.037999999,2672,,0.264583333,44451.26458,1.0,4.799119994,A,0.0,9/12/2021 0:00,04:20,04:17,06:53,1,0,11.0,664,3.230000019,165,2.130000114,1,2673,0.749000013,0.050000001,0.386999995,0.07,0.01,0.004,0.046,0.003,0.035999998,0.219999999,34.09999847,7.269999981,34.04000092,8.329999924,0.790000021,0.5,1.24000001,0.610000014
1364,44451,3248,142,,,0.0,0.0,0.0,0.0,0.0,0.0,0.0,2630,,0.308333333,44451.30833,,5.00851,A,1.0,9/12/2021 0:00,06:35,06:28,08:29,3,0,10.60000038,707,4.519999981,127,2.25,1,2613,0.703999996,0.096000001,0.189999998,0.055,0.001,0.004,0.021,0.003,0.005,1.419999957,34.65000153,7.650000095,34.18000031,8.569999695,0.75,0.360000014,1.230000019,0.620000005
1365,44451,3248,150,,,0.0,0.0,0.0,0.0,0.0,0.0,0.0,2628,,0.345833333,44451.34583,,5.00594,A,1.0,9/12/2021 0:00,06:35,06:28,08:29,3,0,10.60000038,707,4.519999981,127,2.25,1,2613,0.703999996,0.096000001,0.189999998,0.055,0.001,0.004,0.021,0.003,0.005,1.419999957,34.65000153,7.650000095,34.18000031,8.569999695,0.75,0.360000014,1.230000019,0.620000005
1366,44451,3248,146,0.703999996,0.096000001,0.189999998,0.055,0.001,0.004,0.021,0.003,0.005,2582,,0.352083333,44451.35208,1.0,4.672220001,A,0.0,9/12/2021 0:00,06:35,06:28,08:29,3,0,10.60000038,707,4.519999981,127,2.25,1,2613,0.703999996,0.096000001,0.189999998,0.055,0.001,0.004,0.021,0.003,0.005,1.419999957,34.65000153,7.650000095,34.18000031,8.569999695,0.75,0.360000014,1.230000019,0.620000005
1367,44451,3249,145,0.397000015,0.090000004,0.294,0.071000002,0.008,0.004,0.043000001,0.003,0.013,2548,,0.375,44451.375,1.0,4.718591993,A,0.0,9/12/2021 0:00,08:18,08:08,09:55,1,0,11.0,664,3.50999999,140,2.130000114,1,2547,0.405999988,0.104000002,0.254999995,0.066,0.009,0.004,0.041000001,0.003,0.012,0.829999983,35.27000046,6.900000095,33.45999908,8.25,0.529999971,0.709999979,1.179999948,0.709999979
1368,44451,3249,161,0.414999992,0.118000001,0.216999993,0.061000001,0.009,0.004,0.037999999,0.003,0.01,2547,,0.397222222,44451.39722,,4.700386002,A,0.0,9/12/2021 0:00,08:18,08:08,09:55,1,0,11.0,664,3.50999999,140,2.130000114,1,2547,0.405999988,0.104000002,0.254999995,0.066,0.009,0.004,0.041000001,0.003,0.012,0.829999983,35.27000046,6.900000095,33.45999908,8.25,0.529999971,0.709999979,1.179999948,0.709999979
1369,44451,3250,184,0.257999986,0.165000007,0.150000006,0.059999999,0.01,0.004,0.037999999,0.003,0.006,2494,,0.455555556,44451.45556,,4.654180002,A,0.0,9/12/2021 0:00,09:55,09:48,11:59,3,0,11.0,707,4.519999981,198,2.130000114,1,2493,0.312999994,0.142000005,0.180999994,0.061999999,0.009,0.004,0.037999999,0.003,0.007,0.74000001,36.22999954,7.139999866,33.15999985,8.539999962,0.479999989,0.800000012,1.149999976,0.74000001
1370,44451,3250,155,0.368000001,0.119000003,0.211999997,0.064000003,0.009,0.004,0.037999999,0.003,0.009,2492,,0.480555556,44451.48056,,4.636325998,A,0.0,9/12/2021 0:00,09:55,09:48,11:59,3,0,11.0,707,4.519999981,198,2.130000114,1,2493,0.312999994,0.142000005,0.180999994,0.061999999,0.009,0.004,0.037999999,0.003,0.007,0.74000001,36.22999954,7.139999866,33.15999985,8.539999962,0.479999989,0.800000012,1.149999976,0.74000001
1371,44451,3251,190,0.287999988,0.167999998,0.158000007,0.059999999,0.008,0.002,0.035,0.003,0.006,2450,,0.525694444,44451.52569,,4.579654005,A,0.0,9/12/2021 0:00,11:57,11:44,14:02,1,1,11.0,728,2.0,155,2.130000114,1,2450,0.287999988,0.167999998,0.158000007,0.059999999,0.008,0.002,0.035,0.003,0.006,0.899999976,35.47999954,6.96999979,33.13000107,8.279999733,0.469999999,0.689999998,1.169999957,0.730000019
1372,44451,3253,138,,,0.0,0.0,0.0,0.0,0.0,0.0,0.0,2494,,0.629166667,44451.62917,,4.81576,A,1.0,9/12/2021 0:00,15:00,14:55,16:24,3,0,12.0,717,4.25,225,2.130000114,1,2447,0.0,0.0,0.0,0.0,0.0,0.0,0.0,0.0,0.0,0.0,0.0,0.0,0.0,0.0,0.0,0.0,0.0,0.0
1373,44451,3253,142,,,0.0,0.0,0.0,0.0,0.0,0.0,0.0,2400,,0.666666667,44451.66667,,4.68212,A,1.0,9/12/2021 0:00,15:00,14:55,16:24,3,0,12.0,717,4.25,225,2.130000114,1,2447,0.0,0.0,0.0,0.0,0.0,0.0,0.0,0.0,0.0,0.0,0.0,0.0,0.0,0.0,0.0,0.0,0.0,0.0
1374,44451,3254,122,0.246000007,0.181999996,0.136999995,0.063000001,0.008,0.002,0.035999998,0.003,0.004,2450,,0.708333333,44451.70833,,4.585495999,A,0.0,9/12/2021 0:00,16:30,16:00,22:25,1,0,8.0,728,1.5,144,2.5,1,2487,0.660000026,0.112000003,0.291999996,0.071000002,0.009,0.003,0.043000001,0.003,0.023,0.800000012,35.08000183,6.739999771,33.20999908,8.140000343,0.519999981,0.709999979,1.179999948,0.709999979
1375,44451,3254,121,0.289999992,0.158999994,0.167999998,0.066,0.008,0.002,0.037999999,0.003,0.005,2450,,0.720833333,44451.72083,,4.580934005,A,0.0,9/12/2021 0:00,16:30,16:00,22:25,1,0,8.0,728,1.5,144,2.5,1,2487,0.660000026,0.112000003,0.291999996,0.071000002,0.009,0.003,0.043000001,0.003,0.023,0.800000012,35.08000183,6.739999771,33.20999908,8.140000343,0.519999981,0.709999979,1.179999948,0.709999979
1376,44451,3254,160,0.286000013,0.164000005,0.167999998,0.066,0.008,0.002,0.037999999,0.003,0.005,2460,,0.75,44451.75,,4.595593994,A,0.0,9/12/2021 0:00,16:30,16:00,22:25,1,0,8.0,728,1.5,144,2.5,1,2487,0.660000026,0.112000003,0.291999996,0.071000002,0.009,0.003,0.043000001,0.003,0.023,0.800000012,35.08000183,6.739999771,33.20999908,8.140000343,0.519999981,0.709999979,1.179999948,0.709999979
1377,44451,3254,132,0.291999996,0.171000004,0.144999996,0.055,0.008,0.004,0.033,0.003,0.006,2491,,0.79375,44451.79375,,4.63761,A,0.0,9/12/2021 0:00,16:30,16:00,22:25,1,0,8.0,728,1.5,144,2.5,1,2487,0.660000026,0.112000003,0.291999996,0.071000002,0.009,0.003,0.043000001,0.003,0.023,0.800000012,35.08000183,6.739999771,33.20999908,8.140000343,0.519999981,0.709999979,1.179999948,0.709999979
1378,44451,3254,184,0.709999979,0.071999997,0.367000014,0.078000002,0.009,0.004,0.048999999,0.003,0.022,2480,,0.805555556,44451.80556,1.0,4.530836008,A,0.0,9/12/2021 0:00,16:30,16:00,22:25,1,0,8.0,728,1.5,144,2.5,1,2487,0.660000026,0.112000003,0.291999996,0.071000002,0.009,0.003,0.043000001,0.003,0.023,0.800000012,35.08000183,6.739999771,33.20999908,8.140000343,0.519999981,0.709999979,1.179999948,0.709999979
1379,44451,3254,136,0.481000006,0.097999997,0.305000007,0.078000002,0.008,0.004,0.046,0.003,0.012,2499,,0.828472222,44451.82847,1.0,4.617959999,A,0.0,9/12/2021 0:00,16:30,16:00,22:25,1,0,8.0,728,1.5,144,2.5,1,2487,0.660000026,0.112000003,0.291999996,0.071000002,0.009,0.003,0.043000001,0.003,0.023,0.800000012,35.08000183,6.739999771,33.20999908,8.140000343,0.519999981,0.709999979,1.179999948,0.709999979
1380,44451,3254,148,1.393000007,0.028000001,0.510999978,0.081,0.01,0.004,0.050999999,0.003,0.057999998,2509,,0.864583333,44451.86458,,4.380867997,A,0.0,9/12/2021 0:00,16:30,16:00,22:25,1,0,8.0,728,1.5,144,2.5,1,2487,0.660000026,0.112000003,0.291999996,0.071000002,0.009,0.003,0.043000001,0.003,0.023,0.800000012,35.08000183,6.739999771,33.20999908,8.140000343,0.519999981,0.709999979,1.179999948,0.709999979
1381,44451,3254,140,1.578999996,0.021,0.532000005,0.078000002,0.009,0.004,0.048999999,0.003,0.074000001,2557,,0.896527778,44451.89653,,4.396976001,A,0.0,9/12/2021 0:00,16:30,16:00,22:25,1,0,8.0,728,1.5,144,2.5,1,2487,0.660000026,0.112000003,0.291999996,0.071000002,0.009,0.003,0.043000001,0.003,0.023,0.800000012,35.08000183,6.739999771,33.20999908,8.140000343,0.519999981,0.709999979,1.179999948,0.709999979
1382,44451,3255,154,1.774999976,0.02,0.523000002,0.077,0.007,0.002,0.045000002,0.003,0.079999998,2600,,0.954861111,44451.95486,,4.398374008,A,0.0,9/12/2021 0:00,23:06,22:40,00:08,1,0,10.5,664,4.0,190,2.5,2,2607,1.92900002,0.017999999,0.515999973,0.075999998,0.008,0.003,0.045000002,0.003,0.086000003,0.75,35.93000031,6.96999979,33.77000046,8.609999657,0.569999993,0.689999998,1.179999948,0.680000007
1383,44451,3255,157,2.082000017,0.015,0.508000016,0.074000001,0.009,0.004,0.045000002,0.003,0.092,2599,,0.972916667,44451.97292,,4.303203995,A,0.0,9/12/2021 0:00,23:06,22:40,00:08,1,0,10.5,664,4.0,190,2.5,2,2607,1.92900002,0.017999999,0.515999973,0.075999998,0.008,0.003,0.045000002,0.003,0.086000003,0.75,35.93000031,6.96999979,33.77000046,8.609999657,0.569999993,0.689999998,1.179999948,0.680000007
1384,44451,3255,153,,,0.0,0.0,0.0,0.0,0.0,0.0,0.0,2623,,0.995138889,44451.99514,,4.99823,A,1.0,9/12/2021 0:00,23:06,22:40,00:08,1,0,10.5,664,4.0,190,2.5,2,2607,1.92900002,0.017999999,0.515999973,0.075999998,0.008,0.003,0.045000002,0.003,0.086000003,0.75,35.93000031,6.96999979,33.77000046,8.609999657,0.569999993,0.689999998,1.179999948,0.680000007
1385,44452,3256,152,1.99000001,0.026000001,0.479000002,0.077,0.006,0.003,0.041999999,0.003,0.093000002,2664,,0.038888889,44452.03889,,4.418041997,A,0.0,9/12/2021 0:00,00:04,23:56,03:04,3,0,9.800000191,717,3.079999924,193,2.25,1,2728,2.019000053,0.027000001,0.474000007,0.077,0.006,0.003,0.041999999,0.003,0.090999998,0.0,0.0,0.0,0.0,0.0,0.0,0.0,0.0,0.0
1386,44452,3256,184,2.210000038,0.017000001,0.47299999,0.078000002,0.006,0.003,0.041000001,0.003,0.101000004,2780,,0.09375,44452.09375,,4.519993987,A,0.0,9/12/2021 0:00,00:04,23:56,03:04,3,0,9.800000191,717,3.079999924,193,2.25,1,2728,2.019000053,0.027000001,0.474000007,0.077,0.006,0.003,0.041999999,0.003,0.090999998,0.0,0.0,0.0,0.0,0.0,0.0,0.0,0.0,0.0
1387,44452,3256,162,1.856999993,0.037,0.469999999,0.075000003,0.007,0.003,0.041999999,0.003,0.079000004,2742,,0.129166667,44452.12917,,4.568360001,A,0.0,9/12/2021 0:00,00:04,23:56,03:04,3,0,9.800000191,717,3.079999924,193,2.25,1,2728,2.019000053,0.027000001,0.474000007,0.077,0.006,0.003,0.041999999,0.003,0.090999998,0.0,0.0,0.0,0.0,0.0,0.0,0.0,0.0,0.0
1388,44452,3257,154,,,0.0,0.0,0.0,0.0,0.0,0.0,0.0,2743,,0.170138889,44452.17014,,5.17042,A,1.0,9/13/2021 0:00,03:34,03:22,04:48,3,0,10.30000019,717,3.039999962,208,2.5,1,2758,2.170000076,0.02,0.495999992,0.077,0.006,0.004,0.043000001,0.003,0.098999999,3.480000019,34.56000137,6.800000191,31.68000031,7.420000076,0.310000002,0.519999981,1.129999995,0.790000021
1389,44452,3257,136,2.170000076,0.02,0.495999992,0.077,0.006,0.004,0.043000001,0.003,0.098999999,2774,,0.197222222,44452.19722,,4.521887976,A,0.0,9/13/2021 0:00,03:34,03:22,04:48,3,0,10.30000019,717,3.039999962,208,2.5,1,2758,2.170000076,0.02,0.495999992,0.077,0.006,0.004,0.043000001,0.003,0.098999999,3.480000019,34.56000137,6.800000191,31.68000031,7.420000076,0.310000002,0.519999981,1.129999995,0.790000021
1390,44452,3258,173,1.886000037,0.021,0.488999993,0.072999999,0.009,0.004,0.044,0.003,0.086000003,2692,,0.252777778,44452.25278,,4.495001989,A,0.0,9/13/2021 0:00,05:10,04:49,06:29,1,0,7.0,728,3.0,165,2.130000114,1,2692,1.886000037,0.021,0.488999993,0.072999999,0.009,0.004,0.044,0.003,0.086000003,0.25,34.97999954,10.10000038,36.31000137,9.149999619,1.149999976,0.200000003,1.299999952,0.449999988
1391,44452,3259,148,2.0,0.021,0.460000008,0.075999998,0.009,0.004,0.044,0.003,0.090000004,2797,,0.297916667,44452.29792,,4.606920001,A,0.0,9/13/2021 0:00,06:39,06:27,07:52,3,0,9.100000381,717,1.080000043,100,2.25,1,2798,1.993000031,0.021,0.463,0.075999998,0.009,0.004,0.044,0.003,0.090000004,0.100000001,33.16999817,9.0,36.13000107,8.93999958,1.149999976,0.200000003,1.360000014,0.400000006
1392,44452,3259,157,1.985999942,0.02,0.465999991,0.075000003,0.009,0.004,0.044,0.003,0.089000002,2799,,0.310416667,44452.31042,,4.614728017,A,0.0,9/13/2021 0:00,06:39,06:27,07:52,3,0,9.100000381,717,1.080000043,100,2.25,1,2798,1.993000031,0.021,0.463,0.075999998,0.009,0.004,0.044,0.003,0.090000004,0.100000001,33.16999817,9.0,36.13000107,8.93999958,1.149999976,0.200000003,1.360000014,0.400000006
1393,44452,3261,160,,,0.0,0.0,0.0,0.0,0.0,0.0,0.0,2571,,0.752777778,44452.75278,,4.92627,A,1.0,9/13/2021 0:00,17:44,17:12,19:13,3,0,9.0,717,3.029999971,100,2.25,1,2611,0.0,0.0,0.0,0.0,0.0,0.0,0.0,0.0,0.0,0.0,0.0,0.0,0.0,0.0,0.0,0.0,0.0,0.0
1394,44452,3261,149,,,0.0,0.0,0.0,0.0,0.0,0.0,0.0,2652,,0.769444444,44452.76944,,5.04192,A,1.0,9/13/2021 0:00,17:44,17:12,19:13,3,0,9.0,717,3.029999971,100,2.25,1,2611,0.0,0.0,0.0,0.0,0.0,0.0,0.0,0.0,0.0,0.0,0.0,0.0,0.0,0.0,0.0,0.0,0.0,0.0
1395,44452,3262,157,,,0.0,0.0,0.0,0.0,0.0,0.0,0.0,2681,,0.819444444,44452.81944,,5.08304,A,1.0,9/13/2021 0:00,19:34,19:25,21:01,3,0,9.300000191,717,5.579999924,213,2.5,1,2738,1.815999985,0.035999998,0.456,0.071999997,0.008,0.004,0.043000001,0.003,0.066,0.0,0.0,0.0,0.0,0.0,0.0,0.0,0.0,0.0
1396,44452,3262,184,,,0.0,0.0,0.0,0.0,0.0,0.0,0.0,2780,,0.838194444,44452.83819,,5.22439,A,1.0,9/13/2021 0:00,19:34,19:25,21:01,3,0,9.300000191,717,5.579999924,213,2.5,1,2738,1.815999985,0.035999998,0.456,0.071999997,0.008,0.004,0.043000001,0.003,0.066,0.0,0.0,0.0,0.0,0.0,0.0,0.0,0.0,0.0
1397,44452,3262,151,1.815999985,0.035999998,0.456,0.071999997,0.008,0.004,0.043000001,0.003,0.066,2755,,0.868055556,44452.86806,,4.600058006,A,0.0,9/13/2021 0:00,19:34,19:25,21:01,3,0,9.300000191,717,5.579999924,213,2.5,1,2738,1.815999985,0.035999998,0.456,0.071999997,0.008,0.004,0.043000001,0.003,0.066,0.0,0.0,0.0,0.0,0.0,0.0,0.0,0.0,0.0
1398,44452,3263,145,1.498000026,0.059999999,0.414000005,0.075000003,0.008,0.004,0.043000001,0.003,0.052999999,2644,,0.921527778,44452.92153,,4.527531992,A,0.0,9/13/2021 0:00,21:25,20:58,23:30,2,0,10.60000038,740,1.25,170,2.25,1,2659,1.458999991,0.057,0.409999996,0.074000001,0.009,0.004,0.044,0.003,0.054000001,0.790000021,34.93000031,8.819999695,35.04000092,8.369999886,1.029999971,0.300000012,1.24000001,0.519999981
1399,44452,3263,159,1.419999957,0.054000001,0.405999988,0.072999999,0.01,0.004,0.045000002,0.003,0.054000001,2651,,0.954861111,44452.95486,,4.564828013,A,0.0,9/13/2021 0:00,21:25,20:58,23:30,2,0,10.60000038,740,1.25,170,2.25,1,2659,1.458999991,0.057,0.409999996,0.074000001,0.009,0.004,0.044,0.003,0.054000001,0.790000021,34.93000031,8.819999695,35.04000092,8.369999886,1.029999971,0.300000012,1.24000001,0.519999981
1400,44452,3264,149,1.600999951,0.035,0.451999992,0.077,0.009,0.004,0.046999998,0.003,0.064000003,2728,,0.03125,44452.03125,,4.626796015,A,0.0,9/13/2021 0:00,23:58,23:43,01:13,2,0,11.39999962,740,2.25,190,2.5,1,2715,1.629999995,0.037,0.44600001,0.075999998,0.009,0.004,0.046,0.003,0.064999998,0.200000003,33.70999908,8.039999962,34.25999832,8.079999924,1.070000052,0.289999992,1.25999999,0.469999999
1401,44452,3264,160,1.769000053,0.033,0.470999986,0.078000002,0.009,0.004,0.046999998,0.003,0.071999997,2737,,0.041666667,44452.04167,,4.588567983,A,0.0,9/13/2021 0:00,23:58,23:43,01:13,2,0,11.39999962,740,2.25,190,2.5,1,2715,1.629999995,0.037,0.44600001,0.075999998,0.009,0.004,0.046,0.003,0.064999998,0.200000003,33.70999908,8.039999962,34.25999832,8.079999924,1.070000052,0.289999992,1.25999999,0.469999999
1402,44452,3264,148,1.519000053,0.044,0.414999992,0.072999999,0.009,0.004,0.045000002,0.003,0.057999998,2682,,0.993055556,44452.99306,,4.582079984,A,0.0,9/13/2021 0:00,23:58,23:43,01:13,2,0,11.39999962,740,2.25,190,2.5,1,2715,1.629999995,0.037,0.44600001,0.075999998,0.009,0.004,0.046,0.003,0.064999998,0.200000003,33.70999908,8.039999962,34.25999832,8.079999924,1.070000052,0.289999992,1.25999999,0.469999999
1403,44453,3265,173,1.820000052,0.039999999,0.441000015,0.066,0.006,0.002,0.041999999,0.003,0.071999997,2778,,0.081944444,44453.08194,,4.632187985,A,0.0,9/14/2021 0:00,01:15,01:04,02:40,3,0,10.19999981,717,5.070000172,194,2.25,1,2779,1.779999971,0.035999998,0.456,0.072999999,0.008,0.003,0.045000002,0.003,0.072999999,0.460000008,34.84000015,7.659999847,35.18999863,8.899999619,1.070000052,0.289999992,1.25999999,0.439999998
1404,44453,3265,140,1.74000001,0.033,0.470999986,0.079000004,0.01,0.004,0.048,0.003,0.075000003,2780,,0.107638889,44453.10764,,4.658907996,A,0.0,9/14/2021 0:00,01:15,01:04,02:40,3,0,10.19999981,717,5.070000172,194,2.25,1,2779,1.779999971,0.035999998,0.456,0.072999999,0.008,0.003,0.045000002,0.003,0.072999999,0.460000008,34.84000015,7.659999847,35.18999863,8.899999619,1.070000052,0.289999992,1.25999999,0.439999998
1405,44453,3266,150,1.463000059,0.039000001,0.451000005,0.075000003,0.01,0.004,0.046999998,0.003,0.061999999,2749,,0.146527778,44453.14653,,4.696877981,A,0.0,9/14/2021 0:00,02:31,02:29,04:23,2,0,11.0,740,2.25,180,2.25,1,2755,1.378999949,0.037999999,0.43599999,0.072999999,0.009,0.004,0.046,0.003,0.059999999,0.579999983,34.29999924,8.489999771,34.83000183,8.529999733,1.100000024,0.289999992,1.25999999,0.469999999
1406,44453,3266,121,1.294999957,0.035999998,0.421000004,0.071000002,0.009,0.004,0.045000002,0.003,0.057,2761,,0.163194444,44453.16319,,4.768628013,A,0.0,9/14/2021 0:00,02:31,02:29,04:23,2,0,11.0,740,2.25,180,2.25,1,2755,1.378999949,0.037999999,0.43599999,0.072999999,0.009,0.004,0.046,0.003,0.059999999,0.579999983,34.29999924,8.489999771,34.83000183,8.529999733,1.100000024,0.289999992,1.25999999,0.469999999
1407,44453,3267,190,1.508000016,0.048999999,0.407000005,0.074000001,0.01,0.004,0.045000002,0.003,0.059999999,2781,,0.216666667,44453.21667,,4.724285995,A,0.0,9/14/2021 0:00,04:30,04:20,05:43,3,0,10.69999981,717,5.050000191,182,2.25,1,2775,1.508000016,0.048999999,0.407000005,0.074000001,0.01,0.004,0.045000002,0.003,0.059999999,0.0,0.0,0.0,0.0,0.0,0.0,0.0,0.0,0.0
1408,44453,3267,149,,,0.0,0.0,0.0,0.0,0.0,0.0,0.0,2769,,0.241666667,44453.24167,,5.20897,A,1.0,9/14/2021 0:00,04:30,04:20,05:43,3,0,10.69999981,717,5.050000191,182,2.25,1,2775,1.508000016,0.048999999,0.407000005,0.074000001,0.01,0.004,0.045000002,0.003,0.059999999,0.0,0.0,0.0,0.0,0.0,0.0,0.0,0.0,0.0
1409,44453,3268,192,1.164999962,0.071000002,0.356000006,0.07,0.01,0.004,0.043000001,0.003,0.041000001,2707,,0.278472222,44453.27847,,4.716338011,A,0.0,9/14/2021 0:00,05:51,05:44,06:53,2,0,10.5,740,4.25,170,2.25,1,2712,1.131999969,0.068999998,0.360000014,0.068999998,0.01,0.004,0.043000001,0.003,0.041000001,0.170000002,34.68000031,8.710000038,34.84999847,8.729999542,1.120000005,0.289999992,1.25999999,0.479999989
1410,44453,3268,147,1.09800005,0.066,0.363000005,0.068999998,0.01,0.004,0.043000001,0.003,0.041000001,2717,,0.282638889,44453.28264,,4.755053985,A,0.0,9/14/2021 0:00,05:51,05:44,06:53,2,0,10.5,740,4.25,170,2.25,1,2712,1.131999969,0.068999998,0.360000014,0.068999998,0.01,0.004,0.043000001,0.003,0.041000001,0.170000002,34.68000031,8.710000038,34.84999847,8.729999542,1.120000005,0.289999992,1.25999999,0.479999989
1411,44453,3269,190,1.391000032,0.050999999,0.435000002,0.075000003,0.008,0.002,0.044,0.003,0.055,2721,,0.299305556,44453.29931,,4.675399989,A,0.0,9/14/2021 0:00,07:10,06:51,08:49,3,0,10.69999981,720,4.75,224,2.25,1,2764,1.294999957,0.052000001,0.414000005,0.074000001,0.009,0.003,0.044,0.003,0.052000001,0.209999993,35.04000092,8.840000153,33.84999847,8.539999962,1.070000052,0.360000014,1.210000038,0.519999981
1412,44453,3269,140,1.33099997,0.050000001,0.437000006,0.075000003,0.009,0.004,0.046,0.003,0.054000001,2788,,0.339583333,44453.33958,,4.789546008,A,0.0,9/14/2021 0:00,07:10,06:51,08:49,3,0,10.69999981,720,4.75,224,2.25,1,2764,1.294999957,0.052000001,0.414000005,0.074000001,0.009,0.003,0.044,0.003,0.052000001,0.209999993,35.04000092,8.840000153,33.84999847,8.539999962,1.070000052,0.360000014,1.210000038,0.519999981
1413,44453,3269,160,1.162999988,0.056000002,0.370999992,0.071999997,0.009,0.004,0.043000001,0.003,0.046,2785,,0.35625,44453.35625,,4.833228004,A,0.0,9/14/2021 0:00,07:10,06:51,08:49,3,0,10.69999981,720,4.75,224,2.25,1,2764,1.294999957,0.052000001,0.414000005,0.074000001,0.009,0.003,0.044,0.003,0.052000001,0.209999993,35.04000092,8.840000153,33.84999847,8.539999962,1.070000052,0.360000014,1.210000038,0.519999981
1414,44453,3271,173,,,0.0,0.0,0.0,0.0,0.0,0.0,0.0,2713,,0.400694444,44453.40069,,5.12673,A,1.0,9/14/2021 0:00,10:36,09:14,11:00,3,0,11.30000019,720,4.75,230,2.25,1,2713,0.833000004,0.097000003,0.305999994,0.07,0.009,0.004,0.043000001,0.003,0.030999999,0.170000002,34.65000153,8.180000305,33.09999847,8.659999847,1.0,0.439999998,1.210000038,0.550000012
1415,44453,3271,192,0.833000004,0.097000003,0.305999994,0.07,0.009,0.004,0.043000001,0.003,0.030999999,2700,,0.436805556,44453.43681,1.0,4.797177997,A,0.0,9/14/2021 0:00,10:36,09:14,11:00,3,0,11.30000019,720,4.75,230,2.25,1,2713,0.833000004,0.097000003,0.305999994,0.07,0.009,0.004,0.043000001,0.003,0.030999999,0.170000002,34.65000153,8.180000305,33.09999847,8.659999847,1.0,0.439999998,1.210000038,0.550000012
1416,44453,3271,139,,,0.0,0.0,0.0,0.0,0.0,0.0,0.0,2727,,0.447916667,44453.44792,,5.14729,A,1.0,9/14/2021 0:00,10:36,09:14,11:00,3,0,11.30000019,720,4.75,230,2.25,1,2713,0.833000004,0.097000003,0.305999994,0.07,0.009,0.004,0.043000001,0.003,0.030999999,0.170000002,34.65000153,8.180000305,33.09999847,8.659999847,1.0,0.439999998,1.210000038,0.550000012
1417,44453,3272,132,0.762000024,0.081,0.377999991,0.078000002,0.01,0.004,0.050000001,0.003,0.026000001,2600,,0.451388889,44453.45139,1.0,4.683613992,A,0.0,9/14/2021 0:00,10:45,10:10,13:31,2,0,11.5,REST,2.0,144,2.130000114,1,2654,0.862999976,0.068999998,0.393999994,0.072999999,0.009,0.004,0.046999998,0.003,0.034000002,0.360000014,36.65999985,7.929999828,32.40000153,8.979999542,0.800000012,0.620000005,1.129999995,0.600000024
1418,44453,3272,154,0.722000003,0.098999999,0.298999995,0.07,0.009,0.004,0.043000001,0.003,0.025,2612,,0.475,44453.475,1.0,4.704661999,A,0.0,9/14/2021 0:00,10:45,10:10,13:31,2,0,11.5,REST,2.0,144,2.130000114,1,2654,0.862999976,0.068999998,0.393999994,0.072999999,0.009,0.004,0.046999998,0.003,0.034000002,0.360000014,36.65999985,7.929999828,32.40000153,8.979999542,0.800000012,0.620000005,1.129999995,0.600000024
1419,44453,3272,161,0.963,0.052999999,0.442000002,0.074000001,0.01,0.004,0.048,0.003,0.041000001,2682,,0.532638889,44453.53264,1.0,4.751266,A,0.0,9/14/2021 0:00,10:45,10:10,13:31,2,0,11.5,REST,2.0,144,2.130000114,1,2654,0.862999976,0.068999998,0.393999994,0.072999999,0.009,0.004,0.046999998,0.003,0.034000002,0.360000014,36.65999985,7.929999828,32.40000153,8.979999542,0.800000012,0.620000005,1.129999995,0.600000024
1420,44453,3272,158,1.004999995,0.044,0.455000013,0.071000002,0.009,0.004,0.046999998,0.003,0.043000001,2724,,0.542361111,44453.54236,,4.804880001,A,0.0,9/14/2021 0:00,10:45,10:10,13:31,2,0,11.5,REST,2.0,144,2.130000114,1,2654,0.862999976,0.068999998,0.393999994,0.072999999,0.009,0.004,0.046999998,0.003,0.034000002,0.360000014,36.65999985,7.929999828,32.40000153,8.979999542,0.800000012,0.620000005,1.129999995,0.600000024
1421,44453,3273,148,1.330000043,0.050999999,0.44600001,0.075000003,0.009,0.004,0.046999998,0.003,0.055,2624,,0.559027778,44453.55903,,4.555837986,A,0.0,9/14/2021 0:00,13:15,13:02,15:55,3,0,11.39999962,720,4.25,100,2.25,1,2723,1.276000023,0.048,0.460000008,0.075000003,0.009,0.004,0.046999998,0.003,0.050999999,0.280000001,40.16999817,9.56000042,35.18000031,10.52000046,0.930000007,0.409999996,1.139999986,0.600000024
1422,44453,3273,147,1.723999977,0.039000001,0.509000003,0.074000001,0.009,0.004,0.046,0.003,0.07,2724,,0.585416667,44453.58542,,4.584512007,A,0.0,9/14/2021 0:00,13:15,13:02,15:55,3,0,11.39999962,720,4.25,100,2.25,1,2723,1.276000023,0.048,0.460000008,0.075000003,0.009,0.004,0.046999998,0.003,0.050999999,0.280000001,40.16999817,9.56000042,35.18000031,10.52000046,0.930000007,0.409999996,1.139999986,0.600000024
1423,44453,3273,192,1.013000011,0.059999999,0.414999992,0.074000001,0.01,0.004,0.046999998,0.003,0.037999999,2752,,0.628472222,44453.62847,,4.832439996,A,0.0,9/14/2021 0:00,13:15,13:02,15:55,3,0,11.39999962,720,4.25,100,2.25,1,2723,1.276000023,0.048,0.460000008,0.075000003,0.009,0.004,0.046999998,0.003,0.050999999,0.280000001,40.16999817,9.56000042,35.18000031,10.52000046,0.930000007,0.409999996,1.139999986,0.600000024
1424,44453,3273,136,1.036000013,0.043000001,0.469999999,0.075999998,0.009,0.004,0.048999999,0.003,0.041999999,2762,,0.642361111,44453.64236,,4.848409996,A,0.0,9/14/2021 0:00,13:15,13:02,15:55,3,0,11.39999962,720,4.25,100,2.25,1,2723,1.276000023,0.048,0.460000008,0.075000003,0.009,0.004,0.046999998,0.003,0.050999999,0.280000001,40.16999817,9.56000042,35.18000031,10.52000046,0.930000007,0.409999996,1.139999986,0.600000024
1425,44453,3273,139,,,0.0,0.0,0.0,0.0,0.0,0.0,0.0,2754,,0.663194444,44453.66319,,5.18584,A,1.0,9/14/2021 0:00,13:15,13:02,15:55,3,0,11.39999962,720,4.25,100,2.25,1,2723,1.276000023,0.048,0.460000008,0.075000003,0.009,0.004,0.046999998,0.003,0.050999999,0.280000001,40.16999817,9.56000042,35.18000031,10.52000046,0.930000007,0.409999996,1.139999986,0.600000024
1426,44453,3274,173,0.941999972,0.063000001,0.393999994,0.071000002,0.01,0.004,0.046999998,0.003,0.039000001,2694,,0.690972222,44453.69097,1.0,4.771412007,A,0.0,9/14/2021 0:00,15:37,15:33,18:13,2,0,10.60000038,740,3.269999981,161,2.25,1,2705,0.921000004,0.059999999,0.423000008,0.071999997,0.01,0.004,0.046999998,0.003,0.035999998,3.529999971,39.36999893,9.159999847,34.81999969,10.02000046,1.039999962,0.360000014,1.139999986,0.589999974
1427,44453,3274,149,1.059999943,0.074000001,0.372000009,0.071000002,0.01,0.004,0.046,0.003,0.035999998,2689,,0.704861111,44453.70486,,4.722106017,A,0.0,9/14/2021 0:00,15:37,15:33,18:13,2,0,10.60000038,740,3.269999981,161,2.25,1,2705,0.921000004,0.059999999,0.423000008,0.071999997,0.01,0.004,0.046999998,0.003,0.035999998,3.529999971,39.36999893,9.159999847,34.81999969,10.02000046,1.039999962,0.360000014,1.139999986,0.589999974
1428,44453,3274,120,0.754999995,0.055,0.421000004,0.071000002,0.009,0.004,0.046,0.003,0.029999999,2719,,0.741666667,44453.74167,1.0,4.869318001,A,0.0,9/14/2021 0:00,15:37,15:33,18:13,2,0,10.60000038,740,3.269999981,161,2.25,1,2705,0.921000004,0.059999999,0.423000008,0.071999997,0.01,0.004,0.046999998,0.003,0.035999998,3.529999971,39.36999893,9.159999847,34.81999969,10.02000046,1.039999962,0.360000014,1.139999986,0.589999974
1429,44453,3274,138,0.926999986,0.048999999,0.504000008,0.072999999,0.01,0.004,0.048,0.003,0.037,2720,,0.756944444,44453.75694,1.0,4.820062005,A,0.0,9/14/2021 0:00,15:37,15:33,18:13,2,0,10.60000038,740,3.269999981,161,2.25,1,2705,0.921000004,0.059999999,0.423000008,0.071999997,0.01,0.004,0.046999998,0.003,0.035999998,3.529999971,39.36999893,9.159999847,34.81999969,10.02000046,1.039999962,0.360000014,1.139999986,0.589999974
1430,44453,3275,121,0.893000007,0.052999999,0.421999991,0.071000002,0.01,0.004,0.046,0.003,0.041000001,2717,,0.784722222,44453.78472,1.0,4.824795997,A,0.0,9/14/2021 0:00,18:05,17:47,20:01,3,0,11.5,R963,3.549999952,163,2.25,1,2719,1.001999974,0.048999999,0.448000014,0.071999997,0.011,0.004,0.046,0.003,0.044,0.0,0.0,0.0,0.0,0.0,0.0,0.0,0.0,0.0
1431,44453,3275,150,0.94599998,0.046,0.449000001,0.071000002,0.012,0.004,0.046999998,0.003,0.043000001,2713,,0.811805556,44453.81181,1.0,4.804212005,A,0.0,9/14/2021 0:00,18:05,17:47,20:01,3,0,11.5,R963,3.549999952,163,2.25,1,2719,1.001999974,0.048999999,0.448000014,0.071999997,0.011,0.004,0.046,0.003,0.044,0.0,0.0,0.0,0.0,0.0,0.0,0.0,0.0,0.0
1432,44453,3275,147,1.166000009,0.048999999,0.472000003,0.075000003,0.011,0.004,0.046,0.003,0.048999999,2729,,0.834027778,44453.83403,,4.757265997,A,0.0,9/14/2021 0:00,18:05,17:47,20:01,3,0,11.5,R963,3.549999952,163,2.25,1,2719,1.001999974,0.048999999,0.448000014,0.071999997,0.011,0.004,0.046,0.003,0.044,0.0,0.0,0.0,0.0,0.0,0.0,0.0,0.0,0.0
1433,44453,3276,136,1.161999941,0.033,0.550999999,0.074000001,0.01,0.004,0.048,0.003,0.054000001,2688,,0.868055556,44453.86806,,4.710908018,A,0.0,9/14/2021 0:00,19:33,19:30,22:20,2,0,11.30000019,740,3.119999886,175,2.25,1,2715,1.120000005,0.041000001,0.503000021,0.074000001,0.01,0.004,0.046999998,0.003,0.050999999,0.25,39.63000107,9.270000458,35.52999878,10.22000027,1.019999981,0.349999994,1.149999976,0.600000024
1434,44453,3276,156,1.077000022,0.048,0.455000013,0.074000001,0.01,0.004,0.046999998,0.003,0.048,2742,,0.902777778,44453.90278,,4.805669993,A,0.0,9/14/2021 0:00,19:33,19:30,22:20,2,0,11.30000019,740,3.119999886,175,2.25,1,2715,1.120000005,0.041000001,0.503000021,0.074000001,0.01,0.004,0.046999998,0.003,0.050999999,0.25,39.63000107,9.270000458,35.52999878,10.22000027,1.019999981,0.349999994,1.149999976,0.600000024
1435,44453,3277,159,1.02699995,0.030999999,0.621999979,0.071999997,0.01,0.004,0.046999998,0.003,0.057999998,2740,,0.958333333,44453.95833,,4.828166016,A,0.0,9/14/2021 0:00,22:38,22:14,00:48,3,0,10.5,R963,4.0,190,2.25,1,2755,1.078999996,0.035999998,0.597000003,0.071000002,0.009,0.004,0.046,0.003,0.052999999,0.209999993,39.06000137,9.380000114,35.70999908,10.10999966,0.899999976,0.389999986,1.169999957,0.660000026
1436,44453,3277,140,1.121000051,0.039000001,0.588,0.071000002,0.008,0.004,0.044,0.003,0.050999999,2753,,0.979166667,44453.97917,,4.815763983,A,0.0,9/14/2021 0:00,22:38,22:14,00:48,3,0,10.5,R963,4.0,190,2.25,1,2755,1.078999996,0.035999998,0.597000003,0.071000002,0.009,0.004,0.046,0.003,0.052999999,0.209999993,39.06000137,9.380000114,35.70999908,10.10999966,0.899999976,0.389999986,1.169999957,0.660000026
1437,44454,3277,191,1.090000033,0.037,0.58099997,0.068999998,0.009,0.004,0.046,0.003,0.050999999,2773,,0.013888889,44454.01389,,4.854907989,A,0.0,9/14/2021 0:00,22:38,22:14,00:48,3,0,10.5,R963,4.0,190,2.25,1,2755,1.078999996,0.035999998,0.597000003,0.071000002,0.009,0.004,0.046,0.003,0.052999999,0.209999993,39.06000137,9.380000114,35.70999908,10.10999966,0.899999976,0.389999986,1.169999957,0.660000026
1438,44454,3278,193,1.146999955,0.034000002,0.621999979,0.075000003,0.01,0.004,0.048999999,0.003,0.055,2576,,0.044444444,44454.04444,,4.554906012,A,0.0,9/15/2021 0:00,00:53,00:49,03:58,2,0,11.10000038,740,3.119999886,170,2.25,1,2725,1.23300004,0.032000002,0.606999993,0.074000001,0.01,0.004,0.048999999,0.003,0.059,0.219999999,39.36999893,9.619999886,36.09000015,10.43999958,0.980000019,0.379999995,1.179999948,0.579999983
1439,44454,3278,148,1.116999984,0.037999999,0.592000008,0.071999997,0.01,0.004,0.048999999,0.003,0.052999999,2728,,0.0625,44454.0625,,4.781206007,A,0.0,9/15/2021 0:00,00:53,00:49,03:58,2,0,11.10000038,740,3.119999886,170,2.25,1,2725,1.23300004,0.032000002,0.606999993,0.074000001,0.01,0.004,0.048999999,0.003,0.059,0.219999999,39.36999893,9.619999886,36.09000015,10.43999958,0.980000019,0.379999995,1.179999948,0.579999983
1440,44454,3278,173,1.328999996,0.028999999,0.635999978,0.072999999,0.009,0.004,0.046999998,0.003,0.063000001,2757,,0.078472222,44454.07847,,4.761108001,A,0.0,9/15/2021 0:00,00:53,00:49,03:58,2,0,11.10000038,740,3.119999886,170,2.25,1,2725,1.23300004,0.032000002,0.606999993,0.074000001,0.01,0.004,0.048999999,0.003,0.059,0.219999999,39.36999893,9.619999886,36.09000015,10.43999958,0.980000019,0.379999995,1.179999948,0.579999983
1441,44454,3278,153,1.350000024,0.025,0.633000016,0.072999999,0.01,0.004,0.048999999,0.003,0.066,2756,,0.079166667,44454.07917,,4.753543993,A,0.0,9/15/2021 0:00,00:53,00:49,03:58,2,0,11.10000038,740,3.119999886,170,2.25,1,2725,1.23300004,0.032000002,0.606999993,0.074000001,0.01,0.004,0.048999999,0.003,0.059,0.219999999,39.36999893,9.619999886,36.09000015,10.43999958,0.980000019,0.379999995,1.179999948,0.579999983
1442,44454,3278,162,1.195000052,0.032000002,0.573000014,0.075000003,0.01,0.004,0.050000001,0.003,0.057,2713,,0.115277778,44454.11528,,4.734773983,A,0.0,9/15/2021 0:00,00:53,00:49,03:58,2,0,11.10000038,740,3.119999886,170,2.25,1,2725,1.23300004,0.032000002,0.606999993,0.074000001,0.01,0.004,0.048999999,0.003,0.059,0.219999999,39.36999893,9.619999886,36.09000015,10.43999958,0.980000019,0.379999995,1.179999948,0.579999983
1443,44454,3278,156,1.383999944,0.033,0.633000016,0.074000001,0.009,0.004,0.046999998,0.003,0.064999998,2779,,0.150694444,44454.15069,,4.772884018,A,0.0,9/15/2021 0:00,00:53,00:49,03:58,2,0,11.10000038,740,3.119999886,170,2.25,1,2725,1.23300004,0.032000002,0.606999993,0.074000001,0.01,0.004,0.048999999,0.003,0.059,0.219999999,39.36999893,9.619999886,36.09000015,10.43999958,0.980000019,0.379999995,1.179999948,0.579999983
1444,44454,3278,145,1.105999947,0.032000002,0.560000002,0.075000003,0.01,0.004,0.050999999,0.003,0.052000001,2768,,0.156944444,44454.15694,,4.841670015,A,0.0,9/15/2021 0:00,00:53,00:49,03:58,2,0,11.10000038,740,3.119999886,170,2.25,1,2725,1.23300004,0.032000002,0.606999993,0.074000001,0.01,0.004,0.048999999,0.003,0.059,0.219999999,39.36999893,9.619999886,36.09000015,10.43999958,0.980000019,0.379999995,1.179999948,0.579999983
1445,44454,3279,149,1.044999957,0.101000004,0.335000008,0.071000002,0.009,0.004,0.043000001,0.003,0.039999999,2747,,0.193055556,44454.19306,,4.797160011,A,0.0,9/15/2021 0:00,04:15,03:56,06:21,3,0,11.0,R963,3.75,180,2.25,1,2754,1.006000042,0.059,0.449999988,0.072999999,0.01,0.004,0.046999998,0.003,0.045000002,0.159999996,39.45999908,9.609999657,35.72999954,10.27999973,0.910000026,0.379999995,1.169999957,0.670000017
1446,44454,3279,183,1.0,0.035999998,0.512000024,0.072999999,0.01,0.004,0.048,0.003,0.048999999,2748,,0.211805556,44454.21181,1.0,4.843976002,A,0.0,9/15/2021 0:00,04:15,03:56,06:21,3,0,11.0,R963,3.75,180,2.25,1,2754,1.006000042,0.059,0.449999988,0.072999999,0.01,0.004,0.046999998,0.003,0.045000002,0.159999996,39.45999908,9.609999657,35.72999954,10.27999973,0.910000026,0.379999995,1.169999957,0.670000017
1447,44454,3279,147,,,0.0,0.0,0.0,0.0,0.0,0.0,0.0,2751,,0.228472222,44454.22847,,5.18327,A,1.0,9/15/2021 0:00,04:15,03:56,06:21,3,0,11.0,R963,3.75,180,2.25,1,2754,1.006000042,0.059,0.449999988,0.072999999,0.01,0.004,0.046999998,0.003,0.045000002,0.159999996,39.45999908,9.609999657,35.72999954,10.27999973,0.910000026,0.379999995,1.169999957,0.670000017
1448,44454,3279,157,0.97299999,0.041000001,0.503000021,0.074000001,0.01,0.004,0.048999999,0.003,0.046999998,2770,,0.245833333,44454.24583,1.0,4.880604003,A,0.0,9/15/2021 0:00,04:15,03:56,06:21,3,0,11.0,R963,3.75,180,2.25,1,2754,1.006000042,0.059,0.449999988,0.072999999,0.01,0.004,0.046999998,0.003,0.045000002,0.159999996,39.45999908,9.609999657,35.72999954,10.27999973,0.910000026,0.379999995,1.169999957,0.670000017
1449,44454,3280,155,1.157999992,0.039000001,0.533999979,0.072999999,0.011,0.004,0.048,0.003,0.054000001,2633,,0.278472222,44454.27847,,4.629932002,A,0.0,9/15/2021 0:00,06:26,06:16,08:47,2,0,10.80000019,728,3.75,177,2.25,2,2723,1.113999963,0.035,0.507000029,0.072999999,0.01,0.004,0.046999998,0.003,0.054000001,0.200000003,38.88999939,9.569999695,37.18000031,10.53999996,1.0,0.400000006,1.230000019,0.560000002
1450,44454,3280,182,1.207999945,0.032000002,0.514999986,0.071999997,0.009,0.004,0.046,0.003,0.059999999,2765,,0.314583333,44454.31458,,4.804640017,A,0.0,9/15/2021 0:00,06:26,06:16,08:47,2,0,10.80000019,728,3.75,177,2.25,2,2723,1.113999963,0.035,0.507000029,0.072999999,0.01,0.004,0.046999998,0.003,0.054000001,0.200000003,38.88999939,9.569999695,37.18000031,10.53999996,1.0,0.400000006,1.230000019,0.560000002
1451,44454,3280,120,0.975000024,0.035,0.472000003,0.072999999,0.01,0.004,0.046999998,0.003,0.048,2771,,0.336805556,44454.33681,1.0,4.884415993,A,0.0,9/15/2021 0:00,06:26,06:16,08:47,2,0,10.80000019,728,3.75,177,2.25,2,2723,1.113999963,0.035,0.507000029,0.072999999,0.01,0.004,0.046999998,0.003,0.054000001,0.200000003,38.88999939,9.569999695,37.18000031,10.53999996,1.0,0.400000006,1.230000019,0.560000002
1452,44454,3281,159,1.041000009,0.033,0.499000013,0.075000003,0.01,0.004,0.048999999,0.003,0.050999999,2753,,0.392361111,44454.39236,,4.839151997,A,0.0,9/15/2021 0:00,08:46,08:36,10:27,3,0,10.69999981,RE21,5.0,165,2.25,1,2764,0.964999974,0.041000001,0.481000006,0.072999999,0.011,0.004,0.048,0.003,0.046999998,0.159999996,38.97999954,9.649999619,37.29000092,10.65999985,1.039999962,0.319999993,1.230000019,0.569999993
1453,44454,3281,151,0.977999985,0.056000002,0.467999995,0.071999997,0.013,0.004,0.048,0.003,0.046,2773,,0.404861111,44454.40486,1.0,4.877874005,A,0.0,9/15/2021 0:00,08:46,08:36,10:27,3,0,10.69999981,RE21,5.0,165,2.25,1,2764,0.964999974,0.041000001,0.481000006,0.072999999,0.011,0.004,0.048,0.003,0.046999998,0.159999996,38.97999954,9.649999619,37.29000092,10.65999985,1.039999962,0.319999993,1.230000019,0.569999993
1454,44454,3281,138,0.875,0.034000002,0.476999998,0.071999997,0.01,0.004,0.046999998,0.003,0.044,2768,,0.431944444,44454.43194,1.0,4.911146,A,0.0,9/15/2021 0:00,08:46,08:36,10:27,3,0,10.69999981,RE21,5.0,165,2.25,1,2764,0.964999974,0.041000001,0.481000006,0.072999999,0.011,0.004,0.048,0.003,0.046999998,0.159999996,38.97999954,9.649999619,37.29000092,10.65999985,1.039999962,0.319999993,1.230000019,0.569999993
1455,44454,3282,156,1.088999987,0.033,0.510999978,0.075000003,0.009,0.004,0.048999999,0.003,0.055,2629,,0.447916667,44454.44792,,4.647278003,A,0.0,9/15/2021 0:00,10:37,10:25,13:02,2,0,11.5,REST,3.25,193,2.25,1,2728,1.031000018,0.033,0.495999992,0.074000001,0.01,0.004,0.048,0.003,0.050999999,0.159999996,38.66999817,9.770000458,36.88000107,10.38000011,0.99000001,0.419999987,1.220000029,0.589999974
