Repository: rcalix1/TimeSeriesGPT

## Runs

* https://github.com/keonlee9420/Soft-DTW-Loss/tree/main
* These are older and will be archived
*

File: runs/Exp14/files/merged_seq_5998_CIVS.csv (part 16 of 61)
pd_index,date_f1,CNUM,LNUM_f1,SI_f1,S_f1,MN_f1,P_f1,CU_f1,NI_f1,CR_f1,MO_f1,TI_f1,HM_Temp_f1,ProbeSi_f1,Time_f1,Timestamp_f1,Compliant_eq_1_f1,C_perce_sat_f1,Before_After_f1,Good_bad_f1,date,Slag_Time_f2,Open_Time_f2,Close_Time_f2,Taphole_f2,Pipe_burn_hole_f2,Taphole_Length_f2,Clay_box_f2,Clay_Close_hole_ft3_f2,Clay_temp_f2,Drill_bit_size_f2,Drill_shafts_used_f2,Cast_Avg_Temp_f2,Cast_Avg_Si_f2,Cast_Avg_S_f2,Cast_Avg_Mn_f2,Cast_Avg_P_f2,Cast_Avg_Cu_f2,Cast_Avg_Ni_f2,Cast_Avg_Cr_f2,Cast_Avg_Mo_f2,Cast_Avg_Ti_f2,Slag_Fe_f2,Slag_SiO2_f2,Slag_Al2O3_f2,Slag_CaO_f2,Slag_MgO_f2,Slag_S_f2,Slag_K2O_f2,Slag_B_SiO2_f2,Slag_TiO2_f2
1456,44454,3282,173,1.001000047,0.035,0.465999991,0.075000003,0.01,0.004,0.048999999,0.003,0.050000001,2719,,0.465277778,44454.46528,,4.800997984,A,0.0,9/15/2021 0:00,10:37,10:25,13:02,2,0,11.5,REST,3.25,193,2.25,1,2728,1.031000018,0.033,0.495999992,0.074000001,0.01,0.004,0.048,0.003,0.050999999,0.159999996,38.66999817,9.770000458,36.88000107,10.38000011,0.99000001,0.419999987,1.220000029,0.589999974
1457,44454,3282,149,0.970000029,0.035,0.467999995,0.071999997,0.01,0.004,0.046999998,0.003,0.046,2766,,0.49375,44454.49375,1.0,4.878473992,A,0.0,9/15/2021 0:00,10:37,10:25,13:02,2,0,11.5,REST,3.25,193,2.25,1,2728,1.031000018,0.033,0.495999992,0.074000001,0.01,0.004,0.048,0.003,0.050999999,0.159999996,38.66999817,9.770000458,36.88000107,10.38000011,0.99000001,0.419999987,1.220000029,0.589999974
1458,44454,3282,136,,,0.0,0.0,0.0,0.0,0.0,0.0,0.0,2764,,0.510416667,44454.51042,,5.20126,A,1.0,9/15/2021 0:00,10:37,10:25,13:02,2,0,11.5,REST,3.25,193,2.25,1,2728,1.031000018,0.033,0.495999992,0.074000001,0.01,0.004,0.048,0.003,0.050999999,0.159999996,38.66999817,9.770000458,36.88000107,10.38000011,0.99000001,0.419999987,1.220000029,0.589999974
1459,44454,3282,139,1.06400001,0.029999999,0.540000021,0.072999999,0.01,0.004,0.046999998,0.003,0.050999999,2764,,0.524305556,44454.52431,,4.850449998,A,0.0,9/15/2021 0:00,10:37,10:25,13:02,2,0,11.5,REST,3.25,193,2.25,1,2728,1.031000018,0.033,0.495999992,0.074000001,0.01,0.004,0.048,0.003,0.050999999,0.159999996,38.66999817,9.770000458,36.88000107,10.38000011,0.99000001,0.419999987,1.220000029,0.589999974
1460,44454,3283,146,0.989000022,0.039000001,0.463999987,0.071999997,0.01,0.004,0.046,0.003,0.046,2767,,0.5625,44454.5625,1.0,4.870871993,A,0.0,9/15/2021 0:00,13:04,12:53,15:09,3,0,10.30000019,RE21,5.0,163,2.25,1,2771,1.011999965,0.037999999,0.474000007,0.071000002,0.01,0.004,0.046,0.003,0.046999998,0.170000002,38.74000168,9.06000042,36.72000122,10.42000008,1.029999971,0.400000006,1.220000029,0.550000012
1461,44454,3283,122,1.105999947,0.034000002,0.483999997,0.07,0.01,0.004,0.046,0.003,0.052000001,2773,,0.579861111,44454.57986,,4.848102016,A,0.0,9/15/2021 0:00,13:04,12:53,15:09,3,0,10.30000019,RE21,5.0,163,2.25,1,2771,1.011999965,0.037999999,0.474000007,0.071000002,0.01,0.004,0.046,0.003,0.046999998,0.170000002,38.74000168,9.06000042,36.72000122,10.42000008,1.029999971,0.400000006,1.220000029,0.550000012
1462,44454,3283,147,0.963,0.037,0.474999994,0.071000002,0.009,0.004,0.046,0.003,0.045000002,2776,,0.605555556,44454.60556,1.0,4.893219999,A,0.0,9/15/2021 0:00,13:04,12:53,15:09,3,0,10.30000019,RE21,5.0,163,2.25,1,2771,1.011999965,0.037999999,0.474000007,0.071000002,0.01,0.004,0.046,0.003,0.046999998,0.170000002,38.74000168,9.06000042,36.72000122,10.42000008,1.029999971,0.400000006,1.220000029,0.550000012
1463,44454,3283,160,0.990999997,0.039999999,0.472000003,0.071000002,0.01,0.004,0.046999998,0.003,0.045000002,2771,,0.614583333,44454.61458,1.0,4.878116001,A,0.0,9/15/2021 0:00,13:04,12:53,15:09,3,0,10.30000019,RE21,5.0,163,2.25,1,2771,1.011999965,0.037999999,0.474000007,0.071000002,0.01,0.004,0.046,0.003,0.046999998,0.170000002,38.74000168,9.06000042,36.72000122,10.42000008,1.029999971,0.400000006,1.220000029,0.550000012
1464,44454,3285,159,0.936999977,0.048,0.433999985,0.071000002,0.01,0.004,0.046999998,0.003,0.045000002,2720,,0.677777778,44454.67778,1.0,4.816062006,A,0.0,9/15/2021 0:00,16:25,15:38,16:40,3,0,10.60000038,742,5.0,200,2.25,1,2720,0.936999977,0.048,0.433999985,0.071000002,0.01,0.004,0.046999998,0.003,0.045000002,0.170000002,38.79000092,9.5,37.31999969,10.43999958,1.049999952,0.400000006,1.230000019,0.569999993
1465,44454,3286,144,1.082000017,0.045000002,0.451000005,0.071000002,0.009,0.004,0.046,0.003,0.048999999,2703,,0.679861111,44454.67986,,4.749657993,A,0.0,9/15/2021 0:00,16:22,15:53,18:03,2,3,10.60000038,728,3.150000095,187,2.25,2,2728,1.021999955,0.035999998,0.488000005,0.071999997,0.009,0.004,0.046999998,0.003,0.050000001,0.170000002,38.52999878,9.699999809,36.63000107,10.31000042,1.0,0.409999996,1.220000029,0.579999983
1466,44454,3286,151,1.105999947,0.023,0.551999986,0.074000001,0.009,0.004,0.048999999,0.003,0.057999998,2716,,0.704861111,44454.70486,,4.770846016,A,0.0,9/15/2021 0:00,16:22,15:53,18:03,2,3,10.60000038,728,3.150000095,187,2.25,2,2728,1.021999955,0.035999998,0.488000005,0.071999997,0.009,0.004,0.046999998,0.003,0.050000001,0.170000002,38.52999878,9.699999809,36.63000107,10.31000042,1.0,0.409999996,1.220000029,0.579999983
1467,44454,3286,191,0.878000021,0.039999999,0.460000008,0.071999997,0.01,0.004,0.046999998,0.003,0.041999999,2767,,0.735416667,44454.73542,1.0,4.904769995,A,0.0,9/15/2021 0:00,16:22,15:53,18:03,2,3,10.60000038,728,3.150000095,187,2.25,2,2728,1.021999955,0.035999998,0.488000005,0.071999997,0.009,0.004,0.046999998,0.003,0.050000001,0.170000002,38.52999878,9.699999809,36.63000107,10.31000042,1.0,0.409999996,1.220000029,0.579999983
1468,44454,3287,136,0.941999972,0.035,0.456999987,0.071999997,0.01,0.004,0.046999998,0.003,0.046999998,2736,,0.765277778,44454.76528,1.0,4.843156009,A,0.0,9/15/2021 0:00,18:30,18:04,19:54,3,0,10.5,742,5.0,180,2.25,1,2751,0.908999979,0.043000001,0.441000015,0.071999997,0.01,0.004,0.046999998,0.003,0.043000001,0.219999999,37.93000031,9.850000381,36.91999817,10.15999985,1.110000014,0.280000001,1.24000001,0.560000002
1469,44454,3287,150,0.958999991,0.043000001,0.430999994,0.072999999,0.01,0.004,0.046999998,0.003,0.046,2750,,0.786111111,44454.78611,1.0,4.854188002,A,0.0,9/15/2021 0:00,18:30,18:04,19:54,3,0,10.5,742,5.0,180,2.25,1,2751,0.908999979,0.043000001,0.441000015,0.071999997,0.01,0.004,0.046999998,0.003,0.043000001,0.219999999,37.93000031,9.850000381,36.91999817,10.15999985,1.110000014,0.280000001,1.24000001,0.560000002
1470,44454,3287,146,0.865999997,0.039999999,0.462000012,0.071999997,0.01,0.004,0.046999998,0.003,0.041999999,2758,,0.806944444,44454.80694,1.0,4.895696003,A,0.0,9/15/2021 0:00,18:30,18:04,19:54,3,0,10.5,742,5.0,180,2.25,1,2751,0.908999979,0.043000001,0.441000015,0.071999997,0.01,0.004,0.046999998,0.003,0.043000001,0.219999999,37.93000031,9.850000381,36.91999817,10.15999985,1.110000014,0.280000001,1.24000001,0.560000002
1471,44454,3287,139,0.870000005,0.052999999,0.414000005,0.071000002,0.009,0.004,0.045000002,0.003,0.037999999,2761,,0.826388889,44454.82639,1.0,4.893381998,A,0.0,9/15/2021 0:00,18:30,18:04,19:54,3,0,10.5,742,5.0,180,2.25,1,2751,0.908999979,0.043000001,0.441000015,0.071999997,0.01,0.004,0.046999998,0.003,0.043000001,0.219999999,37.93000031,9.850000381,36.91999817,10.15999985,1.110000014,0.280000001,1.24000001,0.560000002
1472,44454,3288,145,0.958000004,0.057,0.418000013,0.074000001,0.01,0.004,0.046999998,0.003,0.041000001,2709,,0.846527778,44454.84653,1.0,4.789093999,A,0.0,9/15/2021 0:00,20:56,19:52,21:13,2,0,12.0,728,2.480000019,158,2.25,1,2718,0.906000018,0.048,0.437999994,0.072999999,0.01,0.004,0.046999998,0.003,0.043000001,0.150000006,38.50999832,9.050000191,36.25,10.32999992,0.949999988,0.479999989,1.210000038,0.579999983
1473,44454,3288,158,0.853999972,0.039000001,0.456999987,0.071000002,0.01,0.004,0.046999998,0.003,0.044,2727,,0.870833333,44454.87083,1.0,4.856316007,A,0.0,9/15/2021 0:00,20:56,19:52,21:13,2,0,12.0,728,2.480000019,158,2.25,1,2718,0.906000018,0.048,0.437999994,0.072999999,0.01,0.004,0.046999998,0.003,0.043000001,0.150000006,38.50999832,9.050000191,36.25,10.32999992,0.949999988,0.479999989,1.210000038,0.579999983
1474,44454,3289,147,0.88499999,0.035999998,0.476000011,0.071999997,0.01,0.004,0.046999998,0.003,0.045000002,2722,,0.903472222,44454.90347,1.0,4.840398005,A,0.0,9/15/2021 0:00,20:56,20:46,23:35,3,0,10.5,742,4.0,180,2.25,1,2749,0.874000013,0.035,0.463999987,0.071000002,0.01,0.004,0.046,0.003,0.044,0.189999998,37.81999969,9.300000191,36.40000153,9.859999657,0.949999988,0.310000002,1.220000029,0.600000024
1475,44454,3289,122,0.896000028,0.039999999,0.456,0.07,0.01,0.004,0.045000002,0.003,0.045000002,2751,,0.927083333,44454.92708,1.0,4.879177992,A,0.0,9/15/2021 0:00,20:56,20:46,23:35,3,0,10.5,742,4.0,180,2.25,1,2749,0.874000013,0.035,0.463999987,0.071000002,0.01,0.004,0.046,0.003,0.044,0.189999998,37.81999969,9.300000191,36.40000153,9.859999657,0.949999988,0.310000002,1.220000029,0.600000024
1476,44454,3289,150,0.867999971,0.029999999,0.463999987,0.071000002,0.01,0.004,0.046,0.003,0.045000002,2762,,0.954861111,44454.95486,1.0,4.907172008,A,0.0,9/15/2021 0:00,20:56,20:46,23:35,3,0,10.5,742,4.0,180,2.25,1,2749,0.874000013,0.035,0.463999987,0.071000002,0.01,0.004,0.046,0.003,0.044,0.189999998,37.81999969,9.300000191,36.40000153,9.859999657,0.949999988,0.310000002,1.220000029,0.600000024
1477,44454,3289,160,0.847000003,0.033,0.460000008,0.07,0.01,0.004,0.046,0.003,0.041999999,2761,,0.979166667,44454.97917,1.0,4.910129999,A,0.0,9/15/2021 0:00,20:56,20:46,23:35,3,0,10.5,742,4.0,180,2.25,1,2749,0.874000013,0.035,0.463999987,0.071000002,0.01,0.004,0.046,0.003,0.044,0.189999998,37.81999969,9.300000191,36.40000153,9.859999657,0.949999988,0.310000002,1.220000029,0.600000024
1478,44454,3290,190,0.944000006,0.037,0.458000004,0.071000002,0.01,0.004,0.046,0.003,0.048,2719,,0.997916667,44454.99792,1.0,4.818963997,A,0.0,9/15/2021 0:00,23:31,23:22,01:46,2,0,11.0,770,2.49000001,176,2.25,1,2729,0.93900001,0.044,0.423999995,0.068999998,0.009,0.004,0.045000002,0.003,0.041000001,0.150000006,39.33000183,9.619999886,37.09999847,10.77999973,1.00999999,0.469999999,1.220000029,0.610000014
1479,44455,3290,162,0.754000008,0.046,0.404000014,0.067000002,0.009,0.004,0.046,0.003,0.035,2738,,0.03125,44455.03125,1.0,4.899771997,A,0.0,9/15/2021 0:00,23:31,23:22,01:46,2,0,11.0,770,2.49000001,176,2.25,1,2729,0.93900001,0.044,0.423999995,0.068999998,0.009,0.004,0.045000002,0.003,0.041000001,0.150000006,39.33000183,9.619999886,37.09999847,10.77999973,1.00999999,0.469999999,1.220000029,0.610000014
1480,44455,3290,120,1.118999958,0.048,0.411000013,0.068000004,0.009,0.004,0.044,0.003,0.039000001,2730,,0.045833333,44455.04583,,4.775408012,A,0.0,9/15/2021 0:00,23:31,23:22,01:46,2,0,11.0,770,2.49000001,176,2.25,1,2729,0.93900001,0.044,0.423999995,0.068999998,0.009,0.004,0.045000002,0.003,0.041000001,0.150000006,39.33000183,9.619999886,37.09999847,10.77999973,1.00999999,0.469999999,1.220000029,0.610000014
1481,44455,3291,191,0.449000001,0.086999997,0.298999995,0.057999998,0.01,0.004,0.041999999,0.003,0.018999999,2573,,0.135416667,44455.13542,1.0,4.744082001,A,0.0,9/16/2021 0:00,01:40,01:31,03:55,3,0,10.5,747,4.0,190,2.25,1,2573,0.449000001,0.086999997,0.298999995,0.057999998,0.01,0.004,0.041999999,0.003,0.018999999,0.769999981,39.11999893,8.960000038,34.93999863,9.829999924,0.699999988,0.629999995,1.139999986,0.790000021
1482,44455,3292,193,0.509000003,0.082999997,0.333000004,0.063000001,0.011,0.004,0.044,0.003,0.017000001,2559,,0.141666667,44455.14167,1.0,4.705824,A,0.0,9/16/2021 0:00,03:14,03:09,03:36,2,0,10.80000019,770,2.480000019,181,2.5,1,2559,0.509000003,0.082999997,0.333000004,0.063000001,0.011,0.004,0.044,0.003,0.017000001,0.180000007,40.00999832,9.949999809,37.74000168,11.11999989,1.019999981,0.479999989,1.220000029,0.620000005
1483,44455,3293,151,0.425000012,0.115999997,0.236000001,0.059,0.01,0.004,0.037999999,0.003,0.014,2572,,0.183333333,44455.18333,,4.735257998,A,0.0,9/16/2021 0:00,04:16,03:59,05:51,2,0,10.60000038,770,2.5,190,2.25,1,2560,0.414000005,0.108000003,0.256999999,0.059,0.01,0.004,0.039999999,0.003,0.013,0.5,40.79000092,9.479999542,35.90999985,10.44999981,0.730000019,0.74000001,1.139999986,0.800000012
1484,44455,3293,136,0.425999999,0.092,0.270000011,0.057,0.01,0.004,0.039999999,0.003,0.015,2538,,0.204166667,44455.20417,1.0,4.697330001,A,0.0,9/16/2021 0:00,04:16,03:59,05:51,2,0,10.60000038,770,2.5,190,2.25,1,2560,0.414000005,0.108000003,0.256999999,0.059,0.01,0.004,0.039999999,0.003,0.013,0.5,40.79000092,9.479999542,35.90999985,10.44999981,0.730000019,0.74000001,1.139999986,0.800000012
1485,44455,3293,144,0.391000003,0.116999999,0.264999986,0.061000001,0.01,0.004,0.041000001,0.003,0.01,2570,,0.234722222,44455.23472,,4.742979999,A,0.0,9/16/2021 0:00,04:16,03:59,05:51,2,0,10.60000038,770,2.5,190,2.25,1,2560,0.414000005,0.108000003,0.256999999,0.059,0.01,0.004,0.039999999,0.003,0.013,0.5,40.79000092,9.479999542,35.90999985,10.44999981,0.730000019,0.74000001,1.139999986,0.800000012
1486,44455,3294,192,0.256999999,0.167999998,0.141000003,0.061000001,0.009,0.004,0.037999999,0.003,0.006,2453,,0.229166667,44455.22917,,4.593598001,A,0.0,9/16/2021 0:00,05:15,05:00,07:54,3,0,11.0,747,4.0,180,2.25,1,2501,0.527999997,0.105999999,0.263000011,0.066,0.01,0.005,0.041000001,0.003,0.016000001,0.920000017,40.20000076,8.470000267,35.27000046,9.880000114,0.569999993,0.720000029,1.120000005,0.779999971
1487,44455,3294,146,0.504999995,0.120999999,0.216000006,0.064999998,0.008,0.002,0.037,0.003,0.013,2457,,0.261111111,44455.26111,,4.541438003,A,0.0,9/16/2021 0:00,05:15,05:00,07:54,3,0,11.0,747,4.0,180,2.25,1,2501,0.527999997,0.105999999,0.263000011,0.066,0.01,0.005,0.041000001,0.003,0.016000001,0.920000017,40.20000076,8.470000267,35.27000046,9.880000114,0.569999993,0.720000029,1.120000005,0.779999971
1488,44455,3294,190,0.595000029,0.086000003,0.280999988,0.068000004,0.008,0.002,0.039999999,0.003,0.017999999,2507,,0.282638889,44455.28264,1.0,4.600327988,A,0.0,9/16/2021 0:00,05:15,05:00,07:54,3,0,11.0,747,4.0,180,2.25,1,2501,0.527999997,0.105999999,0.263000011,0.066,0.01,0.005,0.041000001,0.003,0.016000001,0.920000017,40.20000076,8.470000267,35.27000046,9.880000114,0.569999993,0.720000029,1.120000005,0.779999971
1489,44455,3294,184,0.753000021,0.048,0.414000005,0.068999998,0.013,0.012,0.048999999,0.003,0.028999999,2587,,0.320138889,44455.32014,1.0,4.683021994,A,0.0,9/16/2021 0:00,05:15,05:00,07:54,3,0,11.0,747,4.0,180,2.25,1,2501,0.527999997,0.105999999,0.263000011,0.066,0.01,0.005,0.041000001,0.003,0.016000001,0.920000017,40.20000076,8.470000267,35.27000046,9.880000114,0.569999993,0.720000029,1.120000005,0.779999971
1490,44455,3295,182,0.514999986,0.048999999,0.418000013,0.066,0.01,0.004,0.048999999,0.003,0.022,2597,,0.328472222,44455.32847,1.0,4.772924005,A,0.0,9/16/2021 0:00,07:30,07:10,10:16,2,0,12.0,770,2.25,188,2.25,1,2639,0.947000027,0.037999999,0.444000006,0.068999998,0.01,0.004,0.046999998,0.003,0.044,0.25999999,40.06000137,8.359999657,35.68999863,10.01000023,0.699999988,0.579999983,1.139999986,0.730000019
1491,44455,3295,159,0.809000015,0.041999999,0.43599999,0.068999998,0.01,0.004,0.048,0.003,0.035,2615,,0.357638889,44455.35764,1.0,4.709797996,A,0.0,9/16/2021 0:00,07:30,07:10,10:16,2,0,12.0,770,2.25,188,2.25,1,2639,0.947000027,0.037999999,0.444000006,0.068999998,0.01,0.004,0.046999998,0.003,0.044,0.25999999,40.06000137,8.359999657,35.68999863,10.01000023,0.699999988,0.579999983,1.139999986,0.730000019
1492,44455,3295,173,1.161999941,0.029999999,0.458999991,0.071000002,0.01,0.004,0.045000002,0.003,0.055,2659,,0.399305556,44455.39931,,4.666832018,A,0.0,9/16/2021 0:00,07:30,07:10,10:16,2,0,12.0,770,2.25,188,2.25,1,2639,0.947000027,0.037999999,0.444000006,0.068999998,0.01,0.004,0.046999998,0.003,0.044,0.25999999,40.06000137,8.359999657,35.68999863,10.01000023,0.699999988,0.579999983,1.139999986,0.730000019
1493,44455,3295,149,1.302000046,0.033,0.460999995,0.068999998,0.009,0.004,0.044,0.003,0.063000001,2685,,0.420138889,44455.42014,,4.661497986,A,0.0,9/16/2021 0:00,07:30,07:10,10:16,2,0,12.0,770,2.25,188,2.25,1,2639,0.947000027,0.037999999,0.444000006,0.068999998,0.01,0.004,0.046999998,0.003,0.044,0.25999999,40.06000137,8.359999657,35.68999863,10.01000023,0.699999988,0.579999983,1.139999986,0.730000019
1494,44455,3296,194,1.496000051,0.023,0.50999999,0.075999998,0.009,0.004,0.046999998,0.003,0.075999998,2716,,0.440277778,44455.44028,,4.648109985,A,0.0,9/16/2021 0:00,09:36,09:26,11:55,3,0,11.19999981,747,5.0,163,2.25,2,2736,1.406000018,0.027000001,0.472000003,0.074000001,0.009,0.004,0.046,0.003,0.068999998,0.330000013,37.93000031,8.640000343,37.47000122,9.93999958,0.959999979,0.300000012,1.25,0.550000012
1495,44455,3296,150,1.187999964,0.033,0.425000012,0.072999999,0.009,0.004,0.045000002,0.003,0.057,2738,,0.458333333,44455.45833,,4.769040012,A,0.0,9/16/2021 0:00,09:36,09:26,11:55,3,0,11.19999981,747,5.0,163,2.25,2,2736,1.406000018,0.027000001,0.472000003,0.074000001,0.009,0.004,0.046,0.003,0.068999998,0.330000013,37.93000031,8.640000343,37.47000122,9.93999958,0.959999979,0.300000012,1.25,0.550000012
1496,44455,3296,161,1.532999992,0.024,0.481000006,0.072999999,0.008,0.004,0.045000002,0.003,0.075000003,2756,,0.496527778,44455.49653,,4.692958003,A,0.0,9/16/2021 0:00,09:36,09:26,11:55,3,0,11.19999981,747,5.0,163,2.25,2,2736,1.406000018,0.027000001,0.472000003,0.074000001,0.009,0.004,0.046,0.003,0.068999998,0.330000013,37.93000031,8.640000343,37.47000122,9.93999958,0.959999979,0.300000012,1.25,0.550000012
1497,44455,3297,147,1.600000024,0.02,0.437999994,0.071000002,0.009,0.004,0.043000001,0.003,0.078000002,2741,,0.517361111,44455.51736,,4.652683992,A,0.0,9/16/2021 0:00,12:06,11:54,14:19,2,0,11.39999962,770,2.25,170,2.25,1,2784,1.598999977,0.022,0.451999992,0.072999999,0.009,0.004,0.044,0.003,0.078000002,0.180000007,37.34999847,9.510000229,38.63000107,10.42000008,1.110000014,0.209999993,1.309999943,0.469999999
1498,44455,3297,138,1.664999962,0.028999999,0.469999999,0.072999999,0.01,0.004,0.045000002,0.003,0.079999998,2790,,0.536805556,44455.53681,,4.698560012,A,0.0,9/16/2021 0:00,12:06,11:54,14:19,2,0,11.39999962,770,2.25,170,2.25,1,2784,1.598999977,0.022,0.451999992,0.072999999,0.009,0.004,0.044,0.003,0.078000002,0.180000007,37.34999847,9.510000229,38.63000107,10.42000008,1.110000014,0.209999993,1.309999943,0.469999999
1499,44455,3297,193,1.542000055,0.023,0.44600001,0.072999999,0.009,0.004,0.045000002,0.003,0.075000003,2810,,0.566666667,44455.56667,,4.766687983,A,0.0,9/16/2021 0:00,12:06,11:54,14:19,2,0,11.39999962,770,2.25,170,2.25,1,2784,1.598999977,0.022,0.451999992,0.072999999,0.009,0.004,0.044,0.003,0.078000002,0.180000007,37.34999847,9.510000229,38.63000107,10.42000008,1.110000014,0.209999993,1.309999943,0.469999999
1500,44455,3297,155,1.588999987,0.017999999,0.453999996,0.072999999,0.009,0.004,0.044,0.003,0.079999998,2798,,0.592361111,44455.59236,,4.738922005,A,0.0,9/16/2021 0:00,12:06,11:54,14:19,2,0,11.39999962,770,2.25,170,2.25,1,2784,1.598999977,0.022,0.451999992,0.072999999,0.009,0.004,0.044,0.003,0.078000002,0.180000007,37.34999847,9.510000229,38.63000107,10.42000008,1.110000014,0.209999993,1.309999943,0.469999999
1501,44455,3298,183,1.64199996,0.034000002,0.441000015,0.068000004,0.007,0.002,0.041999999,0.003,0.074000001,2765,,0.621527778,44455.62153,,4.668548011,A,0.0,9/16/2021 0:00,14:30,14:16,15:57,3,0,11.80000019,747,4.75,159,2.25,1,2784,1.644000053,0.029999999,0.43900001,0.071000002,0.008,0.003,0.043000001,0.003,0.077,0.189999998,37.66999817,9.93999958,37.75999832,10.18000031,1.200000048,0.25,1.269999981,0.439999998
1502,44455,3298,190,1.646000028,0.025,0.437000006,0.074000001,0.009,0.004,0.044,0.003,0.079000004,2803,,0.649305556,44455.64931,,4.722785991,A,0.0,9/16/2021 0:00,14:30,14:16,15:57,3,0,11.80000019,747,4.75,159,2.25,1,2784,1.644000053,0.029999999,0.43900001,0.071000002,0.008,0.003,0.043000001,0.003,0.077,0.189999998,37.66999817,9.93999958,37.75999832,10.18000031,1.200000048,0.25,1.269999981,0.439999998
1503,44455,3299,182,1.876000047,0.035,0.43900001,0.064999998,0.009,0.004,0.041000001,0.003,0.079999998,2807,,0.699305556,44455.69931,,4.658221987,A,0.0,9/16/2021 0:00,16:16,16:03,18:52,2,0,11.39999962,770,2.24000001,183,2.25,1,2819,1.555999994,0.035,0.425000012,0.07,0.009,0.004,0.043000001,0.003,0.07,0.150000006,37.66999817,10.43999958,38.5,10.60000038,1.340000033,0.200000003,1.299999952,0.449999988
1504,44455,3299,156,1.751000047,0.025,0.43599999,0.071999997,0.01,0.004,0.044,0.003,0.082000002,2832,,0.713888889,44455.71389,,4.734557986,A,0.0,9/16/2021 0:00,16:16,16:03,18:52,2,0,11.39999962,770,2.24000001,183,2.25,1,2819,1.555999994,0.035,0.425000012,0.07,0.009,0.004,0.043000001,0.003,0.07,0.150000006,37.66999817,10.43999958,38.5,10.60000038,1.340000033,0.200000003,1.299999952,0.449999988
1505,44455,3299,140,1.184000015,0.043000001,0.416000009,0.071999997,0.01,0.004,0.044,0.003,0.052999999,2828,,0.752083333,44455.75208,,4.894857996,A,0.0,9/16/2021 0:00,16:16,16:03,18:52,2,0,11.39999962,770,2.24000001,183,2.25,1,2819,1.555999994,0.035,0.425000012,0.07,0.009,0.004,0.043000001,0.003,0.07,0.150000006,37.66999817,10.43999958,38.5,10.60000038,1.340000033,0.200000003,1.299999952,0.449999988
1506,44455,3299,191,1.411000013,0.035,0.407000005,0.071999997,0.009,0.004,0.044,0.003,0.064999998,2812,,0.779166667,44455.77917,,4.804305997,A,0.0,9/16/2021 0:00,16:16,16:03,18:52,2,0,11.39999962,770,2.24000001,183,2.25,1,2819,1.555999994,0.035,0.425000012,0.07,0.009,0.004,0.043000001,0.003,0.07,0.150000006,37.66999817,10.43999958,38.5,10.60000038,1.340000033,0.200000003,1.299999952,0.449999988
1507,44455,3300,158,0.800000012,0.057999998,0.386000007,0.061999999,0.009,0.004,0.041999999,0.003,0.035,2742,,0.819444444,44455.81944,1.0,4.889567998,A,0.0,9/16/2021 0:00,19:05,18:49,20:15,3,0,10.5,741,5.730000019,180,2.25,1,2733,0.888999999,0.059,0.386999995,0.066,0.009,0.004,0.043000001,0.003,0.039999999,0.460000008,36.83000183,9.510000229,37.63999939,9.81000042,1.139999986,0.25,1.289999962,0.449999988
1508,44455,3300,153,0.977999985,0.059999999,0.386999995,0.07,0.01,0.004,0.044,0.003,0.044,2724,,0.84375,44455.84375,1.0,4.805276005,A,0.0,9/16/2021 0:00,19:05,18:49,20:15,3,0,10.5,741,5.730000019,180,2.25,1,2733,0.888999999,0.059,0.386999995,0.066,0.009,0.004,0.043000001,0.003,0.039999999,0.460000008,36.83000183,9.510000229,37.63999939,9.81000042,1.139999986,0.25,1.289999962,0.449999988
1509,44455,3301,132,0.925000012,0.048,0.418000013,0.07,0.01,0.004,0.044,0.003,0.041000001,2684,,0.86875,44455.86875,1.0,4.768263996,A,0.0,9/16/2021 0:00,20:19,20:14,23:02,2,0,11.89999962,748,2.75,180,2.25,1,2741,0.898000002,0.052999999,0.416999996,0.071000002,0.01,0.004,0.045000002,0.003,0.039999999,0.660000026,39.59999847,10.39000034,35.15999985,10.34000015,0.930000007,0.560000002,1.149999976,0.680000007
1510,44455,3301,142,0.83099997,0.071999997,0.365999997,0.068999998,0.011,0.004,0.044,0.003,0.037,2754,,0.895833333,44455.89583,1.0,4.886908011,A,0.0,9/16/2021 0:00,20:19,20:14,23:02,2,0,11.89999962,748,2.75,180,2.25,1,2741,0.898000002,0.052999999,0.416999996,0.071000002,0.01,0.004,0.045000002,0.003,0.039999999,0.660000026,39.59999847,10.39000034,35.15999985,10.34000015,0.930000007,0.560000002,1.149999976,0.680000007
1511,44455,3301,121,0.871999979,0.046999998,0.437999994,0.071000002,0.01,0.004,0.045000002,0.003,0.037999999,2766,,0.913888889,44455.91389,1.0,4.903544006,A,0.0,9/16/2021 0:00,20:19,20:14,23:02,2,0,11.89999962,748,2.75,180,2.25,1,2741,0.898000002,0.052999999,0.416999996,0.071000002,0.01,0.004,0.045000002,0.003,0.039999999,0.660000026,39.59999847,10.39000034,35.15999985,10.34000015,0.930000007,0.560000002,1.149999976,0.680000007
1512,44455,3301,155,0.964999974,0.046,0.444000006,0.072999999,0.01,0.004,0.046,0.003,0.044,2762,,0.9375,44455.9375,1.0,4.869482009,A,0.0,9/16/2021 0:00,20:19,20:14,23:02,2,0,11.89999962,748,2.75,180,2.25,1,2741,0.898000002,0.052999999,0.416999996,0.071000002,0.01,0.004,0.045000002,0.003,0.039999999,0.660000026,39.59999847,10.39000034,35.15999985,10.34000015,0.930000007,0.560000002,1.149999976,0.680000007
1513,44455,3302,184,0.94599998,0.046999998,0.405999988,0.07,0.009,0.004,0.045000002,0.003,0.041999999,2715,,0.996527778,44455.99653,1.0,4.808078006,A,0.0,9/16/2021 0:00,23:30,22:53,00:49,3,5,10.5,741,5.730000019,160,2.25,1,2735,1.003000021,0.046,0.428000003,0.07,0.009,0.004,0.045000002,0.003,0.044,0.360000014,39.02999878,9.340000153,38.34000015,10.80000019,0.99000001,0.310000002,1.25999999,0.560000002
1514,44456,3302,182,1.06099999,0.045000002,0.449000001,0.07,0.009,0.004,0.045000002,0.003,0.045000002,2756,,0.024305556,44456.02431,,4.830972002,A,0.0,9/16/2021 0:00,23:30,22:53,00:49,3,5,10.5,741,5.730000019,160,2.25,1,2735,1.003000021,0.046,0.428000003,0.07,0.009,0.004,0.045000002,0.003,0.044,0.360000014,39.02999878,9.340000153,38.34000015,10.80000019,0.99000001,0.310000002,1.25999999,0.560000002
1515,44456,3303,160,1.011000037,0.039000001,0.435000002,0.071000002,0.01,0.004,0.045000002,0.003,0.046999998,2741,,0.050694444,44456.05069,,4.827589987,A,0.0,9/17/2021 0:00,00:48,00:43,02:41,2,0,8.300000191,748`,3.089999914,190,2.25,1,2755,1.031000018,0.039999999,0.451000005,0.071000002,0.01,0.004,0.046,0.003,0.046999998,0.170000002,36.86000061,10.02999973,37.52000046,10.14000034,1.289999962,0.189999998,1.289999962,0.439999998
1516,44456,3303,122,1.057999969,0.046,0.423999995,0.071000002,0.009,0.004,0.045000002,0.003,0.046,2748,,0.063194444,44456.06319,,4.820192009,A,0.0,9/17/2021 0:00,00:48,00:43,02:41,2,0,8.300000191,748`,3.089999914,190,2.25,1,2755,1.031000018,0.039999999,0.451000005,0.071000002,0.01,0.004,0.046,0.003,0.046999998,0.170000002,36.86000061,10.02999973,37.52000046,10.14000034,1.289999962,0.189999998,1.289999962,0.439999998
1517,44456,3303,144,1.082999945,0.037,0.470999986,0.071000002,0.01,0.004,0.046,0.003,0.048999999,2769,,0.090972222,44456.09097,,4.848198016,A,0.0,9/17/2021 0:00,00:48,00:43,02:41,2,0,8.300000191,748`,3.089999914,190,2.25,1,2755,1.031000018,0.039999999,0.451000005,0.071000002,0.01,0.004,0.046,0.003,0.046999998,0.170000002,36.86000061,10.02999973,37.52000046,10.14000034,1.289999962,0.189999998,1.289999962,0.439999998
1518,44456,3303,120,0.970000029,0.035999998,0.474000007,0.071000002,0.01,0.004,0.046,0.003,0.046999998,2764,,0.107638889,44456.10764,1.0,4.876001991,A,0.0,9/17/2021 0:00,00:48,00:43,02:41,2,0,8.300000191,748`,3.089999914,190,2.25,1,2755,1.031000018,0.039999999,0.451000005,0.071000002,0.01,0.004,0.046,0.003,0.046999998,0.170000002,36.86000061,10.02999973,37.52000046,10.14000034,1.289999962,0.189999998,1.289999962,0.439999998
1519,44456,3304,132,1.087000012,0.032000002,0.432999998,0.068000004,0.009,0.004,0.044,0.003,0.050000001,2734,,0.145138889,44456.14514,,4.797483994,A,0.0,9/17/2021 0:00,03:26,02:59,05:31,2,0,10.10000038,748,4.25,200,2.25,1,2768,1.126999974,0.033,0.462000012,0.07,0.009,0.004,0.045000002,0.003,0.052999999,0.180000007,37.84000015,9.399999619,37.50999832,10.68000031,1.080000043,0.219999999,1.269999981,0.5
1520,44456,3304,183,1.320000052,0.025,0.510999978,0.072999999,0.009,0.004,0.046,0.003,0.064999998,2779,,0.169444444,44456.16944,,4.792837983,A,0.0,9/17/2021 0:00,03:26,02:59,05:31,2,0,10.10000038,748,4.25,200,2.25,1,2768,1.126999974,0.033,0.462000012,0.07,0.009,0.004,0.045000002,0.003,0.052999999,0.180000007,37.84000015,9.399999619,37.50999832,10.68000031,1.080000043,0.219999999,1.269999981,0.5
1521,44456,3304,192,1.182999969,0.035,0.465000004,0.071000002,0.01,0.004,0.046,0.003,0.057,2797,,0.202777778,44456.20278,,4.856380009,A,0.0,9/17/2021 0:00,03:26,02:59,05:31,2,0,10.10000038,748,4.25,200,2.25,1,2768,1.126999974,0.033,0.462000012,0.07,0.009,0.004,0.045000002,0.003,0.052999999,0.180000007,37.84000015,9.399999619,37.50999832,10.68000031,1.080000043,0.219999999,1.269999981,0.5
1522,44456,3304,145,0.916000009,0.041000001,0.437000006,0.068999998,0.01,0.004,0.045000002,0.003,0.039999999,2762,,0.225694444,44456.22569,1.0,4.887795998,A,0.0,9/17/2021 0:00,03:26,02:59,05:31,2,0,10.10000038,748,4.25,200,2.25,1,2768,1.126999974,0.033,0.462000012,0.07,0.009,0.004,0.045000002,0.003,0.052999999,0.180000007,37.84000015,9.399999619,37.50999832,10.68000031,1.080000043,0.219999999,1.269999981,0.5
1523,44456,3305,136,0.921000004,0.039000001,0.455000013,0.07,0.01,0.004,0.046,0.003,0.043000001,2604,,0.246527778,44456.24653,1.0,4.661059999,A,0.0,9/17/2021 0:00,05:45,05:16,07:20,3,0,11.0,776,4.75,160,2.25,2,2676,0.99000001,0.037,0.456,0.071000002,0.009,0.004,0.044,0.003,0.046,0.5,39.50999832,10.11999989,35.74000168,10.39999962,0.839999974,0.389999986,1.169999957,0.660000026
1524,44456,3305,182,0.904999971,0.043000001,0.421000004,0.071000002,0.007,0.004,0.041000001,0.003,0.041000001,2686,,0.270833333,44456.27083,1.0,4.778788008,A,0.0,9/17/2021 0:00,05:45,05:16,07:20,3,0,11.0,776,4.75,160,2.25,2,2676,0.99000001,0.037,0.456,0.071000002,0.009,0.004,0.044,0.003,0.046,0.5,39.50999832,10.11999989,35.74000168,10.39999962,0.839999974,0.389999986,1.169999957,0.660000026
1525,44456,3305,156,1.143000007,0.029999999,0.490999997,0.072999999,0.01,0.004,0.046,0.003,0.055,2739,,0.3,44456.3,,4.788607998,A,0.0,9/17/2021 0:00,05:45,05:16,07:20,3,0,11.0,776,4.75,160,2.25,2,2676,0.99000001,0.037,0.456,0.071000002,0.009,0.004,0.044,0.003,0.046,0.5,39.50999832,10.11999989,35.74000168,10.39999962,0.839999974,0.389999986,1.169999957,0.660000026
1526,44456,3306,160,1.031999946,0.033,0.437000006,0.072999999,0.009,0.004,0.045000002,0.003,0.050000001,2755,,0.333333333,44456.33333,,4.843436017,A,0.0,9/17/2021 0:00,07:26,07:09,09:38,2,0,11.89999962,748,0.0,165,2.25,1,2769,1.027999997,0.033,0.451999992,0.071999997,0.009,0.004,0.045000002,0.003,0.048999999,0.200000003,38.50999832,9.380000114,36.74000168,10.31999969,0.939999998,0.319999993,1.220000029,0.600000024
1527,44456,3306,148,1.121999979,0.035,0.437999994,0.071999997,0.01,0.004,0.045000002,0.003,0.050999999,2771,,0.347222222,44456.34722,,4.838224007,A,0.0,9/17/2021 0:00,07:26,07:09,09:38,2,0,11.89999962,748,0.0,165,2.25,1,2769,1.027999997,0.033,0.451999992,0.071999997,0.009,0.004,0.045000002,0.003,0.048999999,0.200000003,38.50999832,9.380000114,36.74000168,10.31999969,0.939999998,0.319999993,1.220000029,0.600000024
1528,44456,3306,132,1.055999994,0.032000002,0.458000004,0.071999997,0.01,0.004,0.045000002,0.003,0.048999999,2780,,0.363194444,44456.36319,,4.873294002,A,0.0,9/17/2021 0:00,07:26,07:09,09:38,2,0,11.89999962,748,0.0,165,2.25,1,2769,1.027999997,0.033,0.451999992,0.071999997,0.009,0.004,0.045000002,0.003,0.048999999,0.200000003,38.50999832,9.380000114,36.74000168,10.31999969,0.939999998,0.319999993,1.220000029,0.600000024
1529,44456,3306,122,0.902999997,0.030999999,0.474999994,0.071999997,0.009,0.004,0.046,0.003,0.044,2770,,0.385416667,44456.38542,1.0,4.906180002,A,0.0,9/17/2021 0:00,07:26,07:09,09:38,2,0,11.89999962,748,0.0,165,2.25,1,2769,1.027999997,0.033,0.451999992,0.071999997,0.009,0.004,0.045000002,0.003,0.048999999,0.200000003,38.50999832,9.380000114,36.74000168,10.31999969,0.939999998,0.319999993,1.220000029,0.600000024
1530,44456,3307,139,1.129999995,0.033,0.474000007,0.071999997,0.009,0.004,0.046,0.003,0.056000002,2641,,0.416666667,44456.41667,,4.649942003,A,0.0,9/17/2021 0:00,09:50,09:38,12:13,3,0,11.80000019,776,4.25,172,2.25,1,2731,1.174000025,0.028999999,0.47299999,0.071000002,0.01,0.004,0.045000002,0.003,0.057999998,0.209999993,38.45999908,9.579999924,36.41999817,10.44999981,0.99000001,0.310000002,1.220000029,0.579999983
1531,44456,3307,136,1.220999956,0.028999999,0.467000008,0.071000002,0.01,0.004,0.044,0.003,0.059,2777,,0.454861111,44456.45486,,4.818786013,A,0.0,9/17/2021 0:00,09:50,09:38,12:13,3,0,11.80000019,776,4.25,172,2.25,1,2731,1.174000025,0.028999999,0.47299999,0.071000002,0.01,0.004,0.045000002,0.003,0.057999998,0.209999993,38.45999908,9.579999924,36.41999817,10.44999981,0.99000001,0.310000002,1.220000029,0.579999983
1532,44456,3307,138,1.169999957,0.025,0.476999998,0.071000002,0.01,0.004,0.045000002,0.003,0.059,2777,,0.472222222,44456.47222,,4.836476012,A,0.0,9/17/2021 0:00,09:50,09:38,12:13,3,0,11.80000019,776,4.25,172,2.25,1,2731,1.174000025,0.028999999,0.47299999,0.071000002,0.01,0.004,0.045000002,0.003,0.057999998,0.209999993,38.45999908,9.579999924,36.41999817,10.44999981,0.99000001,0.310000002,1.220000029,0.579999983
1533,44456,3308,183,1.292000055,0.035,0.469999999,0.071999997,0.008,0.004,0.044,0.003,0.057999998,2695,,0.522222222,44456.52222,,4.675909984,A,0.0,9/17/2021 0:00,12:05,11:59,14:41,2,0,11.69999981,748,3.75,177,2.25,1,2755,1.121000051,0.033,0.462000012,0.072999999,0.009,0.004,0.045000002,0.003,0.052999999,0.159999996,38.63999939,9.479999542,37.86000061,10.86999989,1.049999952,0.239999995,1.25999999,0.519999981
1534,44456,3308,182,0.888000011,0.039000001,0.432999998,0.074000001,0.009,0.004,0.046999998,0.003,0.041000001,2765,,0.545138889,44456.54514,1.0,4.898083996,A,0.0,9/17/2021 0:00,12:05,11:59,14:41,2,0,11.69999981,748,3.75,177,2.25,1,2755,1.121000051,0.033,0.462000012,0.072999999,0.009,0.004,0.045000002,0.003,0.052999999,0.159999996,38.63999939,9.479999542,37.86000061,10.86999989,1.049999952,0.239999995,1.25999999,0.519999981
1535,44456,3308,144,1.190999985,0.028000001,0.465999991,0.072999999,0.01,0.004,0.045000002,0.003,0.057999998,2771,,0.574305556,44456.57431,,4.820088004,A,0.0,9/17/2021 0:00,12:05,11:59,14:41,2,0,11.69999981,748,3.75,177,2.25,1,2755,1.121000051,0.033,0.462000012,0.072999999,0.009,0.004,0.045000002,0.003,0.052999999,0.159999996,38.63999939,9.479999542,37.86000061,10.86999989,1.049999952,0.239999995,1.25999999,0.519999981
1536,44456,3308,145,1.113999963,0.028999999,0.479000002,0.071999997,0.01,0.004,0.045000002,0.003,0.056000002,2792,,0.595138889,44456.59514,,4.872522013,A,0.0,9/17/2021 0:00,12:05,11:59,14:41,2,0,11.69999981,748,3.75,177,2.25,1,2755,1.121000051,0.033,0.462000012,0.072999999,0.009,0.004,0.045000002,0.003,0.052999999,0.159999996,38.63999939,9.479999542,37.86000061,10.86999989,1.049999952,0.239999995,1.25999999,0.519999981
1537,44456,3309,161,1.121000051,0.026000001,0.488000005,0.071999997,0.01,0.004,0.046999998,0.003,0.057999998,2731,,0.63125,44456.63125,,4.784423985,A,0.0,9/17/2021 0:00,14:28,14:21,17:09,3,0,10.89999962,776,4.25,153,2.25,1,2768,1.18599999,0.028999999,0.479000002,0.071000002,0.01,0.004,0.046,0.003,0.059999999,0.280000001,38.86000061,9.239999771,36.40000153,10.43999958,1.00999999,0.439999998,1.210000038,0.579999983
1538,44456,3309,192,1.080000043,0.035999998,0.472000003,0.071999997,0.01,0.004,0.046999998,0.003,0.054000001,2764,,0.652083333,44456.65208,,4.841515988,A,0.0,9/17/2021 0:00,14:28,14:21,17:09,3,0,10.89999962,776,4.25,153,2.25,1,2768,1.18599999,0.028999999,0.479000002,0.071000002,0.01,0.004,0.046,0.003,0.059999999,0.280000001,38.86000061,9.239999771,36.40000153,10.43999958,1.00999999,0.439999998,1.210000038,0.579999983
1539,44456,3309,154,1.432000041,0.024,0.501999974,0.071999997,0.01,0.004,0.046,0.003,0.071999997,2784,,0.684027778,44456.68403,,4.766305988,A,0.0,9/17/2021 0:00,14:28,14:21,17:09,3,0,10.89999962,776,4.25,153,2.25,1,2768,1.18599999,0.028999999,0.479000002,0.071000002,0.01,0.004,0.046,0.003,0.059999999,0.280000001,38.86000061,9.239999771,36.40000153,10.43999958,1.00999999,0.439999998,1.210000038,0.579999983
1540,44456,3309,136,1.111999989,0.028000001,0.453999996,0.07,0.01,0.004,0.045000002,0.003,0.056000002,2796,,0.714583333,44456.71458,,4.881212003,A,0.0,9/17/2021 0:00,14:28,14:21,17:09,3,0,10.89999962,776,4.25,153,2.25,1,2768,1.18599999,0.028999999,0.479000002,0.071000002,0.01,0.004,0.046,0.003,0.059999999,0.280000001,38.86000061,9.239999771,36.40000153,10.43999958,1.00999999,0.439999998,1.210000038,0.579999983
1541,44456,3310,191,1.146000028,0.027000001,0.486000001,0.068999998,0.008,0.004,0.044,0.003,0.057,2701,,0.720833333,44456.72083,,4.736087992,A,0.0,9/17/2021 0:00,16:59,16:52,19:56,2,0,11.80000019,748,3.779999971,169,2.25,1,2755,0.948000014,0.037999999,0.437999994,0.07,0.009,0.004,0.043000001,0.003,0.045000002,0.319999993,38.86000061,9.710000038,37.88999939,10.81000042,1.039999962,0.280000001,1.25,0.529999971
1542,44456,3310,151,0.827000022,0.039999999,0.405000001,0.068000004,0.009,0.004,0.041999999,0.003,0.039000001,2765,,0.774305556,44456.77431,1.0,4.917789992,A,0.0,9/17/2021 0:00,16:59,16:52,19:56,2,0,11.80000019,748,3.779999971,169,2.25,1,2755,0.948000014,0.037999999,0.437999994,0.07,0.009,0.004,0.043000001,0.003,0.045000002,0.319999993,38.86000061,9.710000038,37.88999939,10.81000042,1.039999962,0.280000001,1.25,0.529999971
1543,44456,3310,146,1.039000034,0.044,0.449999988,0.071000002,0.01,0.004,0.041999999,0.003,0.050000001,2775,,0.798611111,44456.79861,,4.866159988,A,0.0,9/17/2021 0:00,16:59,16:52,19:56,2,0,11.80000019,748,3.779999971,169,2.25,1,2755,0.948000014,0.037999999,0.437999994,0.07,0.009,0.004,0.043000001,0.003,0.045000002,0.319999993,38.86000061,9.710000038,37.88999939,10.81000042,1.039999962,0.280000001,1.25,0.529999971
1544,44456,3310,155,0.866999984,0.034000002,0.435000002,0.07,0.009,0.004,0.043000001,0.003,0.043000001,2776,,0.801388889,44456.80139,1.0,4.923390004,A,0.0,9/17/2021 0:00,16:59,16:52,19:56,2,0,11.80000019,748,3.779999971,169,2.25,1,2755,0.948000014,0.037999999,0.437999994,0.07,0.009,0.004,0.043000001,0.003,0.045000002,0.319999993,38.86000061,9.710000038,37.88999939,10.81000042,1.039999962,0.280000001,1.25,0.529999971
1545,44456,3310,159,0.860000014,0.043000001,0.416000009,0.07,0.009,0.004,0.044,0.003,0.035999998,2760,,0.825,44456.825,1.0,4.900867995,A,0.0,9/17/2021 0:00,16:59,16:52,19:56,2,0,11.80000019,748,3.779999971,169,2.25,1,2755,0.948000014,0.037999999,0.437999994,0.07,0.009,0.004,0.043000001,0.003,0.045000002,0.319999993,38.86000061,9.710000038,37.88999939,10.81000042,1.039999962,0.280000001,1.25,0.529999971
1546,44456,3311,158,0.82099998,0.048999999,0.384000003,0.068999998,0.009,0.004,0.043000001,0.003,0.035999998,2714,,0.854166667,44456.85417,1.0,4.843172007,A,0.0,9/17/2021 0:00,20:30,19:56,22:44,3,2,11.5,776,4.0,170,2.25,1,2723,0.799000025,0.045000002,0.398999989,0.068999998,0.01,0.004,0.043000001,0.003,0.035999998,0.200000003,38.27000046,9.109999657,36.43999863,10.0,0.980000019,0.379999995,1.210000038,0.620000005
1547,44456,3311,149,0.699000001,0.048,0.372000009,0.068000004,0.01,0.004,0.043000001,0.003,0.033,2717,,0.877083333,44456.87708,1.0,4.886525999,A,0.0,9/17/2021 0:00,20:30,19:56,22:44,3,2,11.5,776,4.0,170,2.25,1,2723,0.799000025,0.045000002,0.398999989,0.068999998,0.01,0.004,0.043000001,0.003,0.035999998,0.200000003,38.27000046,9.109999657,36.43999863,10.0,0.980000019,0.379999995,1.210000038,0.620000005
1548,44456,3311,138,0.788999975,0.037999999,0.409000009,0.068999998,0.01,0.004,0.043000001,0.003,0.035999998,2735,,0.897916667,44456.89792,1.0,4.889032009,A,0.0,9/17/2021 0:00,20:30,19:56,22:44,3,2,11.5,776,4.0,170,2.25,1,2723,0.799000025,0.045000002,0.398999989,0.068999998,0.01,0.004,0.043000001,0.003,0.035999998,0.200000003,38.27000046,9.109999657,36.43999863,10.0,0.980000019,0.379999995,1.210000038,0.620000005
1549,44456,3311,147,0.734000027,0.041999999,0.400000006,0.068999998,0.01,0.004,0.044,0.003,0.035,2737,,0.922916667,44456.92292,1.0,4.906799993,A,0.0,9/17/2021 0:00,20:30,19:56,22:44,3,2,11.5,776,4.0,170,2.25,1,2723,0.799000025,0.045000002,0.398999989,0.068999998,0.01,0.004,0.043000001,0.003,0.035999998,0.200000003,38.27000046,9.109999657,36.43999863,10.0,0.980000019,0.379999995,1.210000038,0.620000005
1550,44456,3311,184,0.953999996,0.046,0.430999994,0.071999997,0.01,0.004,0.044,0.003,0.039999999,2716,,0.939583333,44456.93958,1.0,4.806038002,A,0.0,9/17/2021 0:00,20:30,19:56,22:44,3,2,11.5,776,4.0,170,2.25,1,2723,0.799000025,0.045000002,0.398999989,0.068999998,0.01,0.004,0.043000001,0.003,0.035999998,0.200000003,38.27000046,9.109999657,36.43999863,10.0,0.980000019,0.379999995,1.210000038,0.620000005
1551,44456,3312,139,1.074000001,0.032000002,0.460999995,0.071999997,0.009,0.004,0.045000002,0.003,0.054000001,2671,,0.966666667,44456.96667,,4.711028,A,0.0,9/17/2021 0:00,22:44,22:30,01:36,2,2,12.0,749,2.980000019,160,2.25,2,2737,1.044999957,0.033,0.455000013,0.071999997,0.01,0.004,0.046,0.003,0.052000001,0.449999988,38.79000092,8.800000191,36.66999817,10.14000034,0.930000007,0.409999996,1.210000038,0.629999995
1552,44456,3312,140,0.963,0.039000001,0.433999985,0.072999999,0.01,0.004,0.046,0.003,0.044,2741,,0.989583333,44456.98958,1.0,4.841782,A,0.0,9/17/2021 0:00,22:44,22:30,01:36,2,2,12.0,749,2.980000019,160,2.25,2,2737,1.044999957,0.033,0.455000013,0.071999997,0.01,0.004,0.046,0.003,0.052000001,0.449999988,38.79000092,8.800000191,36.66999817,10.14000034,0.930000007,0.409999996,1.210000038,0.629999995
