Repository: rcalix1/TimeSeriesGPT

## Runs

* https://github.com/keonlee9420/Soft-DTW-Loss/tree/main
* These are older and will be archived
*

File: runs/Exp14/files/merged_seq_5998_CIVS.csv (part 17 of 61)
pd_index,date_f1,CNUM,LNUM_f1,SI_f1,S_f1,MN_f1,P_f1,CU_f1,NI_f1,CR_f1,MO_f1,TI_f1,HM_Temp_f1,ProbeSi_f1,Time_f1,Timestamp_f1,Compliant_eq_1_f1,C_perce_sat_f1,Before_After_f1,Good_bad_f1,date,Slag_Time_f2,Open_Time_f2,Close_Time_f2,Taphole_f2,Pipe_burn_hole_f2,Taphole_Length_f2,Clay_box_f2,Clay_Close_hole_ft3_f2,Clay_temp_f2,Drill_bit_size_f2,Drill_shafts_used_f2,Cast_Avg_Temp_f2,Cast_Avg_Si_f2,Cast_Avg_S_f2,Cast_Avg_Mn_f2,Cast_Avg_P_f2,Cast_Avg_Cu_f2,Cast_Avg_Ni_f2,Cast_Avg_Cr_f2,Cast_Avg_Mo_f2,Cast_Avg_Ti_f2,Slag_Fe_f2,Slag_SiO2_f2,Slag_Al2O3_f2,Slag_CaO_f2,Slag_MgO_f2,Slag_S_f2,Slag_K2O_f2,Slag_B_SiO2_f2,Slag_TiO2_f2
1553,44457,3312,120,1.049000025,0.028000001,0.460000008,0.071999997,0.01,0.004,0.046999998,0.003,0.052999999,2766,,0.020833333,44457.02083,,4.856559993,A,0.0,9/17/2021 0:00,22:44,22:30,01:36,2,2,12.0,749,2.980000019,160,2.25,2,2737,1.044999957,0.033,0.455000013,0.071999997,0.01,0.004,0.046,0.003,0.052000001,0.449999988,38.79000092,8.800000191,36.66999817,10.14000034,0.930000007,0.409999996,1.210000038,0.629999995
1554,44457,3312,158,1.093999982,0.032000002,0.465999991,0.071000002,0.011,0.004,0.046,0.003,0.056000002,2772,,0.049305556,44457.04931,,4.849218004,A,0.0,9/17/2021 0:00,22:44,22:30,01:36,2,2,12.0,749,2.980000019,160,2.25,2,2737,1.044999957,0.033,0.455000013,0.071999997,0.01,0.004,0.046,0.003,0.052000001,0.449999988,38.79000092,8.800000191,36.66999817,10.14000034,0.930000007,0.409999996,1.210000038,0.629999995
1555,44457,3313,157,1.024999976,0.035999998,0.43599999,0.071000002,0.01,0.004,0.046,0.003,0.050000001,2735,,0.097222222,44457.09722,,4.816768007,A,0.0,9/18/2021 0:00,02:20,01:30,03:52,3,0,11.0,776,4.0,160,2.25,1,2753,0.933000028,0.033,0.416999996,0.068999998,0.01,0.004,0.045000002,0.003,0.046,0.180000007,37.65999985,9.050000191,37.25999832,10.05000019,1.070000052,0.25999999,1.25999999,0.50999999
1556,44457,3313,155,0.912999988,0.033,0.405000001,0.068999998,0.01,0.004,0.045000002,0.003,0.045000002,2764,,0.121527778,44457.12153,1.0,4.893600005,A,0.0,9/18/2021 0:00,02:20,01:30,03:52,3,0,11.0,776,4.0,160,2.25,1,2753,0.933000028,0.033,0.416999996,0.068999998,0.01,0.004,0.045000002,0.003,0.046,0.180000007,37.65999985,9.050000191,37.25999832,10.05000019,1.070000052,0.25999999,1.25999999,0.50999999
1557,44457,3313,142,0.860000014,0.028999999,0.411000013,0.066,0.01,0.004,0.044,0.003,0.041999999,2762,,0.140277778,44457.14028,1.0,4.910217996,A,0.0,9/18/2021 0:00,02:20,01:30,03:52,3,0,11.0,776,4.0,160,2.25,1,2753,0.933000028,0.033,0.416999996,0.068999998,0.01,0.004,0.045000002,0.003,0.046,0.180000007,37.65999985,9.050000191,37.25999832,10.05000019,1.070000052,0.25999999,1.25999999,0.50999999
1558,44457,3314,160,0.92900002,0.033,0.433999985,0.07,0.009,0.004,0.045000002,0.003,0.046999998,2717,,0.186805556,44457.18681,1.0,4.822301993,A,0.0,9/18/2021 0:00,03:54,03:51,06:25,2,0,10.10000038,749,3.0,163,2.25,1,2753,0.970000029,0.028000001,0.444999993,0.07,0.009,0.004,0.045000002,0.003,0.050000001,0.140000001,39.52000046,9.369999886,37.93999863,10.97000027,1.070000052,0.379999995,1.24000001,0.560000002
1559,44457,3314,146,0.916000009,0.028999999,0.412999988,0.066,0.01,0.004,0.044,0.003,0.048,2732,,0.204861111,44457.20486,1.0,4.849223997,A,0.0,9/18/2021 0:00,03:54,03:51,06:25,2,0,10.10000038,749,3.0,163,2.25,1,2753,0.970000029,0.028000001,0.444999993,0.07,0.009,0.004,0.045000002,0.003,0.050000001,0.140000001,39.52000046,9.369999886,37.93999863,10.97000027,1.070000052,0.379999995,1.24000001,0.560000002
1560,44457,3314,156,1.024000049,0.026000001,0.463,0.071000002,0.009,0.004,0.044,0.003,0.052000001,2780,,0.236111111,44457.23611,,4.886083984,A,0.0,9/18/2021 0:00,03:54,03:51,06:25,2,0,10.10000038,749,3.0,163,2.25,1,2753,0.970000029,0.028000001,0.444999993,0.07,0.009,0.004,0.045000002,0.003,0.050000001,0.140000001,39.52000046,9.369999886,37.93999863,10.97000027,1.070000052,0.379999995,1.24000001,0.560000002
1561,44457,3314,151,1.008999944,0.025,0.469000012,0.071000002,0.01,0.004,0.045000002,0.003,0.052000001,2783,,0.253472222,44457.25347,,4.893872017,A,0.0,9/18/2021 0:00,03:54,03:51,06:25,2,0,10.10000038,749,3.0,163,2.25,1,2753,0.970000029,0.028000001,0.444999993,0.07,0.009,0.004,0.045000002,0.003,0.050000001,0.140000001,39.52000046,9.369999886,37.93999863,10.97000027,1.070000052,0.379999995,1.24000001,0.560000002
1562,44457,3315,122,1.154000044,0.025,0.455000013,0.068000004,0.009,0.004,0.044,0.003,0.064000003,2720,,0.284722222,44457.28472,,4.759569985,A,0.0,9/18/2021 0:00,07:00,06:23,09:04,3,0,10.89999962,752,4.0,163,2.25,1,2772,1.075000048,0.026000001,0.448000014,0.068000004,0.01,0.004,0.044,0.003,0.057,0.189999998,39.27000046,10.11999989,37.20000076,10.88000011,1.029999971,0.319999993,1.220000029,0.610000014
1563,44457,3315,191,1.187999964,0.026000001,0.469999999,0.067000002,0.01,0.004,0.044,0.003,0.067000002,2773,,0.309027778,44457.30903,,4.82648001,A,0.0,9/18/2021 0:00,07:00,06:23,09:04,3,0,10.89999962,752,4.0,163,2.25,1,2772,1.075000048,0.026000001,0.448000014,0.068000004,0.01,0.004,0.044,0.003,0.057,0.189999998,39.27000046,10.11999989,37.20000076,10.88000011,1.029999971,0.319999993,1.220000029,0.610000014
1564,44457,3315,155,1.090000033,0.022,0.437999994,0.064999998,0.01,0.004,0.044,0.003,0.057,2796,,0.334027778,44457.33403,,4.89163399,A,0.0,9/18/2021 0:00,07:00,06:23,09:04,3,0,10.89999962,752,4.0,163,2.25,1,2772,1.075000048,0.026000001,0.448000014,0.068000004,0.01,0.004,0.044,0.003,0.057,0.189999998,39.27000046,10.11999989,37.20000076,10.88000011,1.029999971,0.319999993,1.220000029,0.610000014
1565,44457,3315,132,1.00999999,0.026000001,0.432000011,0.072999999,0.011,0.004,0.043000001,0.003,0.052999999,2794,,0.347222222,44457.34722,,4.906886003,A,0.0,9/18/2021 0:00,07:00,06:23,09:04,3,0,10.89999962,752,4.0,163,2.25,1,2772,1.075000048,0.026000001,0.448000014,0.068000004,0.01,0.004,0.044,0.003,0.057,0.189999998,39.27000046,10.11999989,37.20000076,10.88000011,1.029999971,0.319999993,1.220000029,0.610000014
1566,44457,3315,149,0.930999994,0.029999999,0.444000006,0.068999998,0.01,0.004,0.045000002,0.003,0.045000002,2781,,0.372222222,44457.37222,1.0,4.913442003,A,0.0,9/18/2021 0:00,07:00,06:23,09:04,3,0,10.89999962,752,4.0,163,2.25,1,2772,1.075000048,0.026000001,0.448000014,0.068000004,0.01,0.004,0.044,0.003,0.057,0.189999998,39.27000046,10.11999989,37.20000076,10.88000011,1.029999971,0.319999993,1.220000029,0.610000014
1567,44457,3316,184,0.806999981,0.041000001,0.400000006,0.067000002,0.01,0.004,0.044,0.003,0.041000001,2635,,0.394444444,44457.39444,1.0,4.738740005,A,0.0,9/18/2021 0:00,09:07,09:00,11:43,2,0,10.60000038,741,3.25,183,2.25,1,2720,0.939999998,0.033,0.442999989,0.068999998,0.01,0.004,0.045000002,0.003,0.046,0.230000004,39.40999985,9.699999809,37.79000092,10.81000042,1.0,0.340000004,1.230000019,0.579999983
1568,44457,3316,173,1.093999982,0.028000001,0.493000001,0.071000002,0.009,0.004,0.045000002,0.003,0.059,2743,,0.416666667,44457.41667,,4.810454005,A,0.0,9/18/2021 0:00,09:07,09:00,11:43,2,0,10.60000038,741,3.25,183,2.25,1,2720,0.939999998,0.033,0.442999989,0.068999998,0.01,0.004,0.045000002,0.003,0.046,0.230000004,39.40999985,9.699999809,37.79000092,10.81000042,1.0,0.340000004,1.230000019,0.579999983
1569,44457,3316,154,0.879000008,0.029999999,0.439999998,0.07,0.01,0.004,0.045000002,0.003,0.043000001,2755,,0.4375,44457.4375,1.0,4.893139998,A,0.0,9/18/2021 0:00,09:07,09:00,11:43,2,0,10.60000038,741,3.25,183,2.25,1,2720,0.939999998,0.033,0.442999989,0.068999998,0.01,0.004,0.045000002,0.003,0.046,0.230000004,39.40999985,9.699999809,37.79000092,10.81000042,1.0,0.340000004,1.230000019,0.579999983
1570,44457,3316,139,0.981000006,0.030999999,0.437999994,0.068000004,0.01,0.004,0.045000002,0.003,0.041999999,2750,,0.469444444,44457.46944,1.0,4.854013997,A,0.0,9/18/2021 0:00,09:07,09:00,11:43,2,0,10.60000038,741,3.25,183,2.25,1,2720,0.939999998,0.033,0.442999989,0.068999998,0.01,0.004,0.045000002,0.003,0.046,0.230000004,39.40999985,9.699999809,37.79000092,10.81000042,1.0,0.340000004,1.230000019,0.579999983
1571,44457,3317,142,1.360000014,0.029999999,0.467000008,0.068000004,0.008,0.004,0.041999999,0.003,0.064999998,2717,,0.5,44457.5,,4.691475995,A,0.0,9/18/2021 0:00,11:50,11:35,14:09,3,3,11.89999962,752,5.0,157,2.5,2,2766,1.129999995,0.027000001,0.456999987,0.067000002,0.008,0.004,0.043000001,0.003,0.057999998,0.200000003,38.99000168,9.470000267,37.27000046,10.60000038,1.029999971,0.400000006,1.230000019,0.550000012
1572,44457,3317,155,1.052999973,0.024,0.458999991,0.067000002,0.008,0.004,0.043000001,0.003,0.056000002,2788,,0.548611111,44457.54861,,4.889382007,A,0.0,9/18/2021 0:00,11:50,11:35,14:09,3,3,11.89999962,752,5.0,157,2.5,2,2766,1.129999995,0.027000001,0.456999987,0.067000002,0.008,0.004,0.043000001,0.003,0.057999998,0.200000003,38.99000168,9.470000267,37.27000046,10.60000038,1.029999971,0.400000006,1.230000019,0.550000012
1573,44457,3317,182,0.977999985,0.028000001,0.444000006,0.067000002,0.009,0.004,0.044,0.003,0.052000001,2795,,0.565972222,44457.56597,1.0,4.920892004,A,0.0,9/18/2021 0:00,11:50,11:35,14:09,3,3,11.89999962,752,5.0,157,2.5,2,2766,1.129999995,0.027000001,0.456999987,0.067000002,0.008,0.004,0.043000001,0.003,0.057999998,0.200000003,38.99000168,9.470000267,37.27000046,10.60000038,1.029999971,0.400000006,1.230000019,0.550000012
1574,44457,3318,162,1.034000039,0.039000001,0.437999994,0.07,0.01,0.004,0.044,0.003,0.046999998,2728,,0.60625,44457.60625,,4.802883987,A,0.0,9/18/2021 0:00,14:02,13:58,16:25,2,0,10.80000019,741,3.25,191,2.25,1,2754,0.916000009,0.039000001,0.416000009,0.068999998,0.01,0.004,0.043000001,0.003,0.043000001,0.200000003,38.59999847,9.270000458,36.90999985,10.39999962,0.970000029,0.340000004,1.230000019,0.569999993
1575,44457,3318,122,0.916000009,0.039999999,0.405000001,0.068999998,0.01,0.004,0.044,0.003,0.044,2757,,0.625,44457.625,1.0,4.879589998,A,0.0,9/18/2021 0:00,14:02,13:58,16:25,2,0,10.80000019,741,3.25,191,2.25,1,2754,0.916000009,0.039000001,0.416000009,0.068999998,0.01,0.004,0.043000001,0.003,0.043000001,0.200000003,38.59999847,9.270000458,36.90999985,10.39999962,0.970000029,0.340000004,1.230000019,0.569999993
1576,44457,3318,193,0.825999975,0.039999999,0.386000007,0.064999998,0.009,0.004,0.041000001,0.003,0.037,2768,,0.641666667,44457.64167,1.0,4.923698009,A,0.0,9/18/2021 0:00,14:02,13:58,16:25,2,0,10.80000019,741,3.25,191,2.25,1,2754,0.916000009,0.039000001,0.416000009,0.068999998,0.01,0.004,0.043000001,0.003,0.043000001,0.200000003,38.59999847,9.270000458,36.90999985,10.39999962,0.970000029,0.340000004,1.230000019,0.569999993
1577,44457,3318,159,0.888999999,0.035999998,0.433999985,0.071000002,0.01,0.004,0.044,0.003,0.044,2764,,0.659027778,44457.65903,1.0,4.899992,A,0.0,9/18/2021 0:00,14:02,13:58,16:25,2,0,10.80000019,741,3.25,191,2.25,1,2754,0.916000009,0.039000001,0.416000009,0.068999998,0.01,0.004,0.043000001,0.003,0.043000001,0.200000003,38.59999847,9.270000458,36.90999985,10.39999962,0.970000029,0.340000004,1.230000019,0.569999993
1578,44457,3319,132,,,0.0,0.0,0.0,0.0,0.0,0.0,0.0,2682,,0.701388889,44457.70139,,5.08304,A,1.0,9/18/2021 0:00,16:35,16:23,19:25,3,0,10.69999981,752,4.5,158,2.5,2,2742,1.00999999,0.032000002,0.418000013,0.064999998,0.009,0.004,0.043000001,0.003,0.048999999,0.0,0.0,0.0,0.0,0.0,0.0,0.0,0.0,0.0
1579,44457,3319,147,,,0.0,0.0,0.0,0.0,0.0,0.0,0.0,2737,,0.724305556,44457.72431,,5.16271,A,1.0,9/18/2021 0:00,16:35,16:23,19:25,3,0,10.69999981,752,4.5,158,2.5,2,2742,1.00999999,0.032000002,0.418000013,0.064999998,0.009,0.004,0.043000001,0.003,0.048999999,0.0,0.0,0.0,0.0,0.0,0.0,0.0,0.0,0.0
1580,44457,3319,139,,,0.0,0.0,0.0,0.0,0.0,0.0,0.0,2747,,0.745833333,44457.74583,,5.17556,A,1.0,9/18/2021 0:00,16:35,16:23,19:25,3,0,10.69999981,752,4.5,158,2.5,2,2742,1.00999999,0.032000002,0.418000013,0.064999998,0.009,0.004,0.043000001,0.003,0.048999999,0.0,0.0,0.0,0.0,0.0,0.0,0.0,0.0,0.0
1581,44457,3319,138,1.077000022,0.028000001,0.430000007,0.064999998,0.009,0.004,0.043000001,0.003,0.054000001,2775,,0.770138889,44457.77014,,4.862199994,A,0.0,9/18/2021 0:00,16:35,16:23,19:25,3,0,10.69999981,752,4.5,158,2.5,2,2742,1.00999999,0.032000002,0.418000013,0.064999998,0.009,0.004,0.043000001,0.003,0.048999999,0.0,0.0,0.0,0.0,0.0,0.0,0.0,0.0,0.0
1582,44457,3319,140,0.943000019,0.035999998,0.405000001,0.064999998,0.009,0.004,0.041999999,0.003,0.044,2772,,0.786111111,44457.78611,1.0,4.894699996,A,0.0,9/18/2021 0:00,16:35,16:23,19:25,3,0,10.69999981,752,4.5,158,2.5,2,2742,1.00999999,0.032000002,0.418000013,0.064999998,0.009,0.004,0.043000001,0.003,0.048999999,0.0,0.0,0.0,0.0,0.0,0.0,0.0,0.0,0.0
1583,44457,3320,142,,,0.0,0.0,0.0,0.0,0.0,0.0,0.0,2646,,0.815972222,44457.81597,,5.03164,A,1.0,9/18/2021 0:00,19:00,18:52,21:53,2,0,10.80000019,741,2.75,162,2.25,1,2718,0.867999971,0.034000002,0.419999987,0.067000002,0.009,0.004,0.043000001,0.003,0.043000001,0.209999993,39.20999908,9.079999924,36.75,10.23999977,0.910000026,0.460000008,1.200000048,0.620000005
1584,44457,3320,146,,,0.0,0.0,0.0,0.0,0.0,0.0,0.0,2727,,0.847916667,44457.84792,,5.14729,A,1.0,9/18/2021 0:00,19:00,18:52,21:53,2,0,10.80000019,741,2.75,162,2.25,1,2718,0.867999971,0.034000002,0.419999987,0.067000002,0.009,0.004,0.043000001,0.003,0.043000001,0.209999993,39.20999908,9.079999924,36.75,10.23999977,0.910000026,0.460000008,1.200000048,0.620000005
1585,44457,3320,154,0.912999988,0.029999999,0.43900001,0.067000002,0.01,0.004,0.044,0.003,0.046999998,2739,,0.8625,44457.8625,1.0,4.860432004,A,0.0,9/18/2021 0:00,19:00,18:52,21:53,2,0,10.80000019,741,2.75,162,2.25,1,2718,0.867999971,0.034000002,0.419999987,0.067000002,0.009,0.004,0.043000001,0.003,0.043000001,0.209999993,39.20999908,9.079999924,36.75,10.23999977,0.910000026,0.460000008,1.200000048,0.620000005
1586,44457,3320,191,0.823000014,0.037,0.400000006,0.066,0.009,0.004,0.041999999,0.003,0.039999999,2761,,0.889583333,44457.88958,1.0,4.915609996,A,0.0,9/18/2021 0:00,19:00,18:52,21:53,2,0,10.80000019,741,2.75,162,2.25,1,2718,0.867999971,0.034000002,0.419999987,0.067000002,0.009,0.004,0.043000001,0.003,0.043000001,0.209999993,39.20999908,9.079999924,36.75,10.23999977,0.910000026,0.460000008,1.200000048,0.620000005
1587,44457,3321,122,0.915000021,0.032000002,0.423000008,0.067000002,0.008,0.004,0.041999999,0.003,0.044,2735,,0.936805556,44457.93681,1.0,4.853423992,A,0.0,9/18/2021 0:00,22:05,21:49,23:20,3,0,11.89999962,753,4.5,168,2.5,1,2733,0.89200002,0.034000002,0.416999996,0.067000002,0.009,0.004,0.043000001,0.003,0.044,0.209999993,39.45000076,9.350000381,37.06000137,10.43000031,0.970000029,0.469999999,1.200000048,0.600000024
1588,44457,3321,190,0.869000018,0.035999998,0.409999996,0.067000002,0.009,0.004,0.044,0.003,0.043000001,2731,,0.951388889,44457.95139,1.0,4.858009994,A,0.0,9/18/2021 0:00,22:05,21:49,23:20,3,0,11.89999962,753,4.5,168,2.5,1,2733,0.89200002,0.034000002,0.416999996,0.067000002,0.009,0.004,0.043000001,0.003,0.044,0.209999993,39.45000076,9.350000381,37.06000137,10.43000031,0.970000029,0.469999999,1.200000048,0.600000024
1589,44457,3322,147,1.139000058,0.043000001,0.393999994,0.067000002,0.009,0.004,0.041999999,0.003,0.044,2697,,0.993055556,44457.99306,,4.724801981,A,0.0,9/18/2021 0:00,23:31,23:20,02:37,2,0,10.80000019,741,2.75,146,2.25,1,2744,1.146000028,0.039999999,0.411000013,0.067000002,0.009,0.004,0.043000001,0.003,0.046,0.170000002,40.5,9.609999657,36.75,10.61999989,0.949999988,0.449999988,1.169999957,0.629999995
1590,44458,3322,155,1.529999971,0.048,0.384000003,0.066,0.009,0.004,0.041000001,0.003,0.041999999,2722,,0.003472222,44458.00347,,4.635052009,A,0.0,9/18/2021 0:00,23:31,23:20,02:37,2,0,10.80000019,741,2.75,146,2.25,1,2744,1.146000028,0.039999999,0.411000013,0.067000002,0.009,0.004,0.043000001,0.003,0.046,0.170000002,40.5,9.609999657,36.75,10.61999989,0.949999988,0.449999988,1.169999957,0.629999995
1591,44458,3322,121,0.930000007,0.035,0.43599999,0.067000002,0.01,0.004,0.044,0.003,0.041999999,2744,,0.036111111,44458.03611,1.0,4.860787997,A,0.0,9/18/2021 0:00,23:31,23:20,02:37,2,0,10.80000019,741,2.75,146,2.25,1,2744,1.146000028,0.039999999,0.411000013,0.067000002,0.009,0.004,0.043000001,0.003,0.046,0.170000002,40.5,9.609999657,36.75,10.61999989,0.949999988,0.449999988,1.169999957,0.629999995
1592,44458,3322,139,0.973999977,0.039000001,0.388999999,0.064999998,0.009,0.004,0.041999999,0.003,0.046,2768,,0.058333333,44458.05833,1.0,4.878302008,A,0.0,9/18/2021 0:00,23:31,23:20,02:37,2,0,10.80000019,741,2.75,146,2.25,1,2744,1.146000028,0.039999999,0.411000013,0.067000002,0.009,0.004,0.043000001,0.003,0.046,0.170000002,40.5,9.609999657,36.75,10.61999989,0.949999988,0.449999988,1.169999957,0.629999995
1593,44458,3322,184,1.184000015,0.032000002,0.418000013,0.067000002,0.009,0.004,0.043000001,0.003,0.056000002,2769,,0.086111111,44458.08611,,4.818723994,A,0.0,9/18/2021 0:00,23:31,23:20,02:37,2,0,10.80000019,741,2.75,146,2.25,1,2744,1.146000028,0.039999999,0.411000013,0.067000002,0.009,0.004,0.043000001,0.003,0.046,0.170000002,40.5,9.609999657,36.75,10.61999989,0.949999988,0.449999988,1.169999957,0.629999995
1594,44458,3322,144,1.118000031,0.045000002,0.444000006,0.07,0.01,0.004,0.043000001,0.003,0.044,2767,,0.104166667,44458.10417,,4.82858199,A,0.0,9/18/2021 0:00,23:31,23:20,02:37,2,0,10.80000019,741,2.75,146,2.25,1,2744,1.146000028,0.039999999,0.411000013,0.067000002,0.009,0.004,0.043000001,0.003,0.046,0.170000002,40.5,9.609999657,36.75,10.61999989,0.949999988,0.449999988,1.169999957,0.629999995
1595,44458,3323,162,0.675000012,0.039000001,0.356000006,0.059,0.009,0.004,0.041000001,0.003,0.033,2694,,0.135416667,44458.13542,1.0,4.866677996,A,0.0,9/19/2021 0:00,02:43,02:35,05:28,3,0,11.5,753,3.700000048,100,2.5,1,2722,0.734000027,0.039999999,0.379000008,0.061999999,0.009,0.004,0.043000001,0.003,0.035999998,0.180000007,39.81999969,9.579999924,36.11000061,10.27000046,0.930000007,0.5,1.159999967,0.629999995
1596,44458,3323,122,0.819000006,0.037,0.391000003,0.064000003,0.009,0.004,0.043000001,0.003,0.039999999,2735,,0.170138889,44458.17014,1.0,4.881277997,A,0.0,9/19/2021 0:00,02:43,02:35,05:28,3,0,11.5,753,3.700000048,100,2.5,1,2722,0.734000027,0.039999999,0.379000008,0.061999999,0.009,0.004,0.043000001,0.003,0.035999998,0.180000007,39.81999969,9.579999924,36.11000061,10.27000046,0.930000007,0.5,1.159999967,0.629999995
1597,44458,3323,132,0.620999992,0.044,0.342000008,0.056000002,0.009,0.004,0.041000001,0.003,0.029999999,2729,,0.179166667,44458.17917,1.0,4.930846002,A,0.0,9/19/2021 0:00,02:43,02:35,05:28,3,0,11.5,753,3.700000048,100,2.5,1,2722,0.734000027,0.039999999,0.379000008,0.061999999,0.009,0.004,0.043000001,0.003,0.035999998,0.180000007,39.81999969,9.579999924,36.11000061,10.27000046,0.930000007,0.5,1.159999967,0.629999995
1598,44458,3323,193,0.819999993,0.037999999,0.425999999,0.068000004,0.01,0.004,0.045000002,0.003,0.039999999,2733,,0.229166667,44458.22917,1.0,4.877658001,A,0.0,9/19/2021 0:00,02:43,02:35,05:28,3,0,11.5,753,3.700000048,100,2.5,1,2722,0.734000027,0.039999999,0.379000008,0.061999999,0.009,0.004,0.043000001,0.003,0.035999998,0.180000007,39.81999969,9.579999924,36.11000061,10.27000046,0.930000007,0.5,1.159999967,0.629999995
1599,44458,3324,145,0.92900002,0.035,0.407000005,0.064999998,0.01,0.004,0.043000001,0.003,0.048,2680,,0.246527778,44458.24653,1.0,4.768425995,A,0.0,9/19/2021 0:00,05:39,05:25,08:10,2,0,12.0,745,2.25,175,2.25,1,2734,0.958999991,0.035999998,0.416000009,0.066,0.01,0.004,0.044,0.003,0.048,0.189999998,40.04999924,8.930000305,36.72000122,10.51000023,0.949999988,0.430000007,1.179999948,0.569999993
1600,44458,3324,184,0.903999984,0.043000001,0.40200001,0.064999998,0.01,0.004,0.044,0.003,0.043000001,2742,,0.286111111,44458.28611,1.0,4.862786005,A,0.0,9/19/2021 0:00,05:39,05:25,08:10,2,0,12.0,745,2.25,175,2.25,1,2734,0.958999991,0.035999998,0.416000009,0.066,0.01,0.004,0.044,0.003,0.048,0.189999998,40.04999924,8.930000305,36.72000122,10.51000023,0.949999988,0.430000007,1.179999948,0.569999993
1601,44458,3324,150,1.044999957,0.033,0.42899999,0.066,0.009,0.004,0.043000001,0.003,0.052000001,2744,,0.298611111,44458.29861,,4.826072013,A,0.0,9/19/2021 0:00,05:39,05:25,08:10,2,0,12.0,745,2.25,175,2.25,1,2734,0.958999991,0.035999998,0.416000009,0.066,0.01,0.004,0.044,0.003,0.048,0.189999998,40.04999924,8.930000305,36.72000122,10.51000023,0.949999988,0.430000007,1.179999948,0.569999993
1602,44458,3324,121,0.958000004,0.030999999,0.425000012,0.067000002,0.01,0.004,0.045000002,0.003,0.048999999,2770,,0.329861111,44458.32986,1.0,4.889379999,A,0.0,9/19/2021 0:00,05:39,05:25,08:10,2,0,12.0,745,2.25,175,2.25,1,2734,0.958999991,0.035999998,0.416000009,0.066,0.01,0.004,0.044,0.003,0.048,0.189999998,40.04999924,8.930000305,36.72000122,10.51000023,0.949999988,0.430000007,1.179999948,0.569999993
1603,44458,3325,190,0.81099999,0.037,0.407000005,0.068000004,0.01,0.004,0.045000002,0.003,0.041999999,2713,,0.346527778,44458.34653,1.0,4.849476002,A,0.0,9/19/2021 0:00,08:02,07:52,09:49,3,0,9.699999809,753,4.239999771,168,2.5,1,2721,0.801999986,0.037999999,0.405999988,0.068000004,0.009,0.004,0.045000002,0.003,0.041000001,0.239999995,39.43000031,9.109999657,36.47000122,10.44999981,0.939999998,0.639999986,1.190000057,0.629999995
1604,44458,3325,122,,,0.0,0.0,0.0,0.0,0.0,0.0,0.0,2717,,0.373611111,44458.37361,,5.13444,A,1.0,9/19/2021 0:00,08:02,07:52,09:49,3,0,9.699999809,753,4.239999771,168,2.5,1,2721,0.801999986,0.037999999,0.405999988,0.068000004,0.009,0.004,0.045000002,0.003,0.041000001,0.239999995,39.43000031,9.109999657,36.47000122,10.44999981,0.939999998,0.639999986,1.190000057,0.629999995
1605,44458,3325,158,0.792999983,0.037999999,0.404000014,0.068000004,0.009,0.004,0.045000002,0.003,0.039999999,2734,,0.390972222,44458.39097,1.0,4.885412005,A,0.0,9/19/2021 0:00,08:02,07:52,09:49,3,0,9.699999809,753,4.239999771,168,2.5,1,2721,0.801999986,0.037999999,0.405999988,0.068000004,0.009,0.004,0.045000002,0.003,0.041000001,0.239999995,39.43000031,9.109999657,36.47000122,10.44999981,0.939999998,0.639999986,1.190000057,0.629999995
1606,44458,3326,144,1.037999988,0.035999998,0.414000005,0.067000002,0.009,0.004,0.043000001,0.003,0.052999999,2654,,0.431944444,44458.43194,,4.697792004,A,0.0,9/19/2021 0:00,10:00,09:49,12:38,2,2,11.89999962,741,2.5,163,2.25,1,2738,1.001000047,0.034000002,0.414999992,0.067000002,0.009,0.004,0.043000001,0.003,0.050000001,0.280000001,38.40999985,8.829999924,36.00999832,9.81000042,0.899999976,0.370000005,1.190000057,0.600000024
1607,44458,3326,138,0.966000021,0.034000002,0.43599999,0.067000002,0.01,0.004,0.044,0.003,0.048,2763,,0.458333333,44458.45833,1.0,4.875727992,A,0.0,9/19/2021 0:00,10:00,09:49,12:38,2,2,11.89999962,741,2.5,163,2.25,1,2738,1.001000047,0.034000002,0.414999992,0.067000002,0.009,0.004,0.043000001,0.003,0.050000001,0.280000001,38.40999985,8.829999924,36.00999832,9.81000042,0.899999976,0.370000005,1.190000057,0.600000024
1608,44458,3326,191,0.916999996,0.035,0.386000007,0.066,0.009,0.004,0.043000001,0.003,0.045000002,2764,,0.479166667,44458.47917,1.0,4.892018002,A,0.0,9/19/2021 0:00,10:00,09:49,12:38,2,2,11.89999962,741,2.5,163,2.25,1,2738,1.001000047,0.034000002,0.414999992,0.067000002,0.009,0.004,0.043000001,0.003,0.050000001,0.280000001,38.40999985,8.829999924,36.00999832,9.81000042,0.899999976,0.370000005,1.190000057,0.600000024
1609,44458,3326,173,1.082000017,0.032000002,0.423999995,0.066,0.009,0.004,0.043000001,0.003,0.052999999,2773,,0.513888889,44458.51389,,4.855981994,A,0.0,9/19/2021 0:00,10:00,09:49,12:38,2,2,11.89999962,741,2.5,163,2.25,1,2738,1.001000047,0.034000002,0.414999992,0.067000002,0.009,0.004,0.043000001,0.003,0.050000001,0.280000001,38.40999985,8.829999924,36.00999832,9.81000042,0.899999976,0.370000005,1.190000057,0.600000024
1610,44458,3327,132,0.910000026,0.043000001,0.400000006,0.067000002,0.009,0.004,0.043000001,0.003,0.041000001,2724,,0.548611111,44458.54861,1.0,4.834509991,A,0.0,9/19/2021 0:00,12:21,12:15,14:24,3,0,10.69999981,753,4.230000019,177,2.5,2,2723,0.904999971,0.044,0.395999998,0.067000002,0.009,0.004,0.044,0.003,0.041999999,0.330000013,40.13000107,9.550000191,37.33000183,10.65999985,0.930000007,0.469999999,1.200000048,0.600000024
1611,44458,3327,121,,,0.0,0.0,0.0,0.0,0.0,0.0,0.0,2722,,0.578472222,44458.57847,,5.13958,A,1.0,9/19/2021 0:00,12:21,12:15,14:24,3,0,10.69999981,753,4.230000019,177,2.5,2,2723,0.904999971,0.044,0.395999998,0.067000002,0.009,0.004,0.044,0.003,0.041999999,0.330000013,40.13000107,9.550000191,37.33000183,10.65999985,0.930000007,0.469999999,1.200000048,0.600000024
1612,44458,3327,155,0.898999989,0.045000002,0.391000003,0.067000002,0.01,0.004,0.044,0.003,0.041999999,2724,,0.586111111,44458.58611,1.0,4.836868002,A,0.0,9/19/2021 0:00,12:21,12:15,14:24,3,0,10.69999981,753,4.230000019,177,2.5,2,2723,0.904999971,0.044,0.395999998,0.067000002,0.009,0.004,0.044,0.003,0.041999999,0.330000013,40.13000107,9.550000191,37.33000183,10.65999985,0.930000007,0.469999999,1.200000048,0.600000024
1613,44458,3328,161,,,0.0,0.0,0.0,0.0,0.0,0.0,0.0,2679,,0.618055556,44458.61806,,5.08047,A,1.0,9/19/2021 0:00,14:52,14:26,16:42,2,0,10.80000019,741,2.5,186,2.25,1,2726,0.0,0.0,0.0,0.0,0.0,0.0,0.0,0.0,0.0,0.0,0.0,0.0,0.0,0.0,0.0,0.0,0.0,0.0
1614,44458,3328,192,,,0.0,0.0,0.0,0.0,0.0,0.0,0.0,2738,,0.645833333,44458.64583,,5.16271,A,1.0,9/19/2021 0:00,14:52,14:26,16:42,2,0,10.80000019,741,2.5,186,2.25,1,2726,0.0,0.0,0.0,0.0,0.0,0.0,0.0,0.0,0.0,0.0,0.0,0.0,0.0,0.0,0.0,0.0,0.0,0.0
1615,44458,3328,162,,,0.0,0.0,0.0,0.0,0.0,0.0,0.0,2750,,0.672222222,44458.67222,,5.1807,A,1.0,9/19/2021 0:00,14:52,14:26,16:42,2,0,10.80000019,741,2.5,186,2.25,1,2726,0.0,0.0,0.0,0.0,0.0,0.0,0.0,0.0,0.0,0.0,0.0,0.0,0.0,0.0,0.0,0.0,0.0,0.0
1616,44458,3328,182,,,0.0,0.0,0.0,0.0,0.0,0.0,0.0,2737,,0.699305556,44458.69931,,5.16271,A,1.0,9/19/2021 0:00,14:52,14:26,16:42,2,0,10.80000019,741,2.5,186,2.25,1,2726,0.0,0.0,0.0,0.0,0.0,0.0,0.0,0.0,0.0,0.0,0.0,0.0,0.0,0.0,0.0,0.0,0.0,0.0
1617,44458,3329,156,,,0.0,0.0,0.0,0.0,0.0,0.0,0.0,2712,,0.722916667,44458.72292,,5.12673,A,1.0,9/19/2021 0:00,17:17,16:42,19:55,3,0,11.89999962,753,3.730000019,171,2.25,1,2728,0.759000003,0.041000001,0.39199999,0.064000003,0.01,0.004,0.041999999,0.003,0.035999998,0.300000012,39.11999893,9.149999619,36.45000076,10.14000034,0.879999995,0.460000008,1.190000057,0.600000024
1618,44458,3329,190,,,0.0,0.0,0.0,0.0,0.0,0.0,0.0,2713,,0.7375,44458.7375,,5.12673,A,1.0,9/19/2021 0:00,17:17,16:42,19:55,3,0,11.89999962,753,3.730000019,171,2.25,1,2728,0.759000003,0.041000001,0.39199999,0.064000003,0.01,0.004,0.041999999,0.003,0.035999998,0.300000012,39.11999893,9.149999619,36.45000076,10.14000034,0.879999995,0.460000008,1.190000057,0.600000024
1619,44458,3329,193,0.769999981,0.039999999,0.391000003,0.064000003,0.01,0.004,0.041999999,0.003,0.039000001,2737,,0.767361111,44458.76736,1.0,4.897838005,A,0.0,9/19/2021 0:00,17:17,16:42,19:55,3,0,11.89999962,753,3.730000019,171,2.25,1,2728,0.759000003,0.041000001,0.39199999,0.064000003,0.01,0.004,0.041999999,0.003,0.035999998,0.300000012,39.11999893,9.149999619,36.45000076,10.14000034,0.879999995,0.460000008,1.190000057,0.600000024
1620,44458,3329,144,0.785000026,0.039999999,0.388999999,0.064000003,0.009,0.004,0.041000001,0.003,0.035999998,2742,,0.783333333,44458.78333,1.0,4.900841991,A,0.0,9/19/2021 0:00,17:17,16:42,19:55,3,0,11.89999962,753,3.730000019,171,2.25,1,2728,0.759000003,0.041000001,0.39199999,0.064000003,0.01,0.004,0.041999999,0.003,0.035999998,0.300000012,39.11999893,9.149999619,36.45000076,10.14000034,0.879999995,0.460000008,1.190000057,0.600000024
1621,44458,3329,145,0.722000003,0.044,0.395000011,0.064999998,0.01,0.004,0.041999999,0.003,0.034000002,2738,,0.804166667,44458.80417,1.0,4.9109,A,0.0,9/19/2021 0:00,17:17,16:42,19:55,3,0,11.89999962,753,3.730000019,171,2.25,1,2728,0.759000003,0.041000001,0.39199999,0.064000003,0.01,0.004,0.041999999,0.003,0.035999998,0.300000012,39.11999893,9.149999619,36.45000076,10.14000034,0.879999995,0.460000008,1.190000057,0.600000024
1622,44458,3330,142,1.332999945,0.059999999,0.374000013,0.068000004,0.01,0.004,0.041999999,0.003,0.033,2686,,0.848611111,44458.84861,,4.638982017,A,0.0,9/19/2021 0:00,19:36,19:33,22:42,2,0,11.5,773,1.5,150,2.119999886,1,2695,0.819999993,0.059,0.356000006,0.064999998,0.01,0.004,0.041999999,0.003,0.029999999,0.209999993,39.70999908,8.529999733,35.63000107,10.17000008,0.860000014,0.550000012,1.149999976,0.629999995
1623,44458,3330,154,0.703999996,0.052999999,0.361000001,0.066,0.01,0.004,0.041999999,0.003,0.032000002,2724,,0.877083333,44458.87708,1.0,4.893608002,A,0.0,9/19/2021 0:00,19:36,19:33,22:42,2,0,11.5,773,1.5,150,2.119999886,1,2695,0.819999993,0.059,0.356000006,0.064999998,0.01,0.004,0.041999999,0.003,0.029999999,0.209999993,39.70999908,8.529999733,35.63000107,10.17000008,0.860000014,0.550000012,1.149999976,0.629999995
1624,44458,3330,148,0.69599998,0.059999999,0.340000004,0.063000001,0.01,0.004,0.041000001,0.003,0.028999999,2700,,0.895833333,44458.89583,1.0,4.857710007,A,0.0,9/19/2021 0:00,19:36,19:33,22:42,2,0,11.5,773,1.5,150,2.119999886,1,2695,0.819999993,0.059,0.356000006,0.064999998,0.01,0.004,0.041999999,0.003,0.029999999,0.209999993,39.70999908,8.529999733,35.63000107,10.17000008,0.860000014,0.550000012,1.149999976,0.629999995
1625,44458,3330,147,0.657000005,0.056000002,0.361999989,0.064000003,0.009,0.004,0.041999999,0.003,0.027000001,2680,,0.921527778,44458.92153,1.0,4.843415996,A,0.0,9/19/2021 0:00,19:36,19:33,22:42,2,0,11.5,773,1.5,150,2.119999886,1,2695,0.819999993,0.059,0.356000006,0.064999998,0.01,0.004,0.041999999,0.003,0.029999999,0.209999993,39.70999908,8.529999733,35.63000107,10.17000008,0.860000014,0.550000012,1.149999976,0.629999995
1626,44458,3330,184,0.711000025,0.068000004,0.340999991,0.063000001,0.01,0.004,0.041000001,0.003,0.028000001,2686,,0.946527778,44458.94653,1.0,4.82932799,A,0.0,9/19/2021 0:00,19:36,19:33,22:42,2,0,11.5,773,1.5,150,2.119999886,1,2695,0.819999993,0.059,0.356000006,0.064999998,0.01,0.004,0.041999999,0.003,0.029999999,0.209999993,39.70999908,8.529999733,35.63000107,10.17000008,0.860000014,0.550000012,1.149999976,0.629999995
1627,44458,3332,192,0.879999995,0.041999999,0.38499999,0.068000004,0.009,0.004,0.043000001,0.003,0.039000001,2735,,0.011805556,44458.01181,1.0,4.85888,A,0.0,9/19/2021 0:00,22:50,22:41,00:46,3,0,11.89999962,730,2.710000038,225,2.130000114,1,2675,0.888000011,0.045000002,0.384000003,0.068000004,0.009,0.004,0.043000001,0.003,0.037999999,0.400000006,40.04000092,8.989999771,36.27999878,10.28999996,0.870000005,0.550000012,1.159999967,0.670000017
1628,44458,3332,136,,,0.0,0.0,0.0,0.0,0.0,0.0,0.0,2713,,0.025694444,44458.02569,,5.12673,A,1.0,9/19/2021 0:00,22:50,22:41,00:46,3,0,11.89999962,730,2.710000038,225,2.130000114,1,2675,0.888000011,0.045000002,0.384000003,0.068000004,0.009,0.004,0.043000001,0.003,0.037999999,0.400000006,40.04000092,8.989999771,36.27999878,10.28999996,0.870000005,0.550000012,1.159999967,0.670000017
1629,44458,3332,159,,,0.0,0.0,0.0,0.0,0.0,0.0,0.0,2561,,0.961111111,44458.96111,,4.91085,A,1.0,9/19/2021 0:00,22:50,22:41,00:46,3,0,11.89999962,730,2.710000038,225,2.130000114,1,2675,0.888000011,0.045000002,0.384000003,0.068000004,0.009,0.004,0.043000001,0.003,0.037999999,0.400000006,40.04000092,8.989999771,36.27999878,10.28999996,0.870000005,0.550000012,1.159999967,0.670000017
1630,44458,3332,122,0.896000028,0.048999999,0.382999986,0.067000002,0.009,0.004,0.043000001,0.003,0.037,2694,,0.979166667,44458.97917,1.0,4.792283991,A,0.0,9/19/2021 0:00,22:50,22:41,00:46,3,0,11.89999962,730,2.710000038,225,2.130000114,1,2675,0.888000011,0.045000002,0.384000003,0.068000004,0.009,0.004,0.043000001,0.003,0.037999999,0.400000006,40.04000092,8.989999771,36.27999878,10.28999996,0.870000005,0.550000012,1.159999967,0.670000017
1631,44459,3333,151,1.011000037,0.044,0.372999996,0.064999998,0.01,0.004,0.039999999,0.003,0.045000002,2738,,0.0625,44459.0625,,4.820693989,A,0.0,9/20/2021 0:00,01:20,00:48,03:45,2,0,10.5,773,2.230000019,155,2.25,1,2753,0.980000019,0.043000001,0.407999992,0.067000002,0.01,0.004,0.041999999,0.003,0.043000001,0.180000007,39.20000076,8.920000076,35.79999924,10.05000019,0.99000001,0.409999996,1.169999957,0.579999983
1632,44459,3333,184,0.912,0.043000001,0.391000003,0.064000003,0.009,0.004,0.041000001,0.003,0.039999999,2750,,0.090277778,44459.09028,1.0,4.870607998,A,0.0,9/20/2021 0:00,01:20,00:48,03:45,2,0,10.5,773,2.230000019,155,2.25,1,2753,0.980000019,0.043000001,0.407999992,0.067000002,0.01,0.004,0.041999999,0.003,0.043000001,0.180000007,39.20000076,8.920000076,35.79999924,10.05000019,0.99000001,0.409999996,1.169999957,0.579999983
1633,44459,3333,190,1.128999949,0.048,0.397000015,0.066,0.009,0.004,0.041999999,0.003,0.050000001,2762,,0.109027778,44459.10903,,4.818836016,A,0.0,9/20/2021 0:00,01:20,00:48,03:45,2,0,10.5,773,2.230000019,155,2.25,1,2753,0.980000019,0.043000001,0.407999992,0.067000002,0.01,0.004,0.041999999,0.003,0.043000001,0.180000007,39.20000076,8.920000076,35.79999924,10.05000019,0.99000001,0.409999996,1.169999957,0.579999983
1634,44459,3333,148,0.906000018,0.041000001,0.441000015,0.068999998,0.009,0.004,0.044,0.003,0.039999999,2757,,0.136805556,44459.13681,1.0,4.883297995,A,0.0,9/20/2021 0:00,01:20,00:48,03:45,2,0,10.5,773,2.230000019,155,2.25,1,2753,0.980000019,0.043000001,0.407999992,0.067000002,0.01,0.004,0.041999999,0.003,0.043000001,0.180000007,39.20000076,8.920000076,35.79999924,10.05000019,0.99000001,0.409999996,1.169999957,0.579999983
1635,44459,3333,154,0.940999985,0.039999999,0.437000006,0.068999998,0.011,0.004,0.044,0.003,0.041999999,2761,,0.157638889,44459.15764,1.0,4.877876006,A,0.0,9/20/2021 0:00,01:20,00:48,03:45,2,0,10.5,773,2.230000019,155,2.25,1,2753,0.980000019,0.043000001,0.407999992,0.067000002,0.01,0.004,0.041999999,0.003,0.043000001,0.180000007,39.20000076,8.920000076,35.79999924,10.05000019,0.99000001,0.409999996,1.169999957,0.579999983
1636,44459,3334,142,0.93900001,0.059999999,0.361999989,0.064999998,0.01,0.004,0.041000001,0.003,0.037999999,2716,,0.188194444,44459.18819,1.0,4.805465998,A,0.0,9/20/2021 0:00,03:42,03:36,06:26,3,0,11.69999981,730,2.720000029,159,2.25,1,2729,0.921000004,0.046,0.389999986,0.066,0.009,0.004,0.041999999,0.003,0.041000001,0.270000011,39.79000092,9.449999809,36.75,10.44999981,0.910000026,0.469999999,1.190000057,0.600000024
1637,44459,3334,139,0.93599999,0.056000002,0.368999988,0.066,0.009,0.004,0.041000001,0.003,0.039000001,2711,,0.190277778,44459.19028,1.0,4.800152002,A,0.0,9/20/2021 0:00,03:42,03:36,06:26,3,0,11.69999981,730,2.720000029,159,2.25,1,2729,0.921000004,0.046,0.389999986,0.066,0.009,0.004,0.041999999,0.003,0.041000001,0.270000011,39.79000092,9.449999809,36.75,10.44999981,0.910000026,0.469999999,1.190000057,0.600000024
1638,44459,3334,160,0.925000012,0.034000002,0.419,0.067000002,0.009,0.004,0.043000001,0.003,0.045000002,2738,,0.249305556,44459.24931,1.0,4.851981995,A,0.0,9/20/2021 0:00,03:42,03:36,06:26,3,0,11.69999981,730,2.720000029,159,2.25,1,2729,0.921000004,0.046,0.389999986,0.066,0.009,0.004,0.041999999,0.003,0.041000001,0.270000011,39.79000092,9.449999809,36.75,10.44999981,0.910000026,0.469999999,1.190000057,0.600000024
1639,44459,3334,153,0.884000003,0.035,0.409000009,0.066,0.009,0.004,0.041999999,0.003,0.043000001,2752,,0.259027778,44459.25903,1.0,4.884901999,A,0.0,9/20/2021 0:00,03:42,03:36,06:26,3,0,11.69999981,730,2.720000029,159,2.25,1,2729,0.921000004,0.046,0.389999986,0.066,0.009,0.004,0.041999999,0.003,0.041000001,0.270000011,39.79000092,9.449999809,36.75,10.44999981,0.910000026,0.469999999,1.190000057,0.600000024
1640,44459,3335,149,0.990999997,0.039000001,0.418000013,0.068000004,0.007,0.004,0.039999999,0.003,0.046,2696,,0.301388889,44459.30139,1.0,4.770054,A,0.0,9/20/2021 0:00,06:33,06:10,08:51,2,0,11.19999981,773,2.5,194,2.25,1,2735,0.958999991,0.037999999,0.419999987,0.068000004,0.007,0.004,0.041000001,0.003,0.044,0.0,0.0,0.0,0.0,0.0,0.0,0.0,0.0,0.0
1641,44459,3335,145,0.873000026,0.035999998,0.425999999,0.068000004,0.007,0.004,0.041000001,0.003,0.039000001,2746,,0.326388889,44459.32639,1.0,4.880017991,A,0.0,9/20/2021 0:00,06:33,06:10,08:51,2,0,11.19999981,773,2.5,194,2.25,1,2735,0.958999991,0.037999999,0.419999987,0.068000004,0.007,0.004,0.041000001,0.003,0.044,0.0,0.0,0.0,0.0,0.0,0.0,0.0,0.0,0.0
1642,44459,3335,147,1.013000011,0.039000001,0.416999996,0.068999998,0.007,0.004,0.041000001,0.003,0.046,2763,,0.354166667,44459.35417,,4.857965997,A,0.0,9/20/2021 0:00,06:33,06:10,08:51,2,0,11.19999981,773,2.5,194,2.25,1,2735,0.958999991,0.037999999,0.419999987,0.068000004,0.007,0.004,0.041000001,0.003,0.044,0.0,0.0,0.0,0.0,0.0,0.0,0.0,0.0,0.0
1643,44459,3336,159,1.011000037,0.033,0.388999999,0.064999998,0.01,0.004,0.041999999,0.003,0.046999998,2748,,0.39375,44459.39375,,4.840961989,A,0.0,9/20/2021 0:00,08:45,08:38,10:57,3,0,11.10000038,730,1.769999981,182,2.25,1,2744,0.878000021,0.039000001,0.39199999,0.066,0.01,0.004,0.041999999,0.003,0.039999999,0.0,0.0,0.0,0.0,0.0,0.0,0.0,0.0,0.0
1644,44459,3336,120,0.827000022,0.041000001,0.400000006,0.068000004,0.01,0.004,0.043000001,0.003,0.037,2749,,0.427083333,44459.42708,1.0,4.894119992,A,0.0,9/20/2021 0:00,08:45,08:38,10:57,3,0,11.10000038,730,1.769999981,182,2.25,1,2744,0.878000021,0.039000001,0.39199999,0.066,0.01,0.004,0.041999999,0.003,0.039999999,0.0,0.0,0.0,0.0,0.0,0.0,0.0,0.0,0.0
1645,44459,3336,122,0.795000017,0.044,0.386999995,0.064999998,0.01,0.004,0.041999999,0.003,0.035999998,2737,,0.447916667,44459.44792,1.0,4.888045996,A,0.0,9/20/2021 0:00,08:45,08:38,10:57,3,0,11.10000038,730,1.769999981,182,2.25,1,2744,0.878000021,0.039000001,0.39199999,0.066,0.01,0.004,0.041999999,0.003,0.039999999,0.0,0.0,0.0,0.0,0.0,0.0,0.0,0.0,0.0
1646,44459,3337,140,1.006999969,0.029999999,0.444999993,0.068999998,0.009,0.004,0.043000001,0.003,0.048,2667,,0.480555556,44459.48056,,4.72800001,A,0.0,9/20/2021 0:00,11:08,10:57,12:10,2,0,10.19999981,773,1.0,160,2.25,1,2667,1.006999969,0.029999999,0.444999993,0.068999998,0.009,0.004,0.043000001,0.003,0.048,0.0,0.0,0.0,0.0,0.0,0.0,0.0,0.0,0.0
1647,44459,3338,155,1.080000043,0.037,0.404000014,0.066,0.009,0.004,0.041999999,0.003,0.052000001,2708,,0.491666667,44459.49167,,4.761521987,A,0.0,9/20/2021 0:00,11:40,11:24,12:09,3,0,10.69999981,730,3.029999971,204,2.5,1,2708,1.080000043,0.037,0.404000014,0.066,0.009,0.004,0.041999999,0.003,0.052000001,0.0,0.0,0.0,0.0,0.0,0.0,0.0,0.0,0.0
1648,44459,3339,194,1.432000041,0.028000001,0.421000004,0.071000002,0.007,0.003,0.041999999,0.003,0.064999998,2667,,0.7625,44459.7625,,4.595717986,A,0.0,9/20/2021 0:00,18:16,17:29,21:05,2,0,10.39999962,773,2.49000001,159,2.25,1,2742,1.174999952,0.029999999,0.419999987,0.068000004,0.009,0.004,0.041999999,0.003,0.057,0.200000003,39.56000137,10.07999992,36.79999924,10.48999977,1.00999999,0.379999995,1.200000048,0.550000012
1649,44459,3339,184,1.264000058,0.028999999,0.437999994,0.064999998,0.008,0.004,0.039999999,0.003,0.068999998,2727,,0.784027778,44459.78403,,4.734663983,A,0.0,9/20/2021 0:00,18:16,17:29,21:05,2,0,10.39999962,773,2.49000001,159,2.25,1,2742,1.174999952,0.029999999,0.419999987,0.068000004,0.009,0.004,0.041999999,0.003,0.057,0.200000003,39.56000137,10.07999992,36.79999924,10.48999977,1.00999999,0.379999995,1.200000048,0.550000012
1650,44459,3339,132,1.162999988,0.028999999,0.414000005,0.07,0.01,0.004,0.044,0.003,0.055,2761,,0.809722222,44459.80972,,4.812482004,A,0.0,9/20/2021 0:00,18:16,17:29,21:05,2,0,10.39999962,773,2.49000001,159,2.25,1,2742,1.174999952,0.029999999,0.419999987,0.068000004,0.009,0.004,0.041999999,0.003,0.057,0.200000003,39.56000137,10.07999992,36.79999924,10.48999977,1.00999999,0.379999995,1.200000048,0.550000012
1651,44459,3339,160,1.11500001,0.032000002,0.416999996,0.067000002,0.01,0.004,0.041999999,0.003,0.052999999,2771,,0.835416667,44459.83542,,4.842655996,A,0.0,9/20/2021 0:00,18:16,17:29,21:05,2,0,10.39999962,773,2.49000001,159,2.25,1,2742,1.174999952,0.029999999,0.419999987,0.068000004,0.009,0.004,0.041999999,0.003,0.057,0.200000003,39.56000137,10.07999992,36.79999924,10.48999977,1.00999999,0.379999995,1.200000048,0.550000012
1652,44459,3339,136,1.006000042,0.030999999,0.412999988,0.066,0.01,0.004,0.041999999,0.003,0.048999999,2771,,0.863888889,44459.86389,,4.877063987,A,0.0,9/20/2021 0:00,18:16,17:29,21:05,2,0,10.39999962,773,2.49000001,159,2.25,1,2742,1.174999952,0.029999999,0.419999987,0.068000004,0.009,0.004,0.041999999,0.003,0.057,0.200000003,39.56000137,10.07999992,36.79999924,10.48999977,1.00999999,0.379999995,1.200000048,0.550000012
1653,44459,3339,148,1.067999959,0.033,0.418000013,0.067000002,0.01,0.004,0.041999999,0.003,0.050999999,2756,,0.871527778,44459.87153,,4.833724013,A,0.0,9/20/2021 0:00,18:16,17:29,21:05,2,0,10.39999962,773,2.49000001,159,2.25,1,2742,1.174999952,0.029999999,0.419999987,0.068000004,0.009,0.004,0.041999999,0.003,0.057,0.200000003,39.56000137,10.07999992,36.79999924,10.48999977,1.00999999,0.379999995,1.200000048,0.550000012
