Repository: rcalix1/TimeSeriesGPT

## Runs

* https://github.com/keonlee9420/Soft-DTW-Loss/tree/main
* These are older and will be archived
*

File: runs/Exp14/files/merged_seq_5998_CIVS.csv (part 18 of 61)
pd_index,date_f1,CNUM,LNUM_f1,SI_f1,S_f1,MN_f1,P_f1,CU_f1,NI_f1,CR_f1,MO_f1,TI_f1,HM_Temp_f1,ProbeSi_f1,Time_f1,Timestamp_f1,Compliant_eq_1_f1,C_perce_sat_f1,Before_After_f1,Good_bad_f1,date,Slag_Time_f2,Open_Time_f2,Close_Time_f2,Taphole_f2,Pipe_burn_hole_f2,Taphole_Length_f2,Clay_box_f2,Clay_Close_hole_ft3_f2,Clay_temp_f2,Drill_bit_size_f2,Drill_shafts_used_f2,Cast_Avg_Temp_f2,Cast_Avg_Si_f2,Cast_Avg_S_f2,Cast_Avg_Mn_f2,Cast_Avg_P_f2,Cast_Avg_Cu_f2,Cast_Avg_Ni_f2,Cast_Avg_Cr_f2,Cast_Avg_Mo_f2,Cast_Avg_Ti_f2,Slag_Fe_f2,Slag_SiO2_f2,Slag_Al2O3_f2,Slag_CaO_f2,Slag_MgO_f2,Slag_S_f2,Slag_K2O_f2,Slag_B_SiO2_f2,Slag_TiO2_f2
1654,44459,3340,161,0.991999984,0.035,0.432000011,0.067000002,0.01,0.004,0.043000001,0.003,0.048,2673,,0.936111111,44459.93611,1.0,4.738656005,A,0.0,9/20/2021 0:00,22:10,21:30,23:50,1,2,8.0,REST,4.0,143,2.130000114,1,2694,0.976000011,0.039000001,0.416999996,0.067000002,0.01,0.004,0.041999999,0.003,0.046,0.270000011,39.40000153,9.270000458,35.91999817,10.26000023,0.930000007,0.310000002,1.169999957,0.600000024
1655,44459,3340,142,0.958999991,0.048,0.368000001,0.066,0.01,0.004,0.041000001,0.003,0.044,2703,,0.961111111,44459.96111,1.0,4.785914003,A,0.0,9/20/2021 0:00,22:10,21:30,23:50,1,2,8.0,REST,4.0,143,2.130000114,1,2694,0.976000011,0.039000001,0.416999996,0.067000002,0.01,0.004,0.041999999,0.003,0.046,0.270000011,39.40000153,9.270000458,35.91999817,10.26000023,0.930000007,0.310000002,1.169999957,0.600000024
1656,44459,3340,159,0.976000011,0.033,0.451999992,0.068000004,0.011,0.004,0.043000001,0.003,0.046999998,2708,,0.993055556,44459.99306,1.0,4.796045995,A,0.0,9/20/2021 0:00,22:10,21:30,23:50,1,2,8.0,REST,4.0,143,2.130000114,1,2694,0.976000011,0.039000001,0.416999996,0.067000002,0.01,0.004,0.041999999,0.003,0.046,0.270000011,39.40000153,9.270000458,35.91999817,10.26000023,0.930000007,0.310000002,1.169999957,0.600000024
1657,44460,3341,157,1.093000054,0.044,0.379000008,0.061000001,0.013,0.004,0.037,0.003,0.048999999,2722,,0.035416667,44460.03542,,4.773631983,A,0.0,9/21/2021 0:00,01:02,00:15,02:29,1,0,9.0,REST,5.170000076,151,2.25,1,2720,1.103999972,0.043000001,0.377000004,0.059999999,0.012,0.004,0.037,0.003,0.048999999,0.200000003,39.34999847,9.619999886,35.09999847,10.11999989,0.949999988,0.469999999,1.149999976,0.579999983
1658,44460,3341,190,1.087000012,0.052000001,0.352999985,0.057999998,0.011,0.004,0.035999998,0.003,0.046,2700,,0.04375,44460.04375,,4.741713996,A,0.0,9/21/2021 0:00,01:02,00:15,02:29,1,0,9.0,REST,5.170000076,151,2.25,1,2720,1.103999972,0.043000001,0.377000004,0.059999999,0.012,0.004,0.037,0.003,0.048999999,0.200000003,39.34999847,9.619999886,35.09999847,10.11999989,0.949999988,0.469999999,1.149999976,0.579999983
1659,44460,3341,173,1.131999969,0.033,0.398999989,0.061999999,0.011,0.004,0.039000001,0.003,0.050999999,2738,,0.070833333,44460.07083,,4.78930201,A,0.0,9/21/2021 0:00,01:02,00:15,02:29,1,0,9.0,REST,5.170000076,151,2.25,1,2720,1.103999972,0.043000001,0.377000004,0.059999999,0.012,0.004,0.037,0.003,0.048999999,0.200000003,39.34999847,9.619999886,35.09999847,10.11999989,0.949999988,0.469999999,1.149999976,0.579999983
1660,44460,3342,121,0.897000015,0.052999999,0.337000012,0.063000001,0.01,0.004,0.039000001,0.003,0.039000001,2718,,0.141666667,44460.14167,1.0,4.823815996,A,0.0,9/21/2021 0:00,03:15,02:26,04:43,2,0,10.39999962,773,3.25,100,2.25,2,2732,0.88499999,0.045000002,0.360000014,0.063000001,0.01,0.004,0.039999999,0.003,0.039000001,0.200000003,38.16999817,9.109999657,34.08000183,9.640000343,0.949999988,0.419999987,1.139999986,0.560000002
1661,44460,3342,158,0.907999992,0.052000001,0.335999995,0.061000001,0.01,0.004,0.039000001,0.003,0.037,2728,,0.149305556,44460.14931,1.0,4.836858002,A,0.0,9/21/2021 0:00,03:15,02:26,04:43,2,0,10.39999962,773,3.25,100,2.25,2,2732,0.88499999,0.045000002,0.360000014,0.063000001,0.01,0.004,0.039999999,0.003,0.039000001,0.200000003,38.16999817,9.109999657,34.08000183,9.640000343,0.949999988,0.419999987,1.139999986,0.560000002
1662,44460,3342,142,0.875,0.039999999,0.372999996,0.064000003,0.01,0.004,0.039000001,0.003,0.039000001,2739,,0.172916667,44460.17292,1.0,4.867353999,A,0.0,9/21/2021 0:00,03:15,02:26,04:43,2,0,10.39999962,773,3.25,100,2.25,2,2732,0.88499999,0.045000002,0.360000014,0.063000001,0.01,0.004,0.039999999,0.003,0.039000001,0.200000003,38.16999817,9.109999657,34.08000183,9.640000343,0.949999988,0.419999987,1.139999986,0.560000002
1663,44460,3342,154,0.861000001,0.034000002,0.393000007,0.064999998,0.01,0.004,0.041999999,0.003,0.041999999,2743,,0.190972222,44460.19097,1.0,4.879464,A,0.0,9/21/2021 0:00,03:15,02:26,04:43,2,0,10.39999962,773,3.25,100,2.25,2,2732,0.88499999,0.045000002,0.360000014,0.063000001,0.01,0.004,0.039999999,0.003,0.039000001,0.200000003,38.16999817,9.109999657,34.08000183,9.640000343,0.949999988,0.419999987,1.139999986,0.560000002
1664,44460,3343,182,0.861999989,0.039999999,0.36500001,0.063000001,0.01,0.004,0.039000001,0.003,0.041000001,2724,,0.248611111,44460.24861,1.0,4.850930004,A,0.0,9/21/2021 0:00,04:50,04:41,06:52,1,0,10.5,714,4.170000076,150,2.130000114,1,2715,0.80400002,0.041000001,0.372999996,0.063000001,0.01,0.004,0.039999999,0.003,0.037999999,0.25,39.11999893,9.270000458,36.18999863,10.14999962,0.870000005,0.439999998,1.179999948,0.649999976
1665,44460,3343,150,0.83099997,0.037999999,0.368000001,0.064000003,0.009,0.004,0.039999999,0.003,0.039999999,2725,,0.249305556,44460.24931,1.0,4.861094009,A,0.0,9/21/2021 0:00,04:50,04:41,06:52,1,0,10.5,714,4.170000076,150,2.130000114,1,2715,0.80400002,0.041000001,0.372999996,0.063000001,0.01,0.004,0.039999999,0.003,0.037999999,0.25,39.11999893,9.270000458,36.18999863,10.14999962,0.870000005,0.439999998,1.179999948,0.649999976
1666,44460,3343,183,0.718999982,0.046,0.38499999,0.063000001,0.01,0.004,0.041000001,0.003,0.034000002,2696,,0.284027778,44460.28403,1.0,4.852300005,A,0.0,9/21/2021 0:00,04:50,04:41,06:52,1,0,10.5,714,4.170000076,150,2.130000114,1,2715,0.80400002,0.041000001,0.372999996,0.063000001,0.01,0.004,0.039999999,0.003,0.037999999,0.25,39.11999893,9.270000458,36.18999863,10.14999962,0.870000005,0.439999998,1.179999948,0.649999976
1667,44460,3344,146,0.809000015,0.041000001,0.363000005,0.064000003,0.009,0.004,0.039999999,0.003,0.039000001,2700,,0.308333333,44460.30833,1.0,4.830593994,A,0.0,9/21/2021 0:00,06:59,06:44,08:54,2,0,11.89999962,773,2.75999999,167,2.25,1,2730,0.851999998,0.043000001,0.379999995,0.061999999,0.006,0.004,0.039000001,0.003,0.041999999,0.25999999,39.47000122,9.220000267,35.75999832,10.18999958,0.889999986,0.639999986,1.159999967,0.670000017
1668,44460,3344,159,0.843999982,0.041000001,0.377000004,0.063000001,0.01,0.004,0.039000001,0.003,0.041999999,2728,,0.325694444,44460.32569,1.0,4.861586005,A,0.0,9/21/2021 0:00,06:59,06:44,08:54,2,0,11.89999962,773,2.75999999,167,2.25,1,2730,0.851999998,0.043000001,0.379999995,0.061999999,0.006,0.004,0.039000001,0.003,0.041999999,0.25999999,39.47000122,9.220000267,35.75999832,10.18999958,0.889999986,0.639999986,1.159999967,0.670000017
1669,44460,3344,147,0.931999981,0.046,0.393999994,0.057999998,0.003,0.003,0.037999999,0.002,0.046,2750,,0.360416667,44460.36042,1.0,4.865272006,A,0.0,9/21/2021 0:00,06:59,06:44,08:54,2,0,11.89999962,773,2.75999999,167,2.25,1,2730,0.851999998,0.043000001,0.379999995,0.061999999,0.006,0.004,0.039000001,0.003,0.041999999,0.25999999,39.47000122,9.220000267,35.75999832,10.18999958,0.889999986,0.639999986,1.159999967,0.670000017
1670,44460,3344,148,0.82099998,0.041999999,0.386000007,0.063000001,0.003,0.003,0.037999999,0.002,0.039999999,2745,,0.366666667,44460.36667,1.0,4.891698006,A,0.0,9/21/2021 0:00,06:59,06:44,08:54,2,0,11.89999962,773,2.75999999,167,2.25,1,2730,0.851999998,0.043000001,0.379999995,0.061999999,0.006,0.004,0.039000001,0.003,0.041999999,0.25999999,39.47000122,9.220000267,35.75999832,10.18999958,0.889999986,0.639999986,1.159999967,0.670000017
1671,44460,3345,160,0.805999994,0.059999999,0.368000001,0.057999998,0.003,0.003,0.037999999,0.002,0.041999999,2705,,0.407638889,44460.40764,1.0,4.833754003,A,0.0,9/21/2021 0:00,08:55,08:51,11:04,1,0,9.699999809,714,4.429999828,172,2.119999886,1,2704,0.902999997,0.057,0.379000008,0.059999999,0.006,0.003,0.039999999,0.002,0.039000001,0.300000012,38.99000168,8.93999958,35.61999893,10.06999969,0.899999976,0.310000002,1.169999957,0.589999974
1672,44460,3345,140,0.80400002,0.057999998,0.386000007,0.057,0.003,0.003,0.039000001,0.002,0.039999999,2711,,0.426388889,44460.42639,1.0,4.843717995,A,0.0,9/21/2021 0:00,08:55,08:51,11:04,1,0,9.699999809,714,4.429999828,172,2.119999886,1,2704,0.902999997,0.057,0.379000008,0.059999999,0.006,0.003,0.039999999,0.002,0.039000001,0.300000012,38.99000168,8.93999958,35.61999893,10.06999969,0.899999976,0.310000002,1.169999957,0.589999974
1673,44460,3345,182,1.098999977,0.054000001,0.381999999,0.064999998,0.011,0.004,0.041999999,0.003,0.035999998,2698,,0.458333333,44460.45833,,4.733126007,A,0.0,9/21/2021 0:00,08:55,08:51,11:04,1,0,9.699999809,714,4.429999828,172,2.119999886,1,2704,0.902999997,0.057,0.379000008,0.059999999,0.006,0.003,0.039999999,0.002,0.039000001,0.300000012,38.99000168,8.93999958,35.61999893,10.06999969,0.899999976,0.310000002,1.169999957,0.589999974
1674,44460,3346,161,1.014000058,0.056000002,0.391000003,0.057,0.003,0.003,0.039000001,0.002,0.052999999,2689,,0.479861111,44460.47986,,4.748717981,A,0.0,9/21/2021 0:00,11:35,10:55,13:37,2,0,10.80000019,773,4.070000172,184,2.25,1,2716,0.944000006,0.054000001,0.404000014,0.061999999,0.003,0.003,0.037999999,0.002,0.048,0.209999993,39.75,9.539999962,35.65000153,10.35000038,0.920000017,0.620000005,1.159999967,0.670000017
1675,44460,3346,190,0.93900001,0.067000002,0.365999997,0.059,0.003,0.003,0.039000001,0.002,0.046,2697,,0.504861111,44460.50486,1.0,4.779057996,A,0.0,9/21/2021 0:00,11:35,10:55,13:37,2,0,10.80000019,773,4.070000172,184,2.25,1,2716,0.944000006,0.054000001,0.404000014,0.061999999,0.003,0.003,0.037999999,0.002,0.048,0.209999993,39.75,9.539999962,35.65000153,10.35000038,0.920000017,0.620000005,1.159999967,0.670000017
1676,44460,3346,152,0.819000006,0.048,0.407000005,0.064000003,0.003,0.003,0.037,0.002,0.041999999,2733,,0.535416667,44460.53542,1.0,4.874755997,A,0.0,9/21/2021 0:00,11:35,10:55,13:37,2,0,10.80000019,773,4.070000172,184,2.25,1,2716,0.944000006,0.054000001,0.404000014,0.061999999,0.003,0.003,0.037999999,0.002,0.048,0.209999993,39.75,9.539999962,35.65000153,10.35000038,0.920000017,0.620000005,1.159999967,0.670000017
1677,44460,3346,139,1.003000021,0.045000002,0.451000005,0.067000002,0.003,0.003,0.039000001,0.002,0.050000001,2739,,0.552083333,44460.55208,,4.826867992,A,0.0,9/21/2021 0:00,11:35,10:55,13:37,2,0,10.80000019,773,4.070000172,184,2.25,1,2716,0.944000006,0.054000001,0.404000014,0.061999999,0.003,0.003,0.037999999,0.002,0.048,0.209999993,39.75,9.539999962,35.65000153,10.35000038,0.920000017,0.620000005,1.159999967,0.670000017
1678,44460,3346,153,,,0.0,0.0,0.0,0.0,0.0,0.0,0.0,2724,,0.566666667,44460.56667,,5.14472,A,1.0,9/21/2021 0:00,11:35,10:55,13:37,2,0,10.80000019,773,4.070000172,184,2.25,1,2716,0.944000006,0.054000001,0.404000014,0.061999999,0.003,0.003,0.037999999,0.002,0.048,0.209999993,39.75,9.539999962,35.65000153,10.35000038,0.920000017,0.620000005,1.159999967,0.670000017
1679,44460,3347,151,0.961000025,0.044,0.377000004,0.064000003,0.009,0.004,0.041000001,0.003,0.046999998,2716,,0.605555556,44460.60556,1.0,4.805795991,A,0.0,9/21/2021 0:00,14:15,14:03,16:20,1,4,11.0,714,4.46999979,168,2.119999886,2,2721,0.922999978,0.041999999,0.39199999,0.064999998,0.009,0.004,0.041000001,0.003,0.043000001,0.300000012,39.91999817,9.0,34.97999954,9.930000305,0.779999971,0.519999981,1.129999995,0.670000017
1680,44460,3347,162,0.973999977,0.044,0.395999998,0.064000003,0.009,0.004,0.041000001,0.003,0.043000001,2721,,0.619444444,44460.61944,1.0,4.810008006,A,0.0,9/21/2021 0:00,14:15,14:03,16:20,1,4,11.0,714,4.46999979,168,2.119999886,2,2721,0.922999978,0.041999999,0.39199999,0.064999998,0.009,0.004,0.041000001,0.003,0.043000001,0.300000012,39.91999817,9.0,34.97999954,9.930000305,0.779999971,0.519999981,1.129999995,0.670000017
1681,44460,3347,158,0.834999979,0.039000001,0.40200001,0.066,0.01,0.004,0.041999999,0.003,0.039999999,2728,,0.65,44460.65,1.0,4.864886007,A,0.0,9/21/2021 0:00,14:15,14:03,16:20,1,4,11.0,714,4.46999979,168,2.119999886,2,2721,0.922999978,0.041999999,0.39199999,0.064999998,0.009,0.004,0.041000001,0.003,0.043000001,0.300000012,39.91999817,9.0,34.97999954,9.930000305,0.779999971,0.519999981,1.129999995,0.670000017
1682,44460,3348,121,1.057999969,0.035,0.426999986,0.066,0.008,0.004,0.041000001,0.003,0.050999999,2702,,0.713194444,44460.71319,,4.759506009,A,0.0,9/21/2021 0:00,16:45,16:15,18:08,2,0,10.80000019,773,4.510000229,175,2.25,2,2702,1.004999995,0.037999999,0.400000006,0.064999998,0.009,0.004,0.041999999,0.003,0.046999998,0.270000011,38.90999985,9.579999924,36.72999954,10.32999992,0.970000029,0.310000002,1.210000038,0.560000002
1683,44460,3348,150,0.953000009,0.039999999,0.372999996,0.064000003,0.009,0.004,0.041999999,0.003,0.043000001,2702,,0.725694444,44460.72569,1.0,4.789203996,A,0.0,9/21/2021 0:00,16:45,16:15,18:08,2,0,10.80000019,773,4.510000229,175,2.25,2,2702,1.004999995,0.037999999,0.400000006,0.064999998,0.009,0.004,0.041999999,0.003,0.046999998,0.270000011,38.90999985,9.579999924,36.72999954,10.32999992,0.970000029,0.310000002,1.210000038,0.560000002
1684,44460,3349,182,1.082999945,0.032000002,0.397000015,0.066,0.009,0.004,0.041000001,0.003,0.056000002,2735,,0.791666667,44460.79167,,4.800946017,A,0.0,9/21/2021 0:00,18:10,18:07,20:41,1,0,10.0,716,4.0,148,2.130000114,1,2754,1.097000003,0.033,0.398000002,0.064999998,0.009,0.004,0.041000001,0.003,0.056000002,0.230000004,37.84999847,9.649999619,37.59999847,10.31000042,1.070000052,0.25999999,1.269999981,0.550000012
1685,44460,3349,149,1.110000014,0.034000002,0.398000002,0.064999998,0.008,0.004,0.039999999,0.003,0.055,2737,,0.805555556,44460.80556,,4.794703996,A,0.0,9/21/2021 0:00,18:10,18:07,20:41,1,0,10.0,716,4.0,148,2.130000114,1,2754,1.097000003,0.033,0.398000002,0.064999998,0.009,0.004,0.041000001,0.003,0.056000002,0.230000004,37.84999847,9.649999619,37.59999847,10.31000042,1.070000052,0.25999999,1.269999981,0.550000012
1686,44460,3349,156,,,0.0,0.0,0.0,0.0,0.0,0.0,0.0,2772,,0.834722222,44460.83472,,5.21154,A,1.0,9/21/2021 0:00,18:10,18:07,20:41,1,0,10.0,716,4.0,148,2.130000114,1,2754,1.097000003,0.033,0.398000002,0.064999998,0.009,0.004,0.041000001,0.003,0.056000002,0.230000004,37.84999847,9.649999619,37.59999847,10.31000042,1.070000052,0.25999999,1.269999981,0.550000012
1687,44460,3349,132,,,0.0,0.0,0.0,0.0,0.0,0.0,0.0,2774,,0.847222222,44460.84722,,5.21411,A,1.0,9/21/2021 0:00,18:10,18:07,20:41,1,0,10.0,716,4.0,148,2.130000114,1,2754,1.097000003,0.033,0.398000002,0.064999998,0.009,0.004,0.041000001,0.003,0.056000002,0.230000004,37.84999847,9.649999619,37.59999847,10.31000042,1.070000052,0.25999999,1.269999981,0.550000012
1688,44460,3350,161,1.001000047,0.035999998,0.381999999,0.064999998,0.009,0.004,0.039999999,0.003,0.048999999,2789,,0.9,44460.9,,4.901775987,A,0.0,9/21/2021 0:00,21:33,20:40,23:00,2,0,12.0,751,2.99000001,201,2.25,1,2778,0.925000012,0.035999998,0.389999986,0.064999998,0.009,0.004,0.041000001,0.003,0.046,0.310000002,38.49000168,9.930000305,37.18000031,10.47999954,1.059999943,0.340000004,1.24000001,0.560000002
1689,44460,3350,190,0.776000023,0.041999999,0.386999995,0.064000003,0.009,0.004,0.041000001,0.003,0.037999999,2788,,0.902777778,44460.90278,1.0,4.967025992,A,0.0,9/21/2021 0:00,21:33,20:40,23:00,2,0,12.0,751,2.99000001,201,2.25,1,2778,0.925000012,0.035999998,0.389999986,0.064999998,0.009,0.004,0.041000001,0.003,0.046,0.310000002,38.49000168,9.930000305,37.18000031,10.47999954,1.059999943,0.340000004,1.24000001,0.560000002
1690,44460,3350,154,0.99000001,0.032000002,0.382999986,0.064999998,0.008,0.004,0.039999999,0.003,0.048,2781,,0.930555556,44460.93056,1.0,4.893963997,A,0.0,9/21/2021 0:00,21:33,20:40,23:00,2,0,12.0,751,2.99000001,201,2.25,1,2778,0.925000012,0.035999998,0.389999986,0.064999998,0.009,0.004,0.041000001,0.003,0.046,0.310000002,38.49000168,9.930000305,37.18000031,10.47999954,1.059999943,0.340000004,1.24000001,0.560000002
1691,44460,3350,192,0.933000028,0.032000002,0.409999996,0.064999998,0.01,0.004,0.041999999,0.003,0.048,2756,,0.951388889,44460.95139,1.0,4.876409991,A,0.0,9/21/2021 0:00,21:33,20:40,23:00,2,0,12.0,751,2.99000001,201,2.25,1,2778,0.925000012,0.035999998,0.389999986,0.064999998,0.009,0.004,0.041000001,0.003,0.046,0.310000002,38.49000168,9.930000305,37.18000031,10.47999954,1.059999943,0.340000004,1.24000001,0.560000002
1692,44460,3351,140,1.036999941,0.030999999,0.428000003,0.067000002,0.01,0.004,0.043000001,0.003,0.052999999,2757,,0.006944444,44460.00694,,4.846984018,A,0.0,9/21/2021 0:00,23:00,22:53,01:23,1,0,10.80000019,716,4.599999905,152,2.130000114,1,2737,0.926999986,0.039999999,0.398000002,0.067000002,0.009,0.004,0.041999999,0.003,0.046,0.25,39.18999863,9.460000038,36.49000168,10.28999996,0.920000017,0.400000006,1.190000057,0.670000017
1693,44460,3351,193,1.057999969,0.032000002,0.428000003,0.067000002,0.008,0.004,0.041999999,0.003,0.052999999,2756,,0.031944444,44460.03194,,4.837504009,A,0.0,9/21/2021 0:00,23:00,22:53,01:23,1,0,10.80000019,716,4.599999905,152,2.130000114,1,2737,0.926999986,0.039999999,0.398000002,0.067000002,0.009,0.004,0.041999999,0.003,0.046,0.25,39.18999863,9.460000038,36.49000168,10.28999996,0.920000017,0.400000006,1.190000057,0.670000017
1694,44460,3351,120,0.68599999,0.056000002,0.337000012,0.066,0.009,0.004,0.041000001,0.003,0.032000002,2698,,0.995138889,44460.99514,1.0,4.858766003,A,0.0,9/21/2021 0:00,23:00,22:53,01:23,1,0,10.80000019,716,4.599999905,152,2.130000114,1,2737,0.926999986,0.039999999,0.398000002,0.067000002,0.009,0.004,0.041999999,0.003,0.046,0.25,39.18999863,9.460000038,36.49000168,10.28999996,0.920000017,0.400000006,1.190000057,0.670000017
1695,44461,3352,184,0.959999979,0.037999999,0.38499999,0.064000003,0.01,0.004,0.041999999,0.003,0.046,2752,,0.083333333,44461.08333,1.0,4.860130006,A,0.0,9/22/2021 0:00,01:39,01:18,04:01,2,0,11.89999962,751,3.0,161,2.25,1,2775,0.94599998,0.035999998,0.404000014,0.066,0.009,0.004,0.041999999,0.003,0.046999998,0.219999999,39.09000015,9.619999886,36.40999985,10.32999992,0.959999979,0.439999998,1.200000048,0.629999995
1696,44461,3352,182,1.008000016,0.035999998,0.421000004,0.068000004,0.007,0.003,0.039999999,0.003,0.048,2786,,0.104166667,44461.10417,,4.894567994,A,0.0,9/22/2021 0:00,01:39,01:18,04:01,2,0,11.89999962,751,3.0,161,2.25,1,2775,0.94599998,0.035999998,0.404000014,0.066,0.009,0.004,0.041999999,0.003,0.046999998,0.219999999,39.09000015,9.619999886,36.40999985,10.32999992,0.959999979,0.439999998,1.200000048,0.629999995
1697,44461,3352,145,0.795000017,0.039000001,0.400999993,0.066,0.01,0.004,0.043000001,0.003,0.041000001,2787,,0.120833333,44461.12083,1.0,4.962067994,A,0.0,9/22/2021 0:00,01:39,01:18,04:01,2,0,11.89999962,751,3.0,161,2.25,1,2775,0.94599998,0.035999998,0.404000014,0.066,0.009,0.004,0.041999999,0.003,0.046999998,0.219999999,39.09000015,9.619999886,36.40999985,10.32999992,0.959999979,0.439999998,1.200000048,0.629999995
1698,44461,3352,152,1.019000053,0.029999999,0.407000005,0.067000002,0.01,0.004,0.043000001,0.003,0.052999999,2775,,0.163194444,44461.16319,,4.878075983,A,0.0,9/22/2021 0:00,01:39,01:18,04:01,2,0,11.89999962,751,3.0,161,2.25,1,2775,0.94599998,0.035999998,0.404000014,0.066,0.009,0.004,0.041999999,0.003,0.046999998,0.219999999,39.09000015,9.619999886,36.40999985,10.32999992,0.959999979,0.439999998,1.200000048,0.629999995
1699,44461,3353,155,0.681999981,0.045000002,0.347000003,0.064000003,0.009,0.004,0.039999999,0.003,0.033,2704,,0.202083333,44461.20208,1.0,4.873056004,A,0.0,9/22/2021 0:00,04:05,04:00,06:48,1,0,11.5,716,4.179999828,155,2.130000114,1,2721,0.742999971,0.041000001,0.388000011,0.066,0.009,0.004,0.041999999,0.003,0.037,0.219999999,38.38999939,9.31000042,35.40999985,9.81000042,0.879999995,0.389999986,1.179999948,0.670000017
1700,44461,3353,156,,,0.0,0.0,0.0,0.0,0.0,0.0,0.0,2755,,0.229166667,44461.22917,,5.18841,A,1.0,9/22/2021 0:00,04:05,04:00,06:48,1,0,11.5,716,4.179999828,155,2.130000114,1,2721,0.742999971,0.041000001,0.388000011,0.066,0.009,0.004,0.041999999,0.003,0.037,0.219999999,38.38999939,9.31000042,35.40999985,9.81000042,0.879999995,0.389999986,1.179999948,0.670000017
1701,44461,3353,147,0.716000021,0.039000001,0.398999989,0.066,0.009,0.004,0.041000001,0.003,0.035999998,2733,,0.243055556,44461.24306,1.0,4.909401993,A,0.0,9/22/2021 0:00,04:05,04:00,06:48,1,0,11.5,716,4.179999828,155,2.130000114,1,2721,0.742999971,0.041000001,0.388000011,0.066,0.009,0.004,0.041999999,0.003,0.037,0.219999999,38.38999939,9.31000042,35.40999985,9.81000042,0.879999995,0.389999986,1.179999948,0.670000017
1702,44461,3353,150,0.83099997,0.039999999,0.419,0.067000002,0.01,0.004,0.044,0.003,0.041999999,2693,,0.268055556,44461.26806,1.0,4.814472009,A,0.0,9/22/2021 0:00,04:05,04:00,06:48,1,0,11.5,716,4.179999828,155,2.130000114,1,2721,0.742999971,0.041000001,0.388000011,0.066,0.009,0.004,0.041999999,0.003,0.037,0.219999999,38.38999939,9.31000042,35.40999985,9.81000042,0.879999995,0.389999986,1.179999948,0.670000017
1703,44461,3354,152,,,0.0,0.0,0.0,0.0,0.0,0.0,0.0,2718,,0.314583333,44461.31458,,5.13444,A,1.0,9/22/2021 0:00,07:00,06:20,08:29,2,0,12.0,751,2.230000019,199,2.25,4,2718,0.913999975,0.043000001,0.36500001,0.066,0.01,0.004,0.041999999,0.003,0.045000002,0.25999999,38.00999832,9.539999962,36.54999924,10.19999981,1.00999999,0.409999996,1.230000019,0.589999974
1704,44461,3354,158,0.913999975,0.043000001,0.36500001,0.066,0.01,0.004,0.041999999,0.003,0.045000002,2718,,0.346527778,44461.34653,1.0,4.822340008,A,0.0,9/22/2021 0:00,07:00,06:20,08:29,2,0,12.0,751,2.230000019,199,2.25,4,2718,0.913999975,0.043000001,0.36500001,0.066,0.01,0.004,0.041999999,0.003,0.045000002,0.25999999,38.00999832,9.539999962,36.54999924,10.19999981,1.00999999,0.409999996,1.230000019,0.589999974
1705,44461,3355,132,0.939999998,0.039000001,0.379000008,0.064000003,0.01,0.004,0.041999999,0.003,0.043000001,2612,,0.367361111,44461.36736,1.0,4.665302,A,0.0,9/22/2021 0:00,08:34,08:31,10:53,1,0,10.80000019,769,4.170000076,185,2.119999886,1,2699,0.953999996,0.035,0.412999988,0.066,0.009,0.004,0.041999999,0.003,0.048,0.400000006,38.74000168,9.56000042,36.31000137,10.19999981,0.910000026,0.349999994,1.200000048,0.649999976
1706,44461,3355,138,0.944999993,0.035999998,0.430999994,0.068000004,0.008,0.004,0.041999999,0.003,0.048,2737,,0.396527778,44461.39653,1.0,4.844988001,A,0.0,9/22/2021 0:00,08:34,08:31,10:53,1,0,10.80000019,769,4.170000076,185,2.119999886,1,2699,0.953999996,0.035,0.412999988,0.066,0.009,0.004,0.041999999,0.003,0.048,0.400000006,38.74000168,9.56000042,36.31000137,10.19999981,0.910000026,0.349999994,1.200000048,0.649999976
1707,44461,3355,161,0.976000011,0.028999999,0.430000007,0.064999998,0.01,0.004,0.043000001,0.003,0.052000001,2749,,0.420833333,44461.42083,1.0,4.854559998,A,0.0,9/22/2021 0:00,08:34,08:31,10:53,1,0,10.80000019,769,4.170000076,185,2.119999886,1,2699,0.953999996,0.035,0.412999988,0.066,0.009,0.004,0.041999999,0.003,0.048,0.400000006,38.74000168,9.56000042,36.31000137,10.19999981,0.910000026,0.349999994,1.200000048,0.649999976
1708,44461,3356,183,0.958999991,0.050999999,0.416999996,0.066,0.003,0.003,0.037,0.002,0.048,2641,,0.461111111,44461.46111,1.0,4.696136003,A,0.0,9/22/2021 0:00,11:07,10:50,13:15,2,0,9.800000191,28,2.720000029,178,2.25,1,2760,0.967000008,0.044,0.388000011,0.067000002,0.007,0.004,0.039000001,0.003,0.048,0.25999999,38.02000046,9.050000191,36.70000076,10.06999969,0.970000029,0.379999995,1.230000019,0.540000021
1709,44461,3356,120,1.208999991,0.035,0.435000002,0.068000004,0.003,0.003,0.037999999,0.002,0.059999999,2751,,0.497916667,44461.49792,,4.784220001,A,0.0,9/22/2021 0:00,11:07,10:50,13:15,2,0,9.800000191,28,2.720000029,178,2.25,1,2760,0.967000008,0.044,0.388000011,0.067000002,0.007,0.004,0.039000001,0.003,0.048,0.25999999,38.02000046,9.050000191,36.70000076,10.06999969,0.970000029,0.379999995,1.230000019,0.540000021
1710,44461,3356,151,1.161000013,0.023,0.439999998,0.07,0.009,0.004,0.043000001,0.003,0.061999999,2789,,0.517361111,44461.51736,,4.857349996,A,0.0,9/22/2021 0:00,11:07,10:50,13:15,2,0,9.800000191,28,2.720000029,178,2.25,1,2760,0.967000008,0.044,0.388000011,0.067000002,0.007,0.004,0.039000001,0.003,0.048,0.25999999,38.02000046,9.050000191,36.70000076,10.06999969,0.970000029,0.379999995,1.230000019,0.540000021
1711,44461,3356,182,0.684000015,0.055,0.319999993,0.063000001,0.01,0.004,0.039000001,0.003,0.033,2813,,0.538888889,44461.53889,1.0,5.024779995,A,0.0,9/22/2021 0:00,11:07,10:50,13:15,2,0,9.800000191,28,2.720000029,178,2.25,1,2760,0.967000008,0.044,0.388000011,0.067000002,0.007,0.004,0.039000001,0.003,0.048,0.25999999,38.02000046,9.050000191,36.70000076,10.06999969,0.970000029,0.379999995,1.230000019,0.540000021
1712,44461,3356,184,0.819999993,0.056000002,0.326000005,0.067000002,0.009,0.004,0.039999999,0.003,0.035,2806,,0.546527778,44461.54653,1.0,4.970788001,A,0.0,9/22/2021 0:00,11:07,10:50,13:15,2,0,9.800000191,28,2.720000029,178,2.25,1,2760,0.967000008,0.044,0.388000011,0.067000002,0.007,0.004,0.039000001,0.003,0.048,0.25999999,38.02000046,9.050000191,36.70000076,10.06999969,0.970000029,0.379999995,1.230000019,0.540000021
1713,44461,3357,155,1.261000037,0.028999999,0.416000009,0.068000004,0.009,0.004,0.041999999,0.003,0.063000001,2749,,0.591666667,44461.59167,,4.764827988,A,0.0,9/22/2021 0:00,13:20,13:17,15:50,1,0,10.80000019,REST,4.190000057,160,2.119999886,1,2761,1.001999974,0.034000002,0.404000014,0.066,0.01,0.004,0.041999999,0.003,0.048,0.660000026,39.11000061,9.739999771,36.56000137,10.35000038,0.910000026,0.360000014,1.200000048,0.660000026
1714,44461,3357,173,1.06099999,0.028000001,0.393999994,0.066,0.01,0.004,0.041000001,0.003,0.052999999,2801,,0.605555556,44461.60556,,4.901802003,A,0.0,9/22/2021 0:00,13:20,13:17,15:50,1,0,10.80000019,REST,4.190000057,160,2.119999886,1,2761,1.001999974,0.034000002,0.404000014,0.066,0.01,0.004,0.041999999,0.003,0.048,0.660000026,39.11000061,9.739999771,36.56000137,10.35000038,0.910000026,0.360000014,1.200000048,0.660000026
1715,44461,3357,142,1.203999996,0.032000002,0.400999993,0.064999998,0.01,0.004,0.041999999,0.003,0.052999999,2797,,0.609027778,44461.60903,,4.851258001,A,0.0,9/22/2021 0:00,13:20,13:17,15:50,1,0,10.80000019,REST,4.190000057,160,2.119999886,1,2761,1.001999974,0.034000002,0.404000014,0.066,0.01,0.004,0.041999999,0.003,0.048,0.660000026,39.11000061,9.739999771,36.56000137,10.35000038,0.910000026,0.360000014,1.200000048,0.660000026
1716,44461,3357,153,0.765999973,0.039999999,0.402999997,0.064000003,0.01,0.004,0.041999999,0.003,0.035,2754,,0.636805556,44461.63681,1.0,4.922544008,A,0.0,9/22/2021 0:00,13:20,13:17,15:50,1,0,10.80000019,REST,4.190000057,160,2.119999886,1,2761,1.001999974,0.034000002,0.404000014,0.066,0.01,0.004,0.041999999,0.003,0.048,0.660000026,39.11000061,9.739999771,36.56000137,10.35000038,0.910000026,0.360000014,1.200000048,0.660000026
1717,44461,3357,158,0.717999995,0.043000001,0.404000014,0.066,0.01,0.004,0.043000001,0.003,0.034000002,2704,,0.655555556,44461.65556,1.0,4.863632002,A,0.0,9/22/2021 0:00,13:20,13:17,15:50,1,0,10.80000019,REST,4.190000057,160,2.119999886,1,2761,1.001999974,0.034000002,0.404000014,0.066,0.01,0.004,0.041999999,0.003,0.048,0.660000026,39.11000061,9.739999771,36.56000137,10.35000038,0.910000026,0.360000014,1.200000048,0.660000026
1718,44461,3358,145,1.167000055,0.028999999,0.432999998,0.068000004,0.009,0.004,0.043000001,0.003,0.056000002,2713,,0.689583333,44461.68958,,4.743043982,A,0.0,9/22/2021 0:00,17:15,15:35,17:30,2,0,11.69999981,28,2.210000038,185,2.25,1,2705,1.021999955,0.034000002,0.400999993,0.066,0.009,0.004,0.041000001,0.003,0.048999999,0.0,0.0,0.0,0.0,0.0,0.0,0.0,0.0,0.0
1719,44461,3358,157,1.171000004,0.027000001,0.437999994,0.067000002,0.009,0.004,0.041999999,0.003,0.059,2699,,0.715277778,44461.71528,,4.725083998,A,0.0,9/22/2021 0:00,17:15,15:35,17:30,2,0,11.69999981,28,2.210000038,185,2.25,1,2705,1.021999955,0.034000002,0.400999993,0.066,0.009,0.004,0.041000001,0.003,0.048999999,0.0,0.0,0.0,0.0,0.0,0.0,0.0,0.0,0.0
1720,44461,3358,132,0.727999985,0.046999998,0.333000004,0.061999999,0.009,0.004,0.039000001,0.003,0.033,2705,,0.720138889,44461.72014,1.0,4.860834006,A,0.0,9/22/2021 0:00,17:15,15:35,17:30,2,0,11.69999981,28,2.210000038,185,2.25,1,2705,1.021999955,0.034000002,0.400999993,0.066,0.009,0.004,0.041000001,0.003,0.048999999,0.0,0.0,0.0,0.0,0.0,0.0,0.0,0.0,0.0
1721,44461,3359,184,0.718999982,0.039999999,0.381999999,0.067000002,0.01,0.004,0.041999999,0.003,0.035,2694,,0.753472222,44461.75347,1.0,4.850726005,A,0.0,9/22/2021 0:00,17:13,17:10,20:03,1,0,10.89999962,769,4.25,160,2.119999886,1,2740,0.859000027,0.037,0.416000009,0.068999998,0.01,0.004,0.043000001,0.003,0.043000001,0.180000007,38.84999847,9.079999924,35.90999985,10.22999954,0.879999995,0.439999998,1.190000057,0.629999995
1722,44461,3359,139,0.936999977,0.029999999,0.430999994,0.068999998,0.01,0.004,0.043000001,0.003,0.048999999,2745,,0.781944444,44461.78194,1.0,4.859818008,A,0.0,9/22/2021 0:00,17:13,17:10,20:03,1,0,10.89999962,769,4.25,160,2.119999886,1,2740,0.859000027,0.037,0.416000009,0.068999998,0.01,0.004,0.043000001,0.003,0.043000001,0.180000007,38.84999847,9.079999924,35.90999985,10.22999954,0.879999995,0.439999998,1.190000057,0.629999995
1723,44461,3359,146,0.91900003,0.037,0.428000003,0.071000002,0.01,0.004,0.044,0.003,0.048,2764,,0.810416667,44461.81042,1.0,4.89012399,A,0.0,9/22/2021 0:00,17:13,17:10,20:03,1,0,10.89999962,769,4.25,160,2.119999886,1,2740,0.859000027,0.037,0.416000009,0.068999998,0.01,0.004,0.043000001,0.003,0.043000001,0.180000007,38.84999847,9.079999924,35.90999985,10.22999954,0.879999995,0.439999998,1.190000057,0.629999995
1724,44461,3359,183,0.861000001,0.041000001,0.421999991,0.07,0.009,0.004,0.043000001,0.003,0.041999999,2760,,0.833333333,44461.83333,1.0,4.901525999,A,0.0,9/22/2021 0:00,17:13,17:10,20:03,1,0,10.89999962,769,4.25,160,2.119999886,1,2740,0.859000027,0.037,0.416000009,0.068999998,0.01,0.004,0.043000001,0.003,0.043000001,0.180000007,38.84999847,9.079999924,35.90999985,10.22999954,0.879999995,0.439999998,1.190000057,0.629999995
1725,44461,3360,194,0.938000023,0.046,0.388999999,0.071000002,0.009,0.004,0.041999999,0.003,0.039000001,2715,,0.855555556,44461.85556,1.0,4.810151992,A,0.0,9/22/2021 0:00,20:20,19:48,22:08,2,0,10.30000019,751,3.5,164,2.25,1,2718,0.735000014,0.046999998,0.375999987,0.068000004,0.01,0.004,0.041999999,0.003,0.034000002,0.25,38.79999924,9.569999695,36.18999863,10.22999954,0.99000001,0.5,1.200000048,0.629999995
1726,44461,3360,120,0.754999995,0.045000002,0.367000014,0.068000004,0.01,0.004,0.041999999,0.003,0.037,2726,,0.865972222,44461.86597,1.0,4.883076,A,0.0,9/22/2021 0:00,20:20,19:48,22:08,2,0,10.30000019,751,3.5,164,2.25,1,2718,0.735000014,0.046999998,0.375999987,0.068000004,0.01,0.004,0.041999999,0.003,0.034000002,0.25,38.79999924,9.569999695,36.18999863,10.22999954,0.99000001,0.5,1.200000048,0.629999995
1727,44461,3360,157,0.615999997,0.045000002,0.374000013,0.067000002,0.01,0.004,0.041999999,0.003,0.029999999,2725,,0.902777778,44461.90278,1.0,4.924122,A,0.0,9/22/2021 0:00,20:20,19:48,22:08,2,0,10.30000019,751,3.5,164,2.25,1,2718,0.735000014,0.046999998,0.375999987,0.068000004,0.01,0.004,0.041999999,0.003,0.034000002,0.25,38.79999924,9.569999695,36.18999863,10.22999954,0.99000001,0.5,1.200000048,0.629999995
1728,44461,3360,193,0.629999995,0.050999999,0.375,0.067000002,0.01,0.004,0.043000001,0.003,0.029999999,2709,,0.920833333,44461.92083,1.0,4.894280001,A,0.0,9/22/2021 0:00,20:20,19:48,22:08,2,0,10.30000019,751,3.5,164,2.25,1,2718,0.735000014,0.046999998,0.375999987,0.068000004,0.01,0.004,0.041999999,0.003,0.034000002,0.25,38.79999924,9.569999695,36.18999863,10.22999954,0.99000001,0.5,1.200000048,0.629999995
1729,44461,3361,192,0.77700001,0.037999999,0.412999988,0.071000002,0.01,0.004,0.043000001,0.003,0.041000001,2692,,0.958333333,44461.95833,1.0,4.830523996,A,0.0,9/22/2021 0:00,22:11,22:06,01:04,1,0,11.10000038,769,4.25,179,2.119999886,1,2735,0.864000022,0.034000002,0.425000012,0.07,0.01,0.004,0.043000001,0.003,0.046,0.230000004,39.40000153,9.109999657,36.25999832,10.18000031,0.790000021,0.460000008,1.179999948,0.709999979
1730,44461,3361,182,0.940999985,0.028999999,0.430000007,0.07,0.01,0.004,0.043000001,0.003,0.050999999,2749,,0.992361111,44461.99236,1.0,4.863760005,A,0.0,9/22/2021 0:00,22:11,22:06,01:04,1,0,11.10000038,769,4.25,179,2.119999886,1,2735,0.864000022,0.034000002,0.425000012,0.07,0.01,0.004,0.043000001,0.003,0.046,0.230000004,39.40000153,9.109999657,36.25999832,10.18000031,0.790000021,0.460000008,1.179999948,0.709999979
1731,44462,3361,145,0.875,0.034000002,0.430999994,0.07,0.01,0.004,0.044,0.003,0.045000002,2765,,0.0125,44462.0125,1.0,4.905377999,A,0.0,9/22/2021 0:00,22:11,22:06,01:04,1,0,11.10000038,769,4.25,179,2.119999886,1,2735,0.864000022,0.034000002,0.425000012,0.07,0.01,0.004,0.043000001,0.003,0.046,0.230000004,39.40000153,9.109999657,36.25999832,10.18000031,0.790000021,0.460000008,1.179999948,0.709999979
1732,44462,3362,132,0.884000003,0.050999999,0.405999988,0.068000004,0.01,0.004,0.043000001,0.003,0.041000001,2687,,0.066666667,44462.06667,1.0,4.785237998,A,0.0,9/23/2021 0:00,01:09,00:57,03:21,2,3,10.19999981,751,4.0,151,2.25,2,2735,0.837000012,0.041999999,0.405999988,0.068999998,0.01,0.004,0.043000001,0.003,0.039999999,0.340000004,39.66999817,9.350000381,35.50999832,10.22999954,0.879999995,0.629999995,1.149999976,0.670000017
1733,44462,3362,162,0.850000024,0.039999999,0.409000009,0.071000002,0.01,0.004,0.044,0.003,0.041999999,2756,,0.09375,44462.09375,1.0,4.896931992,A,0.0,9/23/2021 0:00,01:09,00:57,03:21,2,3,10.19999981,751,4.0,151,2.25,2,2735,0.837000012,0.041999999,0.405999988,0.068999998,0.01,0.004,0.043000001,0.003,0.039999999,0.340000004,39.66999817,9.350000381,35.50999832,10.22999954,0.879999995,0.629999995,1.149999976,0.670000017
1734,44462,3362,173,0.790000021,0.035999998,0.409000009,0.068999998,0.009,0.004,0.041999999,0.003,0.041000001,2750,,0.109722222,44462.10972,1.0,4.910081995,A,0.0,9/23/2021 0:00,01:09,00:57,03:21,2,3,10.19999981,751,4.0,151,2.25,2,2735,0.837000012,0.041999999,0.405999988,0.068999998,0.01,0.004,0.043000001,0.003,0.039999999,0.340000004,39.66999817,9.350000381,35.50999832,10.22999954,0.879999995,0.629999995,1.149999976,0.670000017
1735,44462,3362,160,0.822000027,0.039000001,0.400999993,0.068000004,0.01,0.004,0.043000001,0.003,0.035999998,2747,,0.134722222,44462.13472,1.0,4.89392799,A,0.0,9/23/2021 0:00,01:09,00:57,03:21,2,3,10.19999981,751,4.0,151,2.25,2,2735,0.837000012,0.041999999,0.405999988,0.068999998,0.01,0.004,0.043000001,0.003,0.039999999,0.340000004,39.66999817,9.350000381,35.50999832,10.22999954,0.879999995,0.629999995,1.149999976,0.670000017
1736,44462,3363,152,0.596000016,0.046,0.377999991,0.068000004,0.009,0.004,0.043000001,0.003,0.028000001,2636,,0.155555556,44462.15556,1.0,4.803773994,A,0.0,9/23/2021 0:00,03:27,03:20,06:09,1,0,11.0,757,4.199999809,184,2.130000114,2,2692,0.591000021,0.046999998,0.370999992,0.067000002,0.009,0.004,0.043000001,0.003,0.028000001,0.219999999,37.38999939,8.569999695,35.86000061,9.479999542,0.829999983,0.449999988,1.210000038,0.639999986
1737,44462,3363,122,0.592999995,0.050999999,0.35800001,0.067000002,0.009,0.004,0.041999999,0.003,0.027000001,2699,,0.177083333,44462.17708,1.0,4.892424002,A,0.0,9/23/2021 0:00,03:27,03:20,06:09,1,0,11.0,757,4.199999809,184,2.130000114,2,2692,0.591000021,0.046999998,0.370999992,0.067000002,0.009,0.004,0.043000001,0.003,0.028000001,0.219999999,37.38999939,8.569999695,35.86000061,9.479999542,0.829999983,0.449999988,1.210000038,0.639999986
1738,44462,3363,182,0.583000004,0.045000002,0.375999987,0.067000002,0.01,0.004,0.043000001,0.003,0.028999999,2714,,0.208333333,44462.20833,1.0,4.918987997,A,0.0,9/23/2021 0:00,03:27,03:20,06:09,1,0,11.0,757,4.199999809,184,2.130000114,2,2692,0.591000021,0.046999998,0.370999992,0.067000002,0.009,0.004,0.043000001,0.003,0.028000001,0.219999999,37.38999939,8.569999695,35.86000061,9.479999542,0.829999983,0.449999988,1.210000038,0.639999986
1739,44462,3363,140,,,0.0,0.0,0.0,0.0,0.0,0.0,0.0,2720,,0.225694444,44462.22569,,5.13701,A,1.0,9/23/2021 0:00,03:27,03:20,06:09,1,0,11.0,757,4.199999809,184,2.130000114,2,2692,0.591000021,0.046999998,0.370999992,0.067000002,0.009,0.004,0.043000001,0.003,0.028000001,0.219999999,37.38999939,8.569999695,35.86000061,9.479999542,0.829999983,0.449999988,1.210000038,0.639999986
1740,44462,3364,190,0.615999997,0.057999998,0.321999997,0.067000002,0.009,0.004,0.041000001,0.003,0.028000001,2678,,0.277777778,44462.27778,1.0,4.850646001,A,0.0,9/23/2021 0:00,07:00,06:03,09:42,2,0,10.5,751,5.96999979,180,2.25,1,2697,0.688000023,0.057,0.370999992,0.068000004,0.008,0.003,0.043000001,0.003,0.033,0.219999999,38.72999954,9.149999619,35.70000076,9.899999619,0.889999986,0.529999971,1.179999948,0.699999988
1741,44462,3364,161,0.565999985,0.052000001,0.370000005,0.066,0.009,0.004,0.041999999,0.003,0.028000001,2684,,0.295138889,44462.29514,1.0,4.877930005,A,0.0,9/23/2021 0:00,07:00,06:03,09:42,2,0,10.5,751,5.96999979,180,2.25,1,2697,0.688000023,0.057,0.370999992,0.068000004,0.008,0.003,0.043000001,0.003,0.033,0.219999999,38.72999954,9.149999619,35.70000076,9.899999619,0.889999986,0.529999971,1.179999948,0.699999988
1742,44462,3364,162,0.648999989,0.064000003,0.31400001,0.067000002,0.009,0.004,0.041000001,0.003,0.030999999,2690,,0.319444444,44462.31944,1.0,4.855782002,A,0.0,9/23/2021 0:00,07:00,06:03,09:42,2,0,10.5,751,5.96999979,180,2.25,1,2697,0.688000023,0.057,0.370999992,0.068000004,0.008,0.003,0.043000001,0.003,0.033,0.219999999,38.72999954,9.149999619,35.70000076,9.899999619,0.889999986,0.529999971,1.179999948,0.699999988
1743,44462,3364,157,0.702000022,0.045000002,0.421999991,0.068999998,0.009,0.004,0.044,0.003,0.035999998,2704,,0.35625,44462.35625,1.0,4.867305993,A,0.0,9/23/2021 0:00,07:00,06:03,09:42,2,0,10.5,751,5.96999979,180,2.25,1,2697,0.688000023,0.057,0.370999992,0.068000004,0.008,0.003,0.043000001,0.003,0.033,0.219999999,38.72999954,9.149999619,35.70000076,9.899999619,0.889999986,0.529999971,1.179999948,0.699999988
1744,44462,3364,132,0.908999979,0.067000002,0.425999999,0.072999999,0.003,0.001,0.045000002,0.002,0.039999999,2729,,0.397916667,44462.39792,1.0,4.829108006,A,0.0,9/23/2021 0:00,07:00,06:03,09:42,2,0,10.5,751,5.96999979,180,2.25,1,2697,0.688000023,0.057,0.370999992,0.068000004,0.008,0.003,0.043000001,0.003,0.033,0.219999999,38.72999954,9.149999619,35.70000076,9.899999619,0.889999986,0.529999971,1.179999948,0.699999988
1745,44462,3365,192,0.699000001,0.083999999,0.375,0.068000004,0.003,0.003,0.039999999,0.002,0.028000001,2586,,0.416666667,44462.41667,1.0,4.684599999,A,0.0,9/23/2021 0:00,09:06,09:03,11:49,1,0,10.89999962,757,3.00999999,183,2.119999886,1,2655,0.711000025,0.086000003,0.382999986,0.07,0.003,0.003,0.041000001,0.002,0.027000001,0.209999993,39.13999939,9.569999695,36.18999863,10.19999981,0.910000026,0.400000006,1.179999948,0.680000007
1746,44462,3365,145,0.689999998,0.085000001,0.370999992,0.067000002,0.003,0.003,0.041000001,0.002,0.028000001,2687,,0.441666667,44462.44167,1.0,4.831128,A,0.0,9/23/2021 0:00,09:06,09:03,11:49,1,0,10.89999962,757,3.00999999,183,2.119999886,1,2655,0.711000025,0.086000003,0.382999986,0.07,0.003,0.003,0.041000001,0.002,0.027000001,0.209999993,39.13999939,9.569999695,36.18999863,10.19999981,0.910000026,0.400000006,1.179999948,0.680000007
1747,44462,3365,136,0.744000018,0.088,0.402999997,0.075999998,0.003,0.003,0.043000001,0.002,0.026000001,2693,,0.457638889,44462.45764,1.0,4.818823995,A,0.0,9/23/2021 0:00,09:06,09:03,11:49,1,0,10.89999962,757,3.00999999,183,2.119999886,1,2655,0.711000025,0.086000003,0.382999986,0.07,0.003,0.003,0.041000001,0.002,0.027000001,0.209999993,39.13999939,9.569999695,36.18999863,10.19999981,0.910000026,0.400000006,1.179999948,0.680000007
1748,44462,3366,140,0.865999997,0.041999999,0.381999999,0.07,0.009,0.004,0.043000001,0.003,0.041999999,2700,,0.517361111,44462.51736,1.0,4.811076001,A,0.0,9/23/2021 0:00,12:36,12:05,13:56,1,0,11.0,757,4.199999809,195,2.119999886,1,2719,0.853999972,0.039999999,0.40200001,0.071000002,0.009,0.004,0.044,0.003,0.044,0.239999995,38.59000015,9.329999924,36.16999817,9.779999733,0.930000007,0.449999988,1.190000057,0.670000017
