Repository: rcalix1/TimeSeriesGPT

## Runs

* https://github.com/keonlee9420/Soft-DTW-Loss/tree/main
* These are older and will be archived
*

File: runs/Exp14/files/merged_seq_5998_CIVS.csv (part 20 of 61)
pd_index,date_f1,CNUM,LNUM_f1,SI_f1,S_f1,MN_f1,P_f1,CU_f1,NI_f1,CR_f1,MO_f1,TI_f1,HM_Temp_f1,ProbeSi_f1,Time_f1,Timestamp_f1,Compliant_eq_1_f1,C_perce_sat_f1,Before_After_f1,Good_bad_f1,date,Slag_Time_f2,Open_Time_f2,Close_Time_f2,Taphole_f2,Pipe_burn_hole_f2,Taphole_Length_f2,Clay_box_f2,Clay_Close_hole_ft3_f2,Clay_temp_f2,Drill_bit_size_f2,Drill_shafts_used_f2,Cast_Avg_Temp_f2,Cast_Avg_Si_f2,Cast_Avg_S_f2,Cast_Avg_Mn_f2,Cast_Avg_P_f2,Cast_Avg_Cu_f2,Cast_Avg_Ni_f2,Cast_Avg_Cr_f2,Cast_Avg_Mo_f2,Cast_Avg_Ti_f2,Slag_Fe_f2,Slag_SiO2_f2,Slag_Al2O3_f2,Slag_CaO_f2,Slag_MgO_f2,Slag_S_f2,Slag_K2O_f2,Slag_B_SiO2_f2,Slag_TiO2_f2
1849,44465,3395,154,1.309999943,0.044,0.419,0.07,0.003,0.003,0.039999999,0.002,0.057999998,2751,,0.270833333,44465.27083,,4.748202018,A,0.0,9/26/2021 0:00,05:53,05:49,08:02,1,0,10.69999981,755,4.099999905,165,2.119999886,1,2761,1.243000031,0.052000001,0.421999991,0.071000002,0.003,0.003,0.041000001,0.002,0.050999999,0.409999996,38.04000092,9.270000458,37.29000092,10.06000042,1.019999981,0.5,1.25,0.569999993
1850,44465,3395,194,1.14199996,0.045000002,0.409000009,0.071000002,0.003,0.003,0.041000001,0.002,0.050999999,2766,,0.279166667,44465.27917,,4.819832011,A,0.0,9/26/2021 0:00,05:53,05:49,08:02,1,0,10.69999981,755,4.099999905,165,2.119999886,1,2761,1.243000031,0.052000001,0.421999991,0.071000002,0.003,0.003,0.041000001,0.002,0.050999999,0.409999996,38.04000092,9.270000458,37.29000092,10.06000042,1.019999981,0.5,1.25,0.569999993
1851,44465,3395,155,1.444000006,0.072999999,0.42899999,0.071000002,0.003,0.003,0.041000001,0.002,0.045000002,2782,,0.314583333,44465.31458,,4.738701998,A,0.0,9/26/2021 0:00,05:53,05:49,08:02,1,0,10.69999981,755,4.099999905,165,2.119999886,1,2761,1.243000031,0.052000001,0.421999991,0.071000002,0.003,0.003,0.041000001,0.002,0.050999999,0.409999996,38.04000092,9.270000458,37.29000092,10.06000042,1.019999981,0.5,1.25,0.569999993
1852,44465,3395,149,1.077000022,0.046,0.432000011,0.071999997,0.003,0.003,0.041999999,0.002,0.048999999,2747,,0.334027778,44465.33403,,4.811625995,A,0.0,9/26/2021 0:00,05:53,05:49,08:02,1,0,10.69999981,755,4.099999905,165,2.119999886,1,2761,1.243000031,0.052000001,0.421999991,0.071000002,0.003,0.003,0.041000001,0.002,0.050999999,0.409999996,38.04000092,9.270000458,37.29000092,10.06000042,1.019999981,0.5,1.25,0.569999993
1853,44465,3396,138,1.220999956,0.056000002,0.419999987,0.07,0.003,0.003,0.039999999,0.002,0.057999998,2755,,0.361111111,44465.36111,,4.776160012,A,0.0,9/26/2021 0:00,08:16,07:56,09:53,3,0,11.5,772,4.0,180,2.25,1,2762,1.226999998,0.057,0.421000004,0.07,0.003,0.003,0.039999999,0.002,0.056000002,0.189999998,38.66999817,9.539999962,36.45999908,10.07999992,0.949999988,0.529999971,1.200000048,0.629999995
1854,44465,3396,136,1.233999968,0.057999998,0.423000008,0.07,0.003,0.003,0.039999999,0.002,0.055,2769,,0.375,44465.375,,4.791974011,A,0.0,9/26/2021 0:00,08:16,07:56,09:53,3,0,11.5,772,4.0,180,2.25,1,2762,1.226999998,0.057,0.421000004,0.07,0.003,0.003,0.039999999,0.002,0.056000002,0.189999998,38.66999817,9.539999962,36.45999908,10.07999992,0.949999988,0.529999971,1.200000048,0.629999995
1855,44465,3397,147,1.470999956,0.037999999,0.437000006,0.071000002,0.003,0.003,0.039999999,0.002,0.064000003,2797,,0.439583333,44465.43958,,4.765116014,A,0.0,9/26/2021 0:00,09:45,09:42,11:58,1,0,10.80000019,755,4.099999905,170,2.119999886,1,2770,1.25999999,0.059999999,0.405999988,0.07,0.003,0.003,0.039000001,0.002,0.052000001,0.230000004,37.65000153,9.680000305,36.83000183,10.01000023,1.039999962,0.360000014,1.24000001,0.540000021
1856,44465,3397,182,1.116999984,0.048999999,0.40200001,0.068000004,0.003,0.003,0.039000001,0.002,0.048,2780,,0.463194444,44465.46319,,4.847336005,A,0.0,9/26/2021 0:00,09:45,09:42,11:58,1,0,10.80000019,755,4.099999905,170,2.119999886,1,2770,1.25999999,0.059999999,0.405999988,0.07,0.003,0.003,0.039000001,0.002,0.052000001,0.230000004,37.65000153,9.680000305,36.83000183,10.01000023,1.039999962,0.360000014,1.24000001,0.540000021
1857,44465,3397,157,1.192000031,0.092,0.377999991,0.07,0.003,0.003,0.037,0.002,0.044,2734,,0.495833333,44465.49583,,4.73873399,A,0.0,9/26/2021 0:00,09:45,09:42,11:58,1,0,10.80000019,755,4.099999905,170,2.119999886,1,2770,1.25999999,0.059999999,0.405999988,0.07,0.003,0.003,0.039000001,0.002,0.052000001,0.230000004,37.65000153,9.680000305,36.83000183,10.01000023,1.039999962,0.360000014,1.24000001,0.540000021
1858,44465,3398,184,0.879999995,0.075999998,0.323000014,0.067000002,0.003,0.003,0.037,0.002,0.035999998,2696,,0.496527778,44465.49653,1.0,4.787334002,A,0.0,9/26/2021 0:00,12:30,11:52,14:34,3,0,11.5,772,4.0,165,2.25,2,2712,0.894999981,0.07,0.352999985,0.067000002,0.003,0.003,0.035999998,0.002,0.037,0.239999995,38.95999908,9.600000381,35.97000122,10.01000023,1.029999971,0.560000002,1.179999948,0.649999976
1859,44465,3398,150,0.898999989,0.072999999,0.344999999,0.064999998,0.003,0.003,0.035,0.002,0.037,2689,,0.517361111,44465.51736,1.0,4.773640005,A,0.0,9/26/2021 0:00,12:30,11:52,14:34,3,0,11.5,772,4.0,165,2.25,2,2712,0.894999981,0.07,0.352999985,0.067000002,0.003,0.003,0.035999998,0.002,0.037,0.239999995,38.95999908,9.600000381,35.97000122,10.01000023,1.029999971,0.560000002,1.179999948,0.649999976
1860,44465,3398,145,0.921000004,0.071000002,0.333999991,0.068000004,0.003,0.003,0.034000002,0.002,0.037,2725,,0.548611111,44465.54861,1.0,4.817721996,A,0.0,9/26/2021 0:00,12:30,11:52,14:34,3,0,11.5,772,4.0,165,2.25,2,2712,0.894999981,0.07,0.352999985,0.067000002,0.003,0.003,0.035999998,0.002,0.037,0.239999995,38.95999908,9.600000381,35.97000122,10.01000023,1.029999971,0.560000002,1.179999948,0.649999976
1861,44465,3398,190,0.907999992,0.07,0.354999989,0.064999998,0.003,0.003,0.035999998,0.002,0.037,2718,,0.569444444,44465.56944,1.0,4.813450003,A,0.0,9/26/2021 0:00,12:30,11:52,14:34,3,0,11.5,772,4.0,165,2.25,2,2712,0.894999981,0.07,0.352999985,0.067000002,0.003,0.003,0.035999998,0.002,0.037,0.239999995,38.95999908,9.600000381,35.97000122,10.01000023,1.029999971,0.560000002,1.179999948,0.649999976
1862,44465,3398,136,0.865999997,0.061999999,0.409000009,0.068999998,0.003,0.003,0.039999999,0.002,0.039999999,2736,,0.602777778,44465.60278,1.0,4.855562002,A,0.0,9/26/2021 0:00,12:30,11:52,14:34,3,0,11.5,772,4.0,165,2.25,2,2712,0.894999981,0.07,0.352999985,0.067000002,0.003,0.003,0.035999998,0.002,0.037,0.239999995,38.95999908,9.600000381,35.97000122,10.01000023,1.029999971,0.560000002,1.179999948,0.649999976
1863,44465,3399,173,1.271000028,0.041000001,0.465999991,0.07,0.003,0.003,0.041000001,0.002,0.059999999,2743,,0.6375,44465.6375,,4.749957991,A,0.0,9/26/2021 0:00,14:30,14:24,17:01,1,0,11.39999962,761,3.970000029,179,2.119999886,1,2755,1.230000019,0.043000001,0.442000002,0.068999998,0.003,0.003,0.041000001,0.002,0.057,0.200000003,39.02000046,9.770000458,37.20000076,10.28999996,0.99000001,0.419999987,1.220000029,0.610000014
1864,44465,3399,157,1.187999964,0.045000002,0.419,0.068999998,0.003,0.003,0.041000001,0.002,0.054000001,2779,,0.670138889,44465.67014,,4.824502011,A,0.0,9/26/2021 0:00,14:30,14:24,17:01,1,0,11.39999962,761,3.970000029,179,2.119999886,1,2755,1.230000019,0.043000001,0.442000002,0.068999998,0.003,0.003,0.041000001,0.002,0.057,0.200000003,39.02000046,9.770000458,37.20000076,10.28999996,0.99000001,0.419999987,1.220000029,0.610000014
1865,44465,3399,193,,,0.0,0.0,0.0,0.0,0.0,0.0,0.0,2744,,0.692361111,44465.69236,,5.17299,A,1.0,9/26/2021 0:00,14:30,14:24,17:01,1,0,11.39999962,761,3.970000029,179,2.119999886,1,2755,1.230000019,0.043000001,0.442000002,0.068999998,0.003,0.003,0.041000001,0.002,0.057,0.200000003,39.02000046,9.770000458,37.20000076,10.28999996,0.99000001,0.419999987,1.220000029,0.610000014
1866,44465,3400,192,1.218999982,0.064999998,0.34799999,0.063000001,0.003,0.003,0.035999998,0.002,0.050000001,2749,,0.73125,44465.73125,,4.763194006,A,0.0,9/26/2021 0:00,17:39,16:49,18:56,3,0,11.0,772,3.720000029,170,2.25,1,2783,1.220000029,0.050000001,0.391000003,0.068000004,0.003,0.003,0.037999999,0.002,0.052999999,0.680000007,37.66999817,9.930000305,37.97999954,10.43999958,1.210000038,0.270000011,1.279999971,0.469999999
1867,44465,3400,184,1.258999944,0.037,0.400000006,0.068000004,0.003,0.003,0.037,0.002,0.052999999,2794,,0.75625,44465.75625,,4.826050016,A,0.0,9/26/2021 0:00,17:39,16:49,18:56,3,0,11.0,772,3.720000029,170,2.25,1,2783,1.220000029,0.050000001,0.391000003,0.068000004,0.003,0.003,0.037999999,0.002,0.052999999,0.680000007,37.66999817,9.930000305,37.97999954,10.43999958,1.210000038,0.270000011,1.279999971,0.469999999
1868,44465,3400,121,1.180999994,0.048,0.425999999,0.074000001,0.003,0.003,0.041999999,0.002,0.057,2806,,0.772222222,44465.77222,,4.862568001,A,0.0,9/26/2021 0:00,17:39,16:49,18:56,3,0,11.0,772,3.720000029,170,2.25,1,2783,1.220000029,0.050000001,0.391000003,0.068000004,0.003,0.003,0.037999999,0.002,0.052999999,0.680000007,37.66999817,9.930000305,37.97999954,10.43999958,1.210000038,0.270000011,1.279999971,0.469999999
1869,44465,3401,182,1.103999972,0.064000003,0.365999997,0.064000003,0.003,0.003,0.034000002,0.002,0.045000002,2778,,0.822916667,44465.82292,,4.843108006,A,0.0,9/26/2021 0:00,18:55,18:48,21:46,1,0,12.0,761,3.5,167,2.130000114,1,2765,0.973999977,0.054000001,0.372000009,0.064000003,0.005,0.003,0.037,0.002,0.041999999,0.159999996,38.56000137,9.789999962,36.86999893,10.13000011,1.00999999,0.370000005,1.220000029,0.569999993
1870,44465,3401,147,1.243000031,0.054000001,0.402999997,0.066,0.003,0.003,0.037999999,0.002,0.052999999,2778,,0.8375,44465.8375,,4.80439399,A,0.0,9/26/2021 0:00,18:55,18:48,21:46,1,0,12.0,761,3.5,167,2.130000114,1,2765,0.973999977,0.054000001,0.372000009,0.064000003,0.005,0.003,0.037,0.002,0.041999999,0.159999996,38.56000137,9.789999962,36.86999893,10.13000011,1.00999999,0.370000005,1.220000029,0.569999993
1871,44465,3401,136,0.907000005,0.066,0.368000001,0.063000001,0.003,0.003,0.035999998,0.002,0.039000001,2785,,0.868055556,44465.86806,1.0,4.911473998,A,0.0,9/26/2021 0:00,18:55,18:48,21:46,1,0,12.0,761,3.5,167,2.130000114,1,2765,0.973999977,0.054000001,0.372000009,0.064000003,0.005,0.003,0.037,0.002,0.041999999,0.159999996,38.56000137,9.789999962,36.86999893,10.13000011,1.00999999,0.370000005,1.220000029,0.569999993
1872,44465,3401,194,0.813000023,0.041000001,0.368999988,0.064999998,0.01,0.004,0.041000001,0.003,0.039999999,2767,,0.8875,44465.8875,1.0,4.924281993,A,0.0,9/26/2021 0:00,18:55,18:48,21:46,1,0,12.0,761,3.5,167,2.130000114,1,2765,0.973999977,0.054000001,0.372000009,0.064000003,0.005,0.003,0.037,0.002,0.041999999,0.159999996,38.56000137,9.789999962,36.86999893,10.13000011,1.00999999,0.370000005,1.220000029,0.569999993
1873,44465,3401,149,0.800999999,0.046,0.352999985,0.063000001,0.008,0.004,0.035999998,0.003,0.035,2719,,0.906944444,44465.90694,1.0,4.859394,A,0.0,9/26/2021 0:00,18:55,18:48,21:46,1,0,12.0,761,3.5,167,2.130000114,1,2765,0.973999977,0.054000001,0.372000009,0.064000003,0.005,0.003,0.037,0.002,0.041999999,0.159999996,38.56000137,9.789999962,36.86999893,10.13000011,1.00999999,0.370000005,1.220000029,0.569999993
1874,44465,3402,157,0.764999986,0.048999999,0.349000007,0.064999998,0.01,0.004,0.039000001,0.003,0.035,2729,,0.934722222,44465.93472,1.0,4.881432006,A,0.0,9/26/2021 0:00,21:50,21:28,23:34,3,0,10.0,772,5.079999924,196,2.25,4,2719,0.755999982,0.052000001,0.338,0.064999998,0.009,0.004,0.037999999,0.003,0.034000002,0.310000002,39.02000046,9.359999657,36.15000153,9.949999809,0.970000029,0.49000001,1.179999948,0.600000024
1875,44465,3402,150,0.746999979,0.055,0.326999992,0.066,0.008,0.004,0.037999999,0.003,0.032000002,2709,,0.95,44465.95,1.0,4.855396007,A,0.0,9/26/2021 0:00,21:50,21:28,23:34,3,0,10.0,772,5.079999924,196,2.25,4,2719,0.755999982,0.052000001,0.338,0.064999998,0.009,0.004,0.037999999,0.003,0.034000002,0.310000002,39.02000046,9.359999657,36.15000153,9.949999809,0.970000029,0.49000001,1.179999948,0.600000024
1876,44465,3403,120,0.878000021,0.041000001,0.354999989,0.064000003,0.009,0.004,0.039000001,0.003,0.041999999,2700,,0.996527778,44465.99653,1.0,4.808979992,A,0.0,9/26/2021 0:00,23:43,23:34,01:52,1,1,11.5,761,0.0,185,2.130000114,1,2727,0.933000028,0.046,0.35800001,0.064999998,0.009,0.004,0.039000001,0.003,0.043000001,0.219999999,40.06000137,9.789999962,35.86999893,10.17000008,0.879999995,0.479999989,1.149999976,0.689999998
1877,44466,3403,173,0.913999975,0.043000001,0.351000011,0.064999998,0.01,0.004,0.039000001,0.003,0.044,2713,,0.015277778,44466.01528,1.0,4.814568008,A,0.0,9/26/2021 0:00,23:43,23:34,01:52,1,1,11.5,761,0.0,185,2.130000114,1,2727,0.933000028,0.046,0.35800001,0.064999998,0.009,0.004,0.039000001,0.003,0.043000001,0.219999999,40.06000137,9.789999962,35.86999893,10.17000008,0.879999995,0.479999989,1.149999976,0.689999998
1878,44466,3403,132,0.836000025,0.048999999,0.363000005,0.067000002,0.007,0.002,0.037999999,0.003,0.037999999,2739,,0.029861111,44466.02986,1.0,4.874573992,A,0.0,9/26/2021 0:00,23:43,23:34,01:52,1,1,11.5,761,0.0,185,2.130000114,1,2727,0.933000028,0.046,0.35800001,0.064999998,0.009,0.004,0.039000001,0.003,0.043000001,0.219999999,40.06000137,9.789999962,35.86999893,10.17000008,0.879999995,0.479999989,1.149999976,0.689999998
1879,44466,3403,194,1.103999972,0.052000001,0.361000001,0.064999998,0.01,0.004,0.039000001,0.003,0.048999999,2758,,0.068055556,44466.06806,,4.816598009,A,0.0,9/26/2021 0:00,23:43,23:34,01:52,1,1,11.5,761,0.0,185,2.130000114,1,2727,0.933000028,0.046,0.35800001,0.064999998,0.009,0.004,0.039000001,0.003,0.043000001,0.219999999,40.06000137,9.789999962,35.86999893,10.17000008,0.879999995,0.479999989,1.149999976,0.689999998
1880,44466,3404,193,0.816999972,0.052999999,0.31400001,0.061999999,0.01,0.004,0.037999999,0.003,0.035999998,2717,,0.092361111,44466.09236,1.0,4.84830201,A,0.0,9/27/2021 0:00,02:11,01:50,04:07,3,0,11.80000019,772,5.090000153,173,2.25,1,2720,0.79400003,0.052999999,0.326999992,0.063000001,0.009,0.004,0.037999999,0.003,0.035999998,0.569999993,40.33000183,10.09000015,36.13000107,10.40999985,0.889999986,0.519999981,1.149999976,0.680000007
1881,44466,3404,149,0.889999986,0.059999999,0.301999986,0.063000001,0.01,0.004,0.037999999,0.003,0.039000001,2737,,0.114583333,44466.11458,1.0,4.850476004,A,0.0,9/27/2021 0:00,02:11,01:50,04:07,3,0,11.80000019,772,5.090000153,173,2.25,1,2720,0.79400003,0.052999999,0.326999992,0.063000001,0.009,0.004,0.037999999,0.003,0.035999998,0.569999993,40.33000183,10.09000015,36.13000107,10.40999985,0.889999986,0.519999981,1.149999976,0.680000007
1882,44466,3404,147,0.68900001,0.057,0.312999994,0.061999999,0.009,0.004,0.035999998,0.003,0.030999999,2733,,0.125694444,44466.12569,1.0,4.909483997,A,0.0,9/27/2021 0:00,02:11,01:50,04:07,3,0,11.80000019,772,5.090000153,173,2.25,1,2720,0.79400003,0.052999999,0.326999992,0.063000001,0.009,0.004,0.037999999,0.003,0.035999998,0.569999993,40.33000183,10.09000015,36.13000107,10.40999985,0.889999986,0.519999981,1.149999976,0.680000007
1883,44466,3404,153,0.781000018,0.050000001,0.342000008,0.064000003,0.01,0.004,0.039000001,0.003,0.037,2709,,0.16875,44466.16875,1.0,4.847935993,A,0.0,9/27/2021 0:00,02:11,01:50,04:07,3,0,11.80000019,772,5.090000153,173,2.25,1,2720,0.79400003,0.052999999,0.326999992,0.063000001,0.009,0.004,0.037999999,0.003,0.035999998,0.569999993,40.33000183,10.09000015,36.13000107,10.40999985,0.889999986,0.519999981,1.149999976,0.680000007
1884,44466,3404,136,0.79400003,0.046999998,0.363000005,0.064999998,0.008,0.002,0.037999999,0.003,0.035,2707,,0.170833333,44466.17083,1.0,4.842793992,A,0.0,9/27/2021 0:00,02:11,01:50,04:07,3,0,11.80000019,772,5.090000153,173,2.25,1,2720,0.79400003,0.052999999,0.326999992,0.063000001,0.009,0.004,0.037999999,0.003,0.035999998,0.569999993,40.33000183,10.09000015,36.13000107,10.40999985,0.889999986,0.519999981,1.149999976,0.680000007
1885,44466,3405,183,0.938000023,0.034000002,0.393000007,0.066,0.009,0.004,0.041000001,0.003,0.048,2710,,0.201388889,44466.20139,1.0,4.809003992,A,0.0,9/27/2021 0:00,04:35,04:23,06:05,1,2,11.69999981,762,2.0,170,2.130000114,1,2742,0.999000013,0.037,0.382999986,0.066,0.008,0.004,0.039000001,0.003,0.048999999,0.239999995,39.56000137,9.520000458,35.49000168,9.850000381,0.870000005,0.479999989,1.149999976,0.689999998
1886,44466,3405,150,0.986000001,0.041000001,0.375,0.066,0.007,0.003,0.037999999,0.003,0.046999998,2758,,0.234722222,44466.23472,1.0,4.857639999,A,0.0,9/27/2021 0:00,04:35,04:23,06:05,1,2,11.69999981,762,2.0,170,2.130000114,1,2742,0.999000013,0.037,0.382999986,0.066,0.008,0.004,0.039000001,0.003,0.048999999,0.239999995,39.56000137,9.520000458,35.49000168,9.850000381,0.870000005,0.479999989,1.149999976,0.689999998
1887,44466,3405,182,1.074000001,0.037,0.381000012,0.064999998,0.008,0.004,0.039000001,0.003,0.050999999,2760,,0.260416667,44466.26042,,4.837598001,A,0.0,9/27/2021 0:00,04:35,04:23,06:05,1,2,11.69999981,762,2.0,170,2.130000114,1,2742,0.999000013,0.037,0.382999986,0.066,0.008,0.004,0.039000001,0.003,0.048999999,0.239999995,39.56000137,9.520000458,35.49000168,9.850000381,0.870000005,0.479999989,1.149999976,0.689999998
1888,44466,3406,120,0.989000022,0.048999999,0.337000012,0.064000003,0.01,0.004,0.037999999,0.003,0.044,2725,,0.297916667,44466.29792,1.0,4.806845993,A,0.0,9/27/2021 0:00,06:44,06:20,09:08,3,0,10.80000019,772,5.019999981,161,2.25,1,2750,0.833000004,0.050000001,0.328999996,0.063000001,0.009,0.004,0.037,0.003,0.039000001,0.319999993,39.59999847,9.43999958,35.25999832,9.869999886,0.959999979,0.400000006,1.139999986,0.639999986
1889,44466,3406,138,0.758000016,0.050999999,0.324999988,0.063000001,0.009,0.004,0.037999999,0.003,0.035,2757,,0.325,44466.325,1.0,4.923909995,A,0.0,9/27/2021 0:00,06:44,06:20,09:08,3,0,10.80000019,772,5.019999981,161,2.25,1,2750,0.833000004,0.050000001,0.328999996,0.063000001,0.009,0.004,0.037,0.003,0.039000001,0.319999993,39.59999847,9.43999958,35.25999832,9.869999886,0.959999979,0.400000006,1.139999986,0.639999986
1890,44466,3406,194,0.694999993,0.045000002,0.330000013,0.059,0.01,0.004,0.037999999,0.003,0.035,2762,,0.347916667,44466.34792,1.0,4.955010002,A,0.0,9/27/2021 0:00,06:44,06:20,09:08,3,0,10.80000019,772,5.019999981,161,2.25,1,2750,0.833000004,0.050000001,0.328999996,0.063000001,0.009,0.004,0.037,0.003,0.039000001,0.319999993,39.59999847,9.43999958,35.25999832,9.869999886,0.959999979,0.400000006,1.139999986,0.639999986
1891,44466,3406,157,0.889999986,0.056000002,0.324000001,0.064000003,0.008,0.002,0.035,0.003,0.039999999,2758,,0.356944444,44466.35694,1.0,4.880632003,A,0.0,9/27/2021 0:00,06:44,06:20,09:08,3,0,10.80000019,772,5.019999981,161,2.25,1,2750,0.833000004,0.050000001,0.328999996,0.063000001,0.009,0.004,0.037,0.003,0.039000001,0.319999993,39.59999847,9.43999958,35.25999832,9.869999886,0.959999979,0.400000006,1.139999986,0.639999986
1892,44466,3407,146,0.810000002,0.098999999,0.338999987,0.068000004,0.003,0.003,0.039000001,0.002,0.029999999,2711,,0.418055556,44466.41806,1.0,4.820511998,A,0.0,9/27/2021 0:00,09:11,09:05,10:46,1,0,10.0,762,2.5,147,2.130000114,1,2705,0.805000007,0.096000001,0.335999995,0.067000002,0.003,0.003,0.037999999,0.002,0.029999999,0.140000001,35.20999908,6.690000057,33.43000031,8.81000042,0.629999995,0.560000002,1.200000048,0.649999976
1893,44466,3407,160,0.811999977,0.093999997,0.338999987,0.066,0.003,0.003,0.037999999,0.002,0.030999999,2713,,0.434027778,44466.43403,1.0,4.825122008,A,0.0,9/27/2021 0:00,09:11,09:05,10:46,1,0,10.0,762,2.5,147,2.130000114,1,2705,0.805000007,0.096000001,0.335999995,0.067000002,0.003,0.003,0.037999999,0.002,0.029999999,0.140000001,35.20999908,6.690000057,33.43000031,8.81000042,0.629999995,0.560000002,1.200000048,0.649999976
1894,44466,3407,152,0.791999996,0.093999997,0.331,0.067000002,0.003,0.003,0.037999999,0.002,0.028999999,2691,,0.449305556,44466.44931,1.0,4.799928002,A,0.0,9/27/2021 0:00,09:11,09:05,10:46,1,0,10.0,762,2.5,147,2.130000114,1,2705,0.805000007,0.096000001,0.335999995,0.067000002,0.003,0.003,0.037999999,0.002,0.029999999,0.140000001,35.20999908,6.690000057,33.43000031,8.81000042,0.629999995,0.560000002,1.200000048,0.649999976
1895,44466,3408,140,0.856000006,0.123999998,0.275000006,0.064999998,0.003,0.003,0.035,0.002,0.030999999,2666,,0.460416667,44466.46042,,4.7312,A,0.0,9/27/2021 0:00,11:31,10:43,13:45,3,0,12.0,772,4.5,177,2.25,3,2712,1.097000003,0.090999998,0.326999992,0.064999998,0.003,0.003,0.035999998,0.002,0.041999999,0.310000002,35.02000046,7.96999979,34.11999893,8.380000114,0.670000017,0.389999986,1.210000038,0.689999998
1896,44466,3408,193,1.223999977,0.074000001,0.349999994,0.064999998,0.003,0.003,0.035999998,0.002,0.048,2695,,0.484027778,44466.48403,,4.680340007,A,0.0,9/27/2021 0:00,11:31,10:43,13:45,3,0,12.0,772,4.5,177,2.25,3,2712,1.097000003,0.090999998,0.326999992,0.064999998,0.003,0.003,0.035999998,0.002,0.041999999,0.310000002,35.02000046,7.96999979,34.11999893,8.380000114,0.670000017,0.389999986,1.210000038,0.689999998
1897,44466,3408,154,1.319000006,0.068999998,0.370999992,0.064999998,0.003,0.003,0.037,0.002,0.052000001,2711,,0.510416667,44466.51042,,4.676607999,A,0.0,9/27/2021 0:00,11:31,10:43,13:45,3,0,12.0,772,4.5,177,2.25,3,2712,1.097000003,0.090999998,0.326999992,0.064999998,0.003,0.003,0.035999998,0.002,0.041999999,0.310000002,35.02000046,7.96999979,34.11999893,8.380000114,0.670000017,0.389999986,1.210000038,0.689999998
1898,44466,3408,162,0.987999976,0.096000001,0.312000006,0.066,0.003,0.003,0.035999998,0.002,0.037,2733,,0.535416667,44466.53542,1.0,4.799846008,A,0.0,9/27/2021 0:00,11:31,10:43,13:45,3,0,12.0,772,4.5,177,2.25,3,2712,1.097000003,0.090999998,0.326999992,0.064999998,0.003,0.003,0.035999998,0.002,0.041999999,0.310000002,35.02000046,7.96999979,34.11999893,8.380000114,0.670000017,0.389999986,1.210000038,0.689999998
1899,44466,3408,148,,,0.0,0.0,0.0,0.0,0.0,0.0,0.0,2756,,0.554166667,44466.55417,,5.18841,A,1.0,9/27/2021 0:00,11:31,10:43,13:45,3,0,12.0,772,4.5,177,2.25,3,2712,1.097000003,0.090999998,0.326999992,0.064999998,0.003,0.003,0.035999998,0.002,0.041999999,0.310000002,35.02000046,7.96999979,34.11999893,8.380000114,0.670000017,0.389999986,1.210000038,0.689999998
1900,44466,3409,122,,,0.0,0.0,0.0,0.0,0.0,0.0,0.0,2718,,0.613194444,44466.61319,,5.13444,A,1.0,9/27/2021 0:00,13:28,13:24,16:18,1,0,11.0,762,2.5,152,2.119999886,1,2737,0.0,0.0,0.0,0.0,0.0,0.0,0.0,0.0,0.0,0.219999999,38.77999878,9.819999695,36.00999832,9.989999771,0.99000001,0.479999989,1.190000057,0.649999976
1901,44466,3409,157,,,0.0,0.0,0.0,0.0,0.0,0.0,0.0,2759,,0.638888889,44466.63889,,5.19355,A,1.0,9/27/2021 0:00,13:28,13:24,16:18,1,0,11.0,762,2.5,152,2.119999886,1,2737,0.0,0.0,0.0,0.0,0.0,0.0,0.0,0.0,0.0,0.219999999,38.77999878,9.819999695,36.00999832,9.989999771,0.99000001,0.479999989,1.190000057,0.649999976
1902,44466,3409,182,,,0.0,0.0,0.0,0.0,0.0,0.0,0.0,2736,,0.663194444,44466.66319,,5.16014,A,1.0,9/27/2021 0:00,13:28,13:24,16:18,1,0,11.0,762,2.5,152,2.119999886,1,2737,0.0,0.0,0.0,0.0,0.0,0.0,0.0,0.0,0.0,0.219999999,38.77999878,9.819999695,36.00999832,9.989999771,0.99000001,0.479999989,1.190000057,0.649999976
1903,44466,3410,151,0.779999971,0.057999998,0.308999985,0.064000003,0.009,0.004,0.037999999,0.003,0.037,2699,,0.677083333,44466.67708,1.0,4.831272008,A,0.0,9/27/2021 0:00,16:17,15:57,18:25,3,0,10.80000019,758,4.489999771,156,2.25,1,2712,0.838,0.057,0.324000001,0.064000003,0.009,0.004,0.037999999,0.003,0.037999999,0.270000011,38.86000061,9.43999958,36.11000061,9.840000153,1.019999981,0.409999996,1.179999948,0.660000026
1904,44466,3410,194,0.845000029,0.055,0.338999987,0.064999998,0.009,0.004,0.039999999,0.003,0.035999998,2693,,0.695833333,44466.69583,1.0,4.802551992,A,0.0,9/27/2021 0:00,16:17,15:57,18:25,3,0,10.80000019,758,4.489999771,156,2.25,1,2712,0.838,0.057,0.324000001,0.064000003,0.009,0.004,0.037999999,0.003,0.037999999,0.270000011,38.86000061,9.43999958,36.11000061,9.840000153,1.019999981,0.409999996,1.179999948,0.660000026
1905,44466,3410,160,0.875,0.067000002,0.296999991,0.061000001,0.008,0.004,0.035,0.003,0.039000001,2724,,0.727777778,44466.72778,1.0,4.834855999,A,0.0,9/27/2021 0:00,16:17,15:57,18:25,3,0,10.80000019,758,4.489999771,156,2.25,1,2712,0.838,0.057,0.324000001,0.064000003,0.009,0.004,0.037999999,0.003,0.037999999,0.270000011,38.86000061,9.43999958,36.11000061,9.840000153,1.019999981,0.409999996,1.179999948,0.660000026
1906,44466,3410,184,0.852999985,0.046,0.349000007,0.064999998,0.01,0.004,0.039000001,0.003,0.039999999,2732,,0.744444444,44466.74444,1.0,4.860492006,A,0.0,9/27/2021 0:00,16:17,15:57,18:25,3,0,10.80000019,758,4.489999771,156,2.25,1,2712,0.838,0.057,0.324000001,0.064000003,0.009,0.004,0.037999999,0.003,0.037999999,0.270000011,38.86000061,9.43999958,36.11000061,9.840000153,1.019999981,0.409999996,1.179999948,0.660000026
1907,44466,3411,146,0.958000004,0.037,0.379000008,0.068000004,0.008,0.004,0.037999999,0.003,0.046999998,2740,,0.798611111,44466.79861,1.0,4.841671997,A,0.0,9/27/2021 0:00,18:30,18:25,21:54,1,0,11.19999981,762,2.5,170,2.130000114,1,2750,0.92900002,0.041999999,0.363999993,0.068000004,0.008,0.004,0.037999999,0.003,0.043000001,0.280000001,39.79000092,9.020000458,35.79000092,10.31999969,0.959999979,0.519999981,1.159999967,0.579999983
1908,44466,3411,148,0.971000016,0.039999999,0.381999999,0.068000004,0.007,0.004,0.039000001,0.003,0.048,2747,,0.826388889,44466.82639,1.0,4.846805994,A,0.0,9/27/2021 0:00,18:30,18:25,21:54,1,0,11.19999981,762,2.5,170,2.130000114,1,2750,0.92900002,0.041999999,0.363999993,0.068000004,0.008,0.004,0.037999999,0.003,0.043000001,0.280000001,39.79000092,9.020000458,35.79000092,10.31999969,0.959999979,0.519999981,1.159999967,0.579999983
1909,44466,3411,193,0.941999972,0.041999999,0.356000006,0.067000002,0.008,0.004,0.037999999,0.003,0.044,2759,,0.854166667,44466.85417,1.0,4.872588009,A,0.0,9/27/2021 0:00,18:30,18:25,21:54,1,0,11.19999981,762,2.5,170,2.130000114,1,2750,0.92900002,0.041999999,0.363999993,0.068000004,0.008,0.004,0.037999999,0.003,0.043000001,0.280000001,39.79000092,9.020000458,35.79000092,10.31999969,0.959999979,0.519999981,1.159999967,0.579999983
1910,44466,3411,194,0.911000013,0.048,0.349999994,0.067000002,0.008,0.004,0.037999999,0.003,0.041000001,2760,,0.881944444,44466.88194,1.0,4.882199995,A,0.0,9/27/2021 0:00,18:30,18:25,21:54,1,0,11.19999981,762,2.5,170,2.130000114,1,2750,0.92900002,0.041999999,0.363999993,0.068000004,0.008,0.004,0.037999999,0.003,0.043000001,0.280000001,39.79000092,9.020000458,35.79000092,10.31999969,0.959999979,0.519999981,1.159999967,0.579999983
1911,44466,3411,122,0.861000001,0.043000001,0.352999985,0.068000004,0.008,0.004,0.037999999,0.003,0.037,2747,,0.897916667,44466.89792,1.0,4.878893997,A,0.0,9/27/2021 0:00,18:30,18:25,21:54,1,0,11.19999981,762,2.5,170,2.130000114,1,2750,0.92900002,0.041999999,0.363999993,0.068000004,0.008,0.004,0.037999999,0.003,0.043000001,0.280000001,39.79000092,9.020000458,35.79000092,10.31999969,0.959999979,0.519999981,1.159999967,0.579999983
1912,44466,3412,132,1.202999949,0.041000001,0.372000009,0.063000001,0.007,0.002,0.037,0.003,0.055,2755,,0.025694444,44466.02569,,4.788706015,A,0.0,9/27/2021 0:00,21:58,21:48,00:47,3,0,10.60000038,758,4.050000191,162,2.25,1,2671,0.815999985,0.054000001,0.335000008,0.063000001,0.008,0.004,0.039000001,0.003,0.037,0.629999995,40.08000183,9.470000267,35.27000046,10.15999985,0.790000021,0.889999986,1.129999995,0.75
1913,44466,3412,152,0.611000001,0.067000002,0.296000004,0.064000003,0.008,0.004,0.039000001,0.003,0.025,2538,,0.923611111,44466.92361,1.0,4.648397998,A,0.0,9/27/2021 0:00,21:58,21:48,00:47,3,0,10.60000038,758,4.050000191,162,2.25,1,2671,0.815999985,0.054000001,0.335000008,0.063000001,0.008,0.004,0.039000001,0.003,0.037,0.629999995,40.08000183,9.470000267,35.27000046,10.15999985,0.790000021,0.889999986,1.129999995,0.75
1914,44466,3412,147,0.819999993,0.041999999,0.35800001,0.064000003,0.009,0.004,0.039000001,0.003,0.039999999,2691,,0.940972222,44466.94097,1.0,4.813794002,A,0.0,9/27/2021 0:00,21:58,21:48,00:47,3,0,10.60000038,758,4.050000191,162,2.25,1,2671,0.815999985,0.054000001,0.335000008,0.063000001,0.008,0.004,0.039000001,0.003,0.037,0.629999995,40.08000183,9.470000267,35.27000046,10.15999985,0.790000021,0.889999986,1.129999995,0.75
1915,44466,3412,191,0.790000021,0.048,0.368000001,0.064999998,0.009,0.004,0.041999999,0.003,0.037999999,2665,,0.969444444,44466.96944,1.0,4.784663994,A,0.0,9/27/2021 0:00,21:58,21:48,00:47,3,0,10.60000038,758,4.050000191,162,2.25,1,2671,0.815999985,0.054000001,0.335000008,0.063000001,0.008,0.004,0.039000001,0.003,0.037,0.629999995,40.08000183,9.470000267,35.27000046,10.15999985,0.790000021,0.889999986,1.129999995,0.75
1916,44466,3412,140,0.653999984,0.071999997,0.282999992,0.061000001,0.009,0.004,0.037,0.003,0.026000001,2706,,0.989583333,44466.98958,1.0,4.875274006,A,0.0,9/27/2021 0:00,21:58,21:48,00:47,3,0,10.60000038,758,4.050000191,162,2.25,1,2671,0.815999985,0.054000001,0.335000008,0.063000001,0.008,0.004,0.039000001,0.003,0.037,0.629999995,40.08000183,9.470000267,35.27000046,10.15999985,0.790000021,0.889999986,1.129999995,0.75
1917,44467,3413,151,1.083999991,0.046,0.335000008,0.064000003,0.009,0.004,0.037,0.003,0.050000001,2710,,0.048611111,44467.04861,,4.757980002,A,0.0,9/28/2021 0:00,01:11,00:45,03:19,1,0,10.39999962,726,2.5,155,2.130000114,1,2723,0.921999991,0.050999999,0.317000002,0.061999999,0.009,0.004,0.037,0.003,0.039999999,0.230000004,39.81000137,10.31999969,35.93000031,10.31999969,1.0,0.430000007,1.159999967,0.649999976
1918,44467,3413,121,0.940999985,0.050000001,0.303000003,0.059999999,0.009,0.004,0.035,0.003,0.041999999,2728,,0.069444444,44467.06944,1.0,4.826834005,A,0.0,9/28/2021 0:00,01:11,00:45,03:19,1,0,10.39999962,726,2.5,155,2.130000114,1,2723,0.921999991,0.050999999,0.317000002,0.061999999,0.009,0.004,0.037,0.003,0.039999999,0.230000004,39.81000137,10.31999969,35.93000031,10.31999969,1.0,0.430000007,1.159999967,0.649999976
1919,44467,3413,193,0.949999988,0.052000001,0.314999998,0.061999999,0.009,0.004,0.037,0.003,0.035999998,2726,,0.107638889,44467.10764,1.0,4.820350004,A,0.0,9/28/2021 0:00,01:11,00:45,03:19,1,0,10.39999962,726,2.5,155,2.130000114,1,2723,0.921999991,0.050999999,0.317000002,0.061999999,0.009,0.004,0.037,0.003,0.039999999,0.230000004,39.81000137,10.31999969,35.93000031,10.31999969,1.0,0.430000007,1.159999967,0.649999976
1920,44467,3413,157,0.712000012,0.056000002,0.316000015,0.063000001,0.009,0.004,0.037999999,0.003,0.032000002,2728,,0.117361111,44467.11736,1.0,4.894797996,A,0.0,9/28/2021 0:00,01:11,00:45,03:19,1,0,10.39999962,726,2.5,155,2.130000114,1,2723,0.921999991,0.050999999,0.317000002,0.061999999,0.009,0.004,0.037,0.003,0.039999999,0.230000004,39.81000137,10.31999969,35.93000031,10.31999969,1.0,0.430000007,1.159999967,0.649999976
1921,44467,3414,120,0.916999996,0.043000001,0.342000008,0.064000003,0.01,0.004,0.039000001,0.003,0.044,2709,,0.157638889,44467.15764,1.0,4.808576,A,0.0,9/28/2021 0:00,03:23,03:16,05:39,3,0,11.30000019,758,0.0,188,2.25,1,2736,1.019999981,0.061000001,0.356000006,0.066,0.007,0.004,0.039000001,0.003,0.044,0.319999993,39.47000122,10.84000015,36.91999817,10.63000011,1.080000043,0.319999993,1.210000038,0.600000024
1922,44467,3414,152,,,0.0,0.0,0.0,0.0,0.0,0.0,0.0,2757,,0.182638889,44467.18264,,5.19098,A,1.0,9/28/2021 0:00,03:23,03:16,05:39,3,0,11.30000019,758,0.0,188,2.25,1,2736,1.019999981,0.061000001,0.356000006,0.066,0.007,0.004,0.039000001,0.003,0.044,0.319999993,39.47000122,10.84000015,36.91999817,10.63000011,1.080000043,0.319999993,1.210000038,0.600000024
1923,44467,3414,136,,,0.0,0.0,0.0,0.0,0.0,0.0,0.0,2754,,0.200694444,44467.20069,,5.18584,A,1.0,9/28/2021 0:00,03:23,03:16,05:39,3,0,11.30000019,758,0.0,188,2.25,1,2736,1.019999981,0.061000001,0.356000006,0.066,0.007,0.004,0.039000001,0.003,0.044,0.319999993,39.47000122,10.84000015,36.91999817,10.63000011,1.080000043,0.319999993,1.210000038,0.600000024
1924,44467,3414,138,1.123000026,0.078000002,0.370000005,0.067000002,0.003,0.003,0.039000001,0.002,0.044,2727,,0.235416667,44467.23542,,4.756209991,A,0.0,9/28/2021 0:00,03:23,03:16,05:39,3,0,11.30000019,758,0.0,188,2.25,1,2736,1.019999981,0.061000001,0.356000006,0.066,0.007,0.004,0.039000001,0.003,0.044,0.319999993,39.47000122,10.84000015,36.91999817,10.63000011,1.080000043,0.319999993,1.210000038,0.600000024
1925,44467,3415,191,1.207999945,0.059,0.363000005,0.063000001,0.003,0.003,0.035999998,0.002,0.046999998,2735,,0.273611111,44467.27361,,4.751434017,A,0.0,9/28/2021 0:00,05:42,05:33,07:56,1,0,10.0,726,2.75,165,2.130000114,2,2741,1.370000005,0.063000001,0.358999997,0.064999998,0.003,0.003,0.035999998,0.002,0.052000001,0.389999986,39.09999847,9.760000229,35.84999847,10.21000004,1.0,0.389999986,1.179999948,0.620000005
1926,44467,3415,180,1.437000036,0.063000001,0.354000002,0.066,0.003,0.003,0.035999998,0.002,0.055,2728,,0.277777778,44467.27778,,4.667321989,A,0.0,9/28/2021 0:00,05:42,05:33,07:56,1,0,10.0,726,2.75,165,2.130000114,2,2741,1.370000005,0.063000001,0.358999997,0.064999998,0.003,0.003,0.035999998,0.002,0.052000001,0.389999986,39.09999847,9.760000229,35.84999847,10.21000004,1.0,0.389999986,1.179999948,0.620000005
1927,44467,3415,139,1.465000033,0.068000004,0.360000014,0.064999998,0.003,0.003,0.035999998,0.002,0.054000001,2760,,0.313194444,44467.31319,,4.703399989,A,0.0,9/28/2021 0:00,05:42,05:33,07:56,1,0,10.0,726,2.75,165,2.130000114,2,2741,1.370000005,0.063000001,0.358999997,0.064999998,0.003,0.003,0.035999998,0.002,0.052000001,0.389999986,39.09999847,9.760000229,35.84999847,10.21000004,1.0,0.389999986,1.179999948,0.620000005
1928,44467,3416,150,0.882000029,0.056000002,0.32100001,0.066,0.009,0.004,0.037999999,0.003,0.043000001,2728,,0.353472222,44467.35347,1.0,4.841247991,A,0.0,9/28/2021 0:00,08:03,07:49,09:22,3,0,10.5,746,5.639999866,177,2.25,1,2730,0.852999985,0.054000001,0.317999989,0.064000003,0.009,0.004,0.037999999,0.003,0.041000001,0.310000002,39.13999939,10.02000046,36.11999893,10.10999966,0.939999998,0.519999981,1.179999948,0.689999998
1929,44467,3416,122,0.823000014,0.052000001,0.314999998,0.061999999,0.01,0.004,0.037,0.003,0.039000001,2733,,0.379861111,44467.37986,1.0,4.869999996,A,0.0,9/28/2021 0:00,08:03,07:49,09:22,3,0,10.5,746,5.639999866,177,2.25,1,2730,0.852999985,0.054000001,0.317999989,0.064000003,0.009,0.004,0.037999999,0.003,0.041000001,0.310000002,39.13999939,10.02000046,36.11999893,10.10999966,0.939999998,0.519999981,1.179999948,0.689999998
1930,44467,3417,154,0.771000028,0.054000001,0.317000002,0.063000001,0.01,0.004,0.037,0.003,0.035999998,2731,,0.419444444,44467.41944,1.0,4.879905991,A,0.0,9/28/2021 0:00,09:21,09:14,10:37,1,0,10.69999981,726,2.50999999,158,2.119999886,1,2709,0.736000001,0.064999998,0.298999995,0.061999999,0.01,0.004,0.035999998,0.003,0.030999999,0.449999988,39.09000015,9.590000153,35.22000122,9.899999619,0.829999983,0.540000021,1.149999976,0.720000029
1931,44467,3417,138,0.699999988,0.077,0.280000001,0.059999999,0.01,0.004,0.035999998,0.003,0.025,2688,,0.429166667,44467.42917,1.0,4.833560004,A,0.0,9/28/2021 0:00,09:21,09:14,10:37,1,0,10.69999981,726,2.50999999,158,2.119999886,1,2709,0.736000001,0.064999998,0.298999995,0.061999999,0.01,0.004,0.035999998,0.003,0.030999999,0.449999988,39.09000015,9.590000153,35.22000122,9.899999619,0.829999983,0.540000021,1.149999976,0.720000029
1932,44467,3418,190,0.781000018,0.061999999,0.284000009,0.063000001,0.009,0.004,0.037999999,0.003,0.032000002,2706,,0.458333333,44467.45833,1.0,4.839271995,A,0.0,9/28/2021 0:00,11:11,10:34,12:35,3,0,11.0,746,5.0,190,2.25,1,2721,0.736999989,0.066,0.282000005,0.061999999,0.009,0.004,0.037999999,0.003,0.030999999,0.209999993,39.31000137,10.06000042,36.15999985,10.27999973,1.00999999,0.419999987,1.179999948,0.709999979
1933,44467,3418,139,0.847000003,0.064000003,0.268999994,0.061999999,0.009,0.004,0.037,0.003,0.037,2730,,0.488194444,44467.48819,1.0,4.851331998,A,0.0,9/28/2021 0:00,11:11,10:34,12:35,3,0,11.0,746,5.0,190,2.25,1,2721,0.736999989,0.066,0.282000005,0.061999999,0.009,0.004,0.037999999,0.003,0.030999999,0.209999993,39.31000137,10.06000042,36.15999985,10.27999973,1.00999999,0.419999987,1.179999948,0.709999979
1934,44467,3418,184,0.646000028,0.064999998,0.287,0.061999999,0.009,0.004,0.039999999,0.003,0.027000001,2725,,0.506944444,44467.50694,1.0,4.906035993,A,0.0,9/28/2021 0:00,11:11,10:34,12:35,3,0,11.0,746,5.0,190,2.25,1,2721,0.736999989,0.066,0.282000005,0.061999999,0.009,0.004,0.037999999,0.003,0.030999999,0.209999993,39.31000137,10.06000042,36.15999985,10.27999973,1.00999999,0.419999987,1.179999948,0.709999979
1935,44467,3418,140,0.671999991,0.072999999,0.287,0.061000001,0.009,0.004,0.037999999,0.003,0.026000001,2725,,0.524305556,44467.52431,1.0,4.895106003,A,0.0,9/28/2021 0:00,11:11,10:34,12:35,3,0,11.0,746,5.0,190,2.25,1,2721,0.736999989,0.066,0.282000005,0.061999999,0.009,0.004,0.037999999,0.003,0.030999999,0.209999993,39.31000137,10.06000042,36.15999985,10.27999973,1.00999999,0.419999987,1.179999948,0.709999979
1936,44467,3419,192,0.74000001,0.103,0.312999994,0.064000003,0.003,0.003,0.037,0.002,0.028000001,2698,,0.548611111,44467.54861,,4.823213996,A,0.0,9/28/2021 0:00,12:08,12:05,14:35,1,1,11.5,726,2.0,162,2.119999886,1,2697,0.860000014,0.092,0.338,0.066,0.003,0.003,0.037999999,0.002,0.034000002,0.0,0.0,0.0,0.0,0.0,0.0,0.0,0.0,0.0
1937,44467,3419,155,0.874000013,0.086000003,0.349999994,0.068000004,0.003,0.003,0.037999999,0.002,0.035999998,2696,,0.583333333,44467.58333,1.0,4.785619993,A,0.0,9/28/2021 0:00,12:08,12:05,14:35,1,1,11.5,726,2.0,162,2.119999886,1,2697,0.860000014,0.092,0.338,0.066,0.003,0.003,0.037999999,0.002,0.034000002,0.0,0.0,0.0,0.0,0.0,0.0,0.0,0.0,0.0
1938,44467,3419,152,0.966000021,0.086000003,0.351000011,0.067000002,0.003,0.003,0.037999999,0.002,0.037,2697,,0.597222222,44467.59722,1.0,4.760027992,A,0.0,9/28/2021 0:00,12:08,12:05,14:35,1,1,11.5,726,2.0,162,2.119999886,1,2697,0.860000014,0.092,0.338,0.066,0.003,0.003,0.037999999,0.002,0.034000002,0.0,0.0,0.0,0.0,0.0,0.0,0.0,0.0,0.0
1939,44467,3420,159,1.146999955,0.067000002,0.344000012,0.067000002,0.003,0.003,0.037,0.002,0.045000002,2749,,0.635416667,44467.63542,,4.783282013,A,0.0,9/28/2021 0:00,14:55,14:27,16:09,3,0,11.0,746,5.0,190,2.25,1,2743,1.205000043,0.063000001,0.356999993,0.068000004,0.003,0.003,0.037999999,0.002,0.050000001,0.270000011,38.40999985,9.819999695,36.15000153,10.11999989,1.039999962,0.430000007,1.210000038,0.620000005
1940,44467,3420,138,1.263000011,0.057999998,0.370000005,0.068999998,0.003,0.003,0.039000001,0.002,0.055,2737,,0.666666667,44467.66667,,4.735569998,A,0.0,9/28/2021 0:00,14:55,14:27,16:09,3,0,11.0,746,5.0,190,2.25,1,2743,1.205000043,0.063000001,0.356999993,0.068000004,0.003,0.003,0.037999999,0.002,0.050000001,0.270000011,38.40999985,9.819999695,36.15000153,10.11999989,1.039999962,0.430000007,1.210000038,0.620000005
1941,44467,3421,145,1.271999955,0.068000004,0.374000013,0.068999998,0.003,0.003,0.037999999,0.002,0.056000002,2708,,0.691666667,44467.69167,,4.687772013,A,0.0,9/28/2021 0:00,16:20,16:07,19:38,1,0,11.0,726,2.0,155,2.119999886,1,2737,1.207999945,0.057,0.38499999,0.068999998,0.003,0.003,0.039000001,0.002,0.052999999,0.479999989,39.54000092,9.529999733,35.45999908,10.01000023,0.769999981,0.649999976,1.149999976,0.769999981
1942,44467,3421,184,1.356999993,0.048,0.409000009,0.068000004,0.003,0.003,0.039999999,0.002,0.057,2737,,0.73125,44467.73125,,4.711852001,A,0.0,9/28/2021 0:00,16:20,16:07,19:38,1,0,11.0,726,2.0,155,2.119999886,1,2737,1.207999945,0.057,0.38499999,0.068999998,0.003,0.003,0.039000001,0.002,0.052999999,0.479999989,39.54000092,9.529999733,35.45999908,10.01000023,0.769999981,0.649999976,1.149999976,0.769999981
1943,44467,3421,190,1.297000051,0.052999999,0.386999995,0.068000004,0.003,0.003,0.037999999,0.002,0.057999998,2742,,0.760416667,44467.76042,,4.735545983,A,0.0,9/28/2021 0:00,16:20,16:07,19:38,1,0,11.0,726,2.0,155,2.119999886,1,2737,1.207999945,0.057,0.38499999,0.068999998,0.003,0.003,0.039000001,0.002,0.052999999,0.479999989,39.54000092,9.529999733,35.45999908,10.01000023,0.769999981,0.649999976,1.149999976,0.769999981
1944,44467,3421,192,1.108999968,0.055,0.384000003,0.07,0.003,0.003,0.039999999,0.002,0.050000001,2760,,0.8,44467.8,,4.81798201,A,0.0,9/28/2021 0:00,16:20,16:07,19:38,1,0,11.0,726,2.0,155,2.119999886,1,2737,1.207999945,0.057,0.38499999,0.068999998,0.003,0.003,0.039000001,0.002,0.052999999,0.479999989,39.54000092,9.529999733,35.45999908,10.01000023,0.769999981,0.649999976,1.149999976,0.769999981
1945,44467,3421,120,1.003999949,0.063000001,0.372000009,0.07,0.003,0.003,0.039999999,0.002,0.043000001,2739,,0.8125,44467.8125,,4.816156016,A,0.0,9/28/2021 0:00,16:20,16:07,19:38,1,0,11.0,726,2.0,155,2.119999886,1,2737,1.207999945,0.057,0.38499999,0.068999998,0.003,0.003,0.039000001,0.002,0.052999999,0.479999989,39.54000092,9.529999733,35.45999908,10.01000023,0.769999981,0.649999976,1.149999976,0.769999981
