Repository: rcalix1/TimeSeriesGPT

## Runs

* https://github.com/keonlee9420/Soft-DTW-Loss/tree/main
* These are older and will be archived
*

File: runs/Exp14/files/merged_seq_5998_CIVS.csv (part 25 of 61)
pd_index,date_f1,CNUM,LNUM_f1,SI_f1,S_f1,MN_f1,P_f1,CU_f1,NI_f1,CR_f1,MO_f1,TI_f1,HM_Temp_f1,ProbeSi_f1,Time_f1,Timestamp_f1,Compliant_eq_1_f1,C_perce_sat_f1,Before_After_f1,Good_bad_f1,date,Slag_Time_f2,Open_Time_f2,Close_Time_f2,Taphole_f2,Pipe_burn_hole_f2,Taphole_Length_f2,Clay_box_f2,Clay_Close_hole_ft3_f2,Clay_temp_f2,Drill_bit_size_f2,Drill_shafts_used_f2,Cast_Avg_Temp_f2,Cast_Avg_Si_f2,Cast_Avg_S_f2,Cast_Avg_Mn_f2,Cast_Avg_P_f2,Cast_Avg_Cu_f2,Cast_Avg_Ni_f2,Cast_Avg_Cr_f2,Cast_Avg_Mo_f2,Cast_Avg_Ti_f2,Slag_Fe_f2,Slag_SiO2_f2,Slag_Al2O3_f2,Slag_CaO_f2,Slag_MgO_f2,Slag_S_f2,Slag_K2O_f2,Slag_B_SiO2_f2,Slag_TiO2_f2
2335,44478,3534,194,0.806999981,0.075999998,0.375,0.067000002,0.003,0.003,0.041000001,0.002,0.034000002,2714,,0.384027778,44478.38403,1.0,4.837120006,A,0.0,10/9/2021 0:00,08:31,08:27,10:14,2,0,10.80000019,TR11,3.980000019,161,2.119999886,1,2720,0.856999993,0.077,0.381000012,0.067000002,0.003,0.003,0.039999999,0.002,0.037,0.379999995,38.97999954,9.56000042,35.83000183,9.920000076,0.870000005,0.419999987,1.169999957,0.649999976
2336,44478,3534,149,0.89200002,0.079999998,0.370999992,0.066,0.003,0.003,0.039000001,0.002,0.039000001,2735,,0.404861111,44478.40486,1.0,4.840227995,A,0.0,10/9/2021 0:00,08:31,08:27,10:14,2,0,10.80000019,TR11,3.980000019,161,2.119999886,1,2720,0.856999993,0.077,0.381000012,0.067000002,0.003,0.003,0.039999999,0.002,0.037,0.379999995,38.97999954,9.56000042,35.83000183,9.920000076,0.870000005,0.419999987,1.169999957,0.649999976
2337,44478,3534,161,0.871999979,0.075999998,0.397000015,0.068999998,0.003,0.003,0.041000001,0.002,0.037,2713,,0.427083333,44478.42708,1.0,4.814356008,A,0.0,10/9/2021 0:00,08:31,08:27,10:14,2,0,10.80000019,TR11,3.980000019,161,2.119999886,1,2720,0.856999993,0.077,0.381000012,0.067000002,0.003,0.003,0.039999999,0.002,0.037,0.379999995,38.97999954,9.56000042,35.83000183,9.920000076,0.870000005,0.419999987,1.169999957,0.649999976
2338,44478,3535,139,1.177000046,0.055,0.381999999,0.066,0.003,0.003,0.039999999,0.002,0.052000001,2712,,0.458333333,44478.45833,,4.728775986,A,0.0,10/9/2021 0:00,10:20,10:12,12:10,3,0,11.0,722,3.0,165,2.25,1,2719,1.105999947,0.057,0.386999995,0.064999998,0.003,0.003,0.039999999,0.002,0.050999999,0.170000002,38.27000046,10.02999973,36.66999817,10.34000015,1.129999995,0.389999986,1.230000019,0.569999993
2339,44478,3535,191,1.143000007,0.052999999,0.377999991,0.066,0.003,0.003,0.039999999,0.002,0.050999999,2718,,0.477083333,44478.47708,,4.747713998,A,0.0,10/9/2021 0:00,10:20,10:12,12:10,3,0,11.0,722,3.0,165,2.25,1,2719,1.105999947,0.057,0.386999995,0.064999998,0.003,0.003,0.039999999,0.002,0.050999999,0.170000002,38.27000046,10.02999973,36.66999817,10.34000015,1.129999995,0.389999986,1.230000019,0.569999993
2340,44478,3535,173,0.996999979,0.064000003,0.400999993,0.064000003,0.003,0.003,0.039999999,0.002,0.048999999,2729,,0.505555556,44478.50556,1.0,4.805298004,A,0.0,10/9/2021 0:00,10:20,10:12,12:10,3,0,11.0,722,3.0,165,2.25,1,2719,1.105999947,0.057,0.386999995,0.064999998,0.003,0.003,0.039999999,0.002,0.050999999,0.170000002,38.27000046,10.02999973,36.66999817,10.34000015,1.129999995,0.389999986,1.230000019,0.569999993
2341,44478,3536,151,1.088000059,0.056000002,0.402999997,0.064999998,0.003,0.003,0.039000001,0.002,0.046,2764,,0.544444444,44478.54444,,4.831413982,A,0.0,10/9/2021 0:00,12:03,12:01,13:50,2,0,11.69999981,TC11,3.75,169,2.119999886,1,2768,1.202999949,0.059999999,0.402999997,0.064999998,0.003,0.003,0.039000001,0.002,0.052000001,0.25,38.81000137,10.56999969,36.68000031,10.19999981,1.019999981,0.289999992,1.210000038,0.600000024
2342,44478,3536,159,1.317000031,0.063000001,0.40200001,0.066,0.003,0.003,0.039000001,0.002,0.057999998,2773,,0.565277778,44478.56528,,4.77011599,A,0.0,10/9/2021 0:00,12:03,12:01,13:50,2,0,11.69999981,TC11,3.75,169,2.119999886,1,2768,1.202999949,0.059999999,0.402999997,0.064999998,0.003,0.003,0.039000001,0.002,0.052000001,0.25,38.81000137,10.56999969,36.68000031,10.19999981,1.019999981,0.289999992,1.210000038,0.600000024
2343,44478,3537,154,1.100000024,0.057999998,0.379000008,0.064999998,0.003,0.003,0.039000001,0.002,0.048999999,2714,,0.602777778,44478.60278,,4.754261994,A,0.0,10/9/2021 0:00,14:10,13:46,15:25,3,0,10.5,724,4.0,160,2.25,1,2727,1.110999942,0.055,0.39199999,0.066,0.003,0.003,0.039999999,0.002,0.048999999,0.200000003,38.36999893,10.14999962,36.86999893,10.31999969,1.110000014,0.379999995,1.230000019,0.589999974
2344,44478,3537,145,1.121999979,0.052000001,0.405000001,0.067000002,0.003,0.003,0.039999999,0.002,0.050000001,2741,,0.635416667,44478.63542,,4.788460006,A,0.0,10/9/2021 0:00,14:10,13:46,15:25,3,0,10.5,724,4.0,160,2.25,1,2727,1.110999942,0.055,0.39199999,0.066,0.003,0.003,0.039999999,0.002,0.048999999,0.200000003,38.36999893,10.14999962,36.86999893,10.31999969,1.110000014,0.379999995,1.230000019,0.589999974
2345,44478,3538,157,1.180999994,0.075000003,0.377000004,0.066,0.003,0.003,0.039999999,0.002,0.050000001,2743,,0.665277778,44478.66528,,4.763086001,A,0.0,10/9/2021 0:00,15:57,15:20,17:20,2,0,11.30000019,TC11,3.25,153,2.119999886,3,2758,1.202999949,0.061000001,0.407999992,0.066,0.003,0.003,0.039999999,0.002,0.052000001,0.189999998,38.56000137,10.23999977,36.83000183,10.38000011,1.120000005,0.389999986,1.220000029,0.589999974
2346,44478,3538,158,1.192999959,0.074000001,0.379999995,0.064999998,0.003,0.003,0.037999999,0.002,0.048999999,2742,,0.666666667,44478.66667,,4.760180013,A,0.0,10/9/2021 0:00,15:57,15:20,17:20,2,0,11.30000019,TC11,3.25,153,2.119999886,3,2758,1.202999949,0.061000001,0.407999992,0.066,0.003,0.003,0.039999999,0.002,0.052000001,0.189999998,38.56000137,10.23999977,36.83000183,10.38000011,1.120000005,0.389999986,1.220000029,0.589999974
2347,44478,3538,147,1.215999961,0.046999998,0.439999998,0.067000002,0.003,0.003,0.041000001,0.002,0.054000001,2772,,0.706944444,44478.70694,,4.805990012,A,0.0,10/9/2021 0:00,15:57,15:20,17:20,2,0,11.30000019,TC11,3.25,153,2.119999886,3,2758,1.202999949,0.061000001,0.407999992,0.066,0.003,0.003,0.039999999,0.002,0.052000001,0.189999998,38.56000137,10.23999977,36.83000183,10.38000011,1.120000005,0.389999986,1.220000029,0.589999974
2348,44478,3538,152,1.220999956,0.046999998,0.435000002,0.067000002,0.003,0.003,0.041999999,0.002,0.055,2775,,0.709722222,44478.70972,,4.809440014,A,0.0,10/9/2021 0:00,15:57,15:20,17:20,2,0,11.30000019,TC11,3.25,153,2.119999886,3,2758,1.202999949,0.061000001,0.407999992,0.066,0.003,0.003,0.039999999,0.002,0.052000001,0.189999998,38.56000137,10.23999977,36.83000183,10.38000011,1.120000005,0.389999986,1.220000029,0.589999974
2349,44478,3539,190,1.083999991,0.046,0.409000009,0.064000003,0.003,0.003,0.039000001,0.002,0.050000001,2727,,0.75,44478.75,,4.783182002,A,0.0,10/9/2021 0:00,17:45,17:17,19:45,3,0,10.89999962,724,3.0,170,2.25,1,2730,1.041000009,0.048999999,0.397000015,0.064000003,0.003,0.003,0.039000001,0.002,0.048999999,0.660000026,45.00999832,9.56000042,31.76000023,8.960000038,0.939999998,0.579999983,0.899999976,0.569999993
2350,44478,3539,184,1.036999941,0.046999998,0.402999997,0.064999998,0.003,0.003,0.039000001,0.002,0.050000001,2722,,0.784722222,44478.78472,,4.78914402,A,0.0,10/9/2021 0:00,17:45,17:17,19:45,3,0,10.89999962,724,3.0,170,2.25,1,2730,1.041000009,0.048999999,0.397000015,0.064000003,0.003,0.003,0.039000001,0.002,0.048999999,0.660000026,45.00999832,9.56000042,31.76000023,8.960000038,0.939999998,0.579999983,0.899999976,0.569999993
2351,44478,3539,132,1.003000021,0.055,0.379999995,0.063000001,0.003,0.003,0.039000001,0.002,0.046,2743,,0.796527778,44478.79653,,4.827339993,A,0.0,10/9/2021 0:00,17:45,17:17,19:45,3,0,10.89999962,724,3.0,170,2.25,1,2730,1.041000009,0.048999999,0.397000015,0.064000003,0.003,0.003,0.039000001,0.002,0.048999999,0.660000026,45.00999832,9.56000042,31.76000023,8.960000038,0.939999998,0.579999983,0.899999976,0.569999993
2352,44478,3540,153,0.910000026,0.081,0.35800001,0.064000003,0.003,0.003,0.039000001,0.002,0.039999999,2727,,0.851388889,44478.85139,1.0,4.821693991,A,0.0,10/9/2021 0:00,19:53,19:43,21:37,2,0,11.69999981,TC11,3.0,188,2.130000114,1,2715,0.792999983,0.088,0.35800001,0.064000003,0.003,0.003,0.039999999,0.002,0.030999999,0.519999981,39.22000122,10.56999969,36.72999954,10.27000046,1.0,0.430000007,1.200000048,0.689999998
2353,44478,3540,183,0.744000018,0.085000001,0.349000007,0.063000001,0.003,0.003,0.039999999,0.002,0.032000002,2708,,0.870833333,44478.87083,1.0,4.845931994,A,0.0,10/9/2021 0:00,19:53,19:43,21:37,2,0,11.69999981,TC11,3.0,188,2.130000114,1,2715,0.792999983,0.088,0.35800001,0.064000003,0.003,0.003,0.039999999,0.002,0.030999999,0.519999981,39.22000122,10.56999969,36.72999954,10.27000046,1.0,0.430000007,1.200000048,0.689999998
2354,44478,3540,145,0.707000017,0.090000004,0.351999998,0.061999999,0.003,0.003,0.039000001,0.002,0.026000001,2727,,0.895138889,44478.89514,1.0,4.881515994,A,0.0,10/9/2021 0:00,19:53,19:43,21:37,2,0,11.69999981,TC11,3.0,188,2.130000114,1,2715,0.792999983,0.088,0.35800001,0.064000003,0.003,0.003,0.039999999,0.002,0.030999999,0.519999981,39.22000122,10.56999969,36.72999954,10.27000046,1.0,0.430000007,1.200000048,0.689999998
2355,44478,3540,194,0.809000015,0.094999999,0.372000009,0.066,0.003,0.003,0.039999999,0.002,0.026000001,2698,,0.902777778,44478.90278,1.0,4.806015996,A,0.0,10/9/2021 0:00,19:53,19:43,21:37,2,0,11.69999981,TC11,3.0,188,2.130000114,1,2715,0.792999983,0.088,0.35800001,0.064000003,0.003,0.003,0.039999999,0.002,0.030999999,0.519999981,39.22000122,10.56999969,36.72999954,10.27000046,1.0,0.430000007,1.200000048,0.689999998
2356,44478,3541,155,0.896000028,0.083999999,0.368999988,0.066,0.003,0.003,0.035999998,0.002,0.037999999,2671,,0.920138889,44478.92014,1.0,4.744811992,A,0.0,10/9/2021 0:00,21:50,21:37,00:08,3,0,10.69999981,724,3.0,167,2.25,1,2676,0.791000009,0.082999997,0.361999989,0.064999998,0.003,0.003,0.037999999,0.002,0.032000002,0.360000014,39.38000107,10.0,35.93999863,10.26000023,0.939999998,0.50999999,1.169999957,0.680000007
2357,44478,3541,140,0.888000011,0.085000001,0.361999989,0.066,0.003,0.003,0.037,0.002,0.035999998,2666,,0.925694444,44478.92569,1.0,4.738985996,A,0.0,10/9/2021 0:00,21:50,21:37,00:08,3,0,10.69999981,724,3.0,167,2.25,1,2676,0.791000009,0.082999997,0.361999989,0.064999998,0.003,0.003,0.037999999,0.002,0.032000002,0.360000014,39.38000107,10.0,35.93999863,10.26000023,0.939999998,0.50999999,1.169999957,0.680000007
2358,44478,3541,184,0.680999994,0.088,0.351999998,0.064999998,0.003,0.003,0.037999999,0.002,0.028000001,2672,,0.966666667,44478.96667,1.0,4.812286003,A,0.0,10/9/2021 0:00,21:50,21:37,00:08,3,0,10.69999981,724,3.0,167,2.25,1,2676,0.791000009,0.082999997,0.361999989,0.064999998,0.003,0.003,0.037999999,0.002,0.032000002,0.360000014,39.38000107,10.0,35.93999863,10.26000023,0.939999998,0.50999999,1.169999957,0.680000007
2359,44478,3541,163,0.783999979,0.086999997,0.351999998,0.061999999,0.003,0.003,0.037999999,0.002,0.028000001,2671,,0.971527778,44478.97153,1.0,4.779176008,A,0.0,10/9/2021 0:00,21:50,21:37,00:08,3,0,10.69999981,724,3.0,167,2.25,1,2676,0.791000009,0.082999997,0.361999989,0.064999998,0.003,0.003,0.037999999,0.002,0.032000002,0.360000014,39.38000107,10.0,35.93999863,10.26000023,0.939999998,0.50999999,1.169999957,0.680000007
2360,44479,3541,153,0.707000017,0.068999998,0.375999987,0.066,0.003,0.003,0.039999999,0.002,0.030999999,2703,,0.005555556,44479.00556,1.0,4.855857995,A,0.0,10/9/2021 0:00,21:50,21:37,00:08,3,0,10.69999981,724,3.0,167,2.25,1,2676,0.791000009,0.082999997,0.361999989,0.064999998,0.003,0.003,0.037999999,0.002,0.032000002,0.360000014,39.38000107,10.0,35.93999863,10.26000023,0.939999998,0.50999999,1.169999957,0.680000007
2361,44479,3542,190,1.021000028,0.064000003,0.395000011,0.067000002,0.003,0.003,0.039999999,0.002,0.044,2735,,0.047222222,44479.04722,,4.80697999,A,0.0,10/10/2021 0:00,00:18,00:06,01:53,2,0,11.10000038,TC11,2.75,167,2.130000114,1,2734,0.954999983,0.064999998,0.386999995,0.067000002,0.003,0.003,0.039999999,0.002,0.041000001,0.319999993,38.84000015,10.34000015,35.88000107,10.05000019,1.0,0.419999987,1.179999948,0.660000026
2362,44479,3542,154,0.888000011,0.064999998,0.377999991,0.066,0.003,0.003,0.039000001,0.002,0.037999999,2734,,0.0625,44479.0625,1.0,4.845093997,A,0.0,10/10/2021 0:00,00:18,00:06,01:53,2,0,11.10000038,TC11,2.75,167,2.130000114,1,2734,0.954999983,0.064999998,0.386999995,0.067000002,0.003,0.003,0.039999999,0.002,0.041000001,0.319999993,38.84000015,10.34000015,35.88000107,10.05000019,1.0,0.419999987,1.179999948,0.660000026
2363,44479,3543,132,1.123000026,0.056000002,0.402999997,0.067000002,0.003,0.003,0.041000001,0.002,0.050000001,2657,,0.104166667,44479.10417,,4.665703991,A,0.0,10/10/2021 0:00,02:06,01:52,03:38,3,0,10.30000019,724,3.0,166,2.25,1,2697,1.062999964,0.061000001,0.395000011,0.067000002,0.003,0.003,0.039999999,0.002,0.046,0.389999986,39.45000076,10.14999962,35.68999863,10.22000027,0.930000007,0.50999999,1.159999967,0.689999998
2364,44479,3543,152,0.90200001,0.077,0.370999992,0.066,0.003,0.003,0.039999999,0.002,0.035999998,2714,,0.13125,44479.13125,1.0,4.807487997,A,0.0,10/10/2021 0:00,02:06,01:52,03:38,3,0,10.30000019,724,3.0,166,2.25,1,2697,1.062999964,0.061000001,0.395000011,0.067000002,0.003,0.003,0.039999999,0.002,0.046,0.389999986,39.45000076,10.14999962,35.68999863,10.22000027,0.930000007,0.50999999,1.159999967,0.689999998
2365,44479,3543,183,1.164000034,0.050000001,0.412,0.067000002,0.003,0.003,0.039999999,0.002,0.052000001,2722,,0.151388889,44479.15139,,4.748165989,A,0.0,10/10/2021 0:00,02:06,01:52,03:38,3,0,10.30000019,724,3.0,166,2.25,1,2697,1.062999964,0.061000001,0.395000011,0.067000002,0.003,0.003,0.039999999,0.002,0.046,0.389999986,39.45000076,10.14999962,35.68999863,10.22000027,0.930000007,0.50999999,1.159999967,0.689999998
2366,44479,3544,145,0.950999975,0.090999998,0.340999991,0.064000003,0.003,0.003,0.037,0.002,0.039999999,2702,,0.173611111,44479.17361,1.0,4.768528007,A,0.0,10/10/2021 0:00,04:30,03:25,06:00,2,0,12.0,TC17,1.99000001,186,2.130000114,2,2723,0.984000027,0.068999998,0.382999986,0.064999998,0.003,0.003,0.037999999,0.002,0.044,0.0,0.0,0.0,0.0,0.0,0.0,0.0,0.0,0.0
2367,44479,3544,147,0.907000005,0.092,0.331999987,0.063000001,0.003,0.003,0.035999998,0.002,0.039000001,2729,,0.19375,44479.19375,1.0,4.820395998,A,0.0,10/10/2021 0:00,04:30,03:25,06:00,2,0,12.0,TC17,1.99000001,186,2.130000114,2,2723,0.984000027,0.068999998,0.382999986,0.064999998,0.003,0.003,0.037999999,0.002,0.044,0.0,0.0,0.0,0.0,0.0,0.0,0.0,0.0,0.0
2368,44479,3544,150,1.029000044,0.052999999,0.407000005,0.064999998,0.003,0.003,0.039000001,0.002,0.046999998,2728,,0.213888889,44479.21389,,4.799615988,A,0.0,10/10/2021 0:00,04:30,03:25,06:00,2,0,12.0,TC17,1.99000001,186,2.130000114,2,2723,0.984000027,0.068999998,0.382999986,0.064999998,0.003,0.003,0.037999999,0.002,0.044,0.0,0.0,0.0,0.0,0.0,0.0,0.0,0.0,0.0
2369,44479,3544,194,0.986999989,0.052999999,0.412999988,0.064999998,0.003,0.003,0.039999999,0.002,0.045000002,2734,,0.222222222,44479.22222,1.0,4.820514004,A,0.0,10/10/2021 0:00,04:30,03:25,06:00,2,0,12.0,TC17,1.99000001,186,2.130000114,2,2723,0.984000027,0.068999998,0.382999986,0.064999998,0.003,0.003,0.037999999,0.002,0.044,0.0,0.0,0.0,0.0,0.0,0.0,0.0,0.0,0.0
2370,44479,3544,132,1.047000051,0.055,0.421000004,0.067000002,0.003,0.003,0.039999999,0.002,0.048,2725,,0.252777778,44479.25278,,4.787827984,A,0.0,10/10/2021 0:00,04:30,03:25,06:00,2,0,12.0,TC17,1.99000001,186,2.130000114,2,2723,0.984000027,0.068999998,0.382999986,0.064999998,0.003,0.003,0.037999999,0.002,0.044,0.0,0.0,0.0,0.0,0.0,0.0,0.0,0.0,0.0
2371,44479,3545,148,0.903999984,0.072999999,0.35800001,0.066,0.003,0.003,0.037999999,0.002,0.039000001,2703,,0.277777778,44479.27778,1.0,4.792684006,A,0.0,10/10/2021 0:00,06:48,05:57,08:39,3,0,11.0,724,4.199999809,165,2.25,2,2719,0.871999979,0.074000001,0.367000014,0.066,0.003,0.003,0.037999999,0.002,0.037,0.25999999,38.29999924,9.550000191,35.97999954,9.729999542,1.0,0.439999998,1.190000057,0.629999995
2372,44479,3545,157,0.999000013,0.088,0.349999994,0.064999998,0.003,0.003,0.037,0.002,0.041000001,2708,,0.300694444,44479.30069,1.0,4.765049997,A,0.0,10/10/2021 0:00,06:48,05:57,08:39,3,0,11.0,724,4.199999809,165,2.25,2,2719,0.871999979,0.074000001,0.367000014,0.066,0.003,0.003,0.037999999,0.002,0.037,0.25999999,38.29999924,9.550000191,35.97999954,9.729999542,1.0,0.439999998,1.190000057,0.629999995
2373,44479,3545,193,0.786000013,0.07,0.381000012,0.066,0.003,0.003,0.037999999,0.002,0.032000002,2734,,0.322916667,44479.32292,1.0,4.874797996,A,0.0,10/10/2021 0:00,06:48,05:57,08:39,3,0,11.0,724,4.199999809,165,2.25,2,2719,0.871999979,0.074000001,0.367000014,0.066,0.003,0.003,0.037999999,0.002,0.037,0.25999999,38.29999924,9.550000191,35.97999954,9.729999542,1.0,0.439999998,1.190000057,0.629999995
2374,44479,3545,142,0.800000012,0.064999998,0.379999995,0.066,0.003,0.003,0.039000001,0.002,0.035999998,2733,,0.34375,44479.34375,1.0,4.872429997,A,0.0,10/10/2021 0:00,06:48,05:57,08:39,3,0,11.0,724,4.199999809,165,2.25,2,2719,0.871999979,0.074000001,0.367000014,0.066,0.003,0.003,0.037999999,0.002,0.037,0.25999999,38.29999924,9.550000191,35.97999954,9.729999542,1.0,0.439999998,1.190000057,0.629999995
2375,44479,3546,158,0.91900003,0.074000001,0.368999988,0.064000003,0.003,0.003,0.037,0.002,0.039999999,2711,,0.395833333,44479.39583,1.0,4.798881989,A,0.0,10/10/2021 0:00,08:38,08:36,10:16,2,0,11.0,TC17,2.480000019,153,2.119999886,1,2724,0.852999985,0.071999997,0.368999988,0.064999998,0.003,0.003,0.037,0.002,0.035999998,0.25,39.00999832,10.25,36.41999817,10.10999966,0.99000001,0.430000007,1.190000057,0.670000017
2376,44479,3546,138,0.786000013,0.068999998,0.368999988,0.064999998,0.003,0.003,0.037,0.002,0.033,2737,,0.415972222,44479.41597,1.0,4.880331997,A,0.0,10/10/2021 0:00,08:38,08:36,10:16,2,0,11.0,TC17,2.480000019,153,2.119999886,1,2724,0.852999985,0.071999997,0.368999988,0.064999998,0.003,0.003,0.037,0.002,0.035999998,0.25,39.00999832,10.25,36.41999817,10.10999966,0.99000001,0.430000007,1.190000057,0.670000017
2377,44479,3547,150,0.717000008,0.082999997,0.349999994,0.063000001,0.003,0.003,0.039000001,0.002,0.029999999,2670,,0.444444444,44479.44444,1.0,4.801159998,A,0.0,10/10/2021 0:00,10:30,10:14,12:29,3,0,11.0,782,4.0,200,2.25,1,2692,0.82099998,0.079999998,0.352999985,0.064000003,0.003,0.003,0.037999999,0.002,0.030999999,0.409999996,39.02999878,9.329999924,35.38000107,10.05000019,0.910000026,0.550000012,1.159999967,0.660000026
2378,44479,3547,184,0.693000019,0.086000003,0.35800001,0.064000003,0.003,0.003,0.039000001,0.002,0.026000001,2690,,0.472222222,44479.47222,1.0,4.835563992,A,0.0,10/10/2021 0:00,10:30,10:14,12:29,3,0,11.0,782,4.0,200,2.25,1,2692,0.82099998,0.079999998,0.352999985,0.064000003,0.003,0.003,0.037999999,0.002,0.030999999,0.409999996,39.02999878,9.329999924,35.38000107,10.05000019,0.910000026,0.550000012,1.159999967,0.660000026
2379,44479,3547,161,0.875999987,0.075999998,0.351999998,0.064000003,0.003,0.003,0.035999998,0.002,0.035,2706,,0.499305556,44479.49931,1.0,4.805796004,A,0.0,10/10/2021 0:00,10:30,10:14,12:29,3,0,11.0,782,4.0,200,2.25,1,2692,0.82099998,0.079999998,0.352999985,0.064000003,0.003,0.003,0.037999999,0.002,0.030999999,0.409999996,39.02999878,9.329999924,35.38000107,10.05000019,0.910000026,0.550000012,1.159999967,0.660000026
2380,44479,3547,194,0.996999979,0.075000003,0.351000011,0.064999998,0.003,0.003,0.037,0.002,0.034000002,2705,,0.513888889,44479.51389,1.0,4.765758006,A,0.0,10/10/2021 0:00,10:30,10:14,12:29,3,0,11.0,782,4.0,200,2.25,1,2692,0.82099998,0.079999998,0.352999985,0.064000003,0.003,0.003,0.037999999,0.002,0.030999999,0.409999996,39.02999878,9.329999924,35.38000107,10.05000019,0.910000026,0.550000012,1.159999967,0.660000026
2381,44479,3548,153,0.953999996,0.059999999,0.397000015,0.067000002,0.003,0.003,0.039000001,0.002,0.039999999,2670,,0.549305556,44479.54931,1.0,4.736886002,A,0.0,10/10/2021 0:00,12:40,12:26,14:38,2,0,10.0,TC17,3.25,155,2.119999886,1,2722,1.024000049,0.061000001,0.400000006,0.068000004,0.003,0.003,0.039000001,0.002,0.044,0.629999995,40.40999985,9.720000267,36.70999908,10.40999985,0.889999986,0.50999999,1.169999957,0.689999998
2382,44479,3548,162,1.105000019,0.054000001,0.412999988,0.068000004,0.003,0.003,0.037999999,0.002,0.048,2741,,0.576388889,44479.57639,,4.792823992,A,0.0,10/10/2021 0:00,12:40,12:26,14:38,2,0,10.0,TC17,3.25,155,2.119999886,1,2722,1.024000049,0.061000001,0.400000006,0.068000004,0.003,0.003,0.039000001,0.002,0.044,0.629999995,40.40999985,9.720000267,36.70999908,10.40999985,0.889999986,0.50999999,1.169999957,0.689999998
2383,44479,3548,122,1.014000058,0.068999998,0.389999986,0.068000004,0.003,0.003,0.039000001,0.002,0.044,2755,,0.598611111,44479.59861,,4.834949981,A,0.0,10/10/2021 0:00,12:40,12:26,14:38,2,0,10.0,TC17,3.25,155,2.119999886,1,2722,1.024000049,0.061000001,0.400000006,0.068000004,0.003,0.003,0.039000001,0.002,0.044,0.629999995,40.40999985,9.720000267,36.70999908,10.40999985,0.889999986,0.50999999,1.169999957,0.689999998
2384,44479,3549,163,0.954999983,0.061000001,0.398000002,0.067000002,0.003,0.003,0.039000001,0.002,0.041999999,2700,,0.621527778,44479.62153,1.0,4.777324004,A,0.0,10/10/2021 0:00,14:55,14:33,16:38,3,0,10.5,782,3.0,170,2.25,1,2719,1.077999949,0.063000001,0.39199999,0.067000002,0.003,0.003,0.037999999,0.002,0.043000001,0.209999993,39.36999893,9.529999733,35.99000168,10.06999969,0.920000017,0.560000002,1.169999957,0.680000007
2385,44479,3549,148,1.200999975,0.064000003,0.386000007,0.066,0.003,0.003,0.037999999,0.002,0.044,2719,,0.652777778,44479.65278,,4.728128007,A,0.0,10/10/2021 0:00,14:55,14:33,16:38,3,0,10.5,782,3.0,170,2.25,1,2719,1.077999949,0.063000001,0.39199999,0.067000002,0.003,0.003,0.037999999,0.002,0.043000001,0.209999993,39.36999893,9.529999733,35.99000168,10.06999969,0.920000017,0.560000002,1.169999957,0.680000007
2386,44479,3549,182,,,0.0,0.0,0.0,0.0,0.0,0.0,0.0,2739,,0.690972222,44479.69097,,5.16528,A,1.0,10/10/2021 0:00,14:55,14:33,16:38,3,0,10.5,782,3.0,170,2.25,1,2719,1.077999949,0.063000001,0.39199999,0.067000002,0.003,0.003,0.037999999,0.002,0.043000001,0.209999993,39.36999893,9.529999733,35.99000168,10.06999969,0.920000017,0.560000002,1.169999957,0.680000007
2387,44479,3550,142,1.014999986,0.079999998,0.363999993,0.066,0.003,0.003,0.037,0.002,0.041999999,2710,,0.708333333,44479.70833,,4.765922005,A,0.0,10/10/2021 0:00,16:26,16:22,18:06,2,0,12.0,TC17,2.5,160,2.119999886,1,2722,0.901000023,0.075999998,0.374000013,0.066,0.003,0.003,0.037999999,0.002,0.037999999,0.230000004,39.13999939,9.960000038,36.16999817,10.03999996,0.920000017,0.469999999,1.179999948,0.660000026
2388,44479,3550,146,0.866999984,0.071000002,0.379999995,0.066,0.003,0.003,0.037999999,0.002,0.037,2718,,0.729166667,44479.72917,1.0,4.826130004,A,0.0,10/10/2021 0:00,16:26,16:22,18:06,2,0,12.0,TC17,2.5,160,2.119999886,1,2722,0.901000023,0.075999998,0.374000013,0.066,0.003,0.003,0.037999999,0.002,0.037999999,0.230000004,39.13999939,9.960000038,36.16999817,10.03999996,0.920000017,0.469999999,1.179999948,0.660000026
2389,44479,3550,150,0.82099998,0.075999998,0.377999991,0.064999998,0.003,0.003,0.037999999,0.002,0.035,2739,,0.753472222,44479.75347,1.0,4.869504008,A,0.0,10/10/2021 0:00,16:26,16:22,18:06,2,0,12.0,TC17,2.5,160,2.119999886,1,2722,0.901000023,0.075999998,0.374000013,0.066,0.003,0.003,0.037999999,0.002,0.037999999,0.230000004,39.13999939,9.960000038,36.16999817,10.03999996,0.920000017,0.469999999,1.179999948,0.660000026
2390,44479,3551,157,0.601999998,0.054000001,0.316000015,0.057999998,0.009,0.004,0.039000001,0.003,0.026000001,2616,,0.770833333,44479.77083,1.0,4.772008001,A,0.0,10/10/2021 0:00,18:20,18:05,20:52,3,0,10.89999962,782,3.0,164,2.25,1,2650,0.779999971,0.066,0.331,0.059999999,0.007,0.004,0.037999999,0.003,0.032000002,1.360000014,35.41999817,9.119999886,35.20999908,9.0,0.680000007,0.620000005,1.25,0.680000007
2391,44479,3551,138,0.579999983,0.078000002,0.273999989,0.052999999,0.01,0.004,0.035999998,0.003,0.025,2631,,0.797222222,44479.79722,1.0,4.790262004,A,0.0,10/10/2021 0:00,18:20,18:05,20:52,3,0,10.89999962,782,3.0,164,2.25,1,2650,0.779999971,0.066,0.331,0.059999999,0.007,0.004,0.037999999,0.003,0.032000002,1.360000014,35.41999817,9.119999886,35.20999908,9.0,0.680000007,0.620000005,1.25,0.680000007
2392,44479,3551,190,0.751999974,0.083999999,0.296999991,0.057,0.01,0.004,0.039000001,0.003,0.026000001,2646,,0.822916667,44479.82292,1.0,4.754426008,A,0.0,10/10/2021 0:00,18:20,18:05,20:52,3,0,10.89999962,782,3.0,164,2.25,1,2650,0.779999971,0.066,0.331,0.059999999,0.007,0.004,0.037999999,0.003,0.032000002,1.360000014,35.41999817,9.119999886,35.20999908,9.0,0.680000007,0.620000005,1.25,0.680000007
2393,44479,3551,147,0.930999994,0.057999998,0.377000004,0.064999998,0.003,0.003,0.039000001,0.002,0.041000001,2663,,0.855555556,44479.85556,1.0,4.734636003,A,0.0,10/10/2021 0:00,18:20,18:05,20:52,3,0,10.89999962,782,3.0,164,2.25,1,2650,0.779999971,0.066,0.331,0.059999999,0.007,0.004,0.037999999,0.003,0.032000002,1.360000014,35.41999817,9.119999886,35.20999908,9.0,0.680000007,0.620000005,1.25,0.680000007
2394,44479,3551,132,1.034999967,0.054000001,0.388999999,0.066,0.003,0.003,0.039000001,0.002,0.043000001,2697,,0.868055556,44479.86806,,4.75283201,A,0.0,10/10/2021 0:00,18:20,18:05,20:52,3,0,10.89999962,782,3.0,164,2.25,1,2650,0.779999971,0.066,0.331,0.059999999,0.007,0.004,0.037999999,0.003,0.032000002,1.360000014,35.41999817,9.119999886,35.20999908,9.0,0.680000007,0.620000005,1.25,0.680000007
2395,44479,3552,159,1.110000014,0.054000001,0.400999993,0.064999998,0.003,0.003,0.039000001,0.002,0.050000001,2667,,0.888888889,44479.88889,,4.686557996,A,0.0,10/10/2021 0:00,20:51,20:43,22:38,2,0,12.5,TC19,2.0,176,2.130000114,1,2694,1.108999968,0.054000001,0.395000011,0.064999998,0.003,0.003,0.037999999,0.002,0.046,0.129999995,35.61000061,8.81000042,35.36000061,9.279999733,0.709999979,0.469999999,1.25,0.649999976
2396,44479,3552,184,1.10800004,0.054000001,0.388999999,0.064999998,0.003,0.003,0.037999999,0.002,0.041000001,2722,,0.91875,44479.91875,,4.763941988,A,0.0,10/10/2021 0:00,20:51,20:43,22:38,2,0,12.5,TC19,2.0,176,2.130000114,1,2694,1.108999968,0.054000001,0.395000011,0.064999998,0.003,0.003,0.037999999,0.002,0.046,0.129999995,35.61000061,8.81000042,35.36000061,9.279999733,0.709999979,0.469999999,1.25,0.649999976
2397,44479,3553,182,0.941999972,0.067000002,0.337000012,0.061000001,0.003,0.003,0.037,0.002,0.039000001,2671,,0.975694444,44479.97569,1.0,4.738106008,A,0.0,10/10/2021 0:00,22:55,22:36,01:16,3,0,10.5,782,3.0,157,2.25,1,2692,1.006999969,0.071999997,0.356000006,0.063000001,0.003,0.003,0.037999999,0.002,0.037999999,0.25,35.18999863,9.31000042,35.52999878,9.170000076,0.709999979,0.319999993,1.269999981,0.620000005
2398,44479,3553,140,1.274999976,0.079000004,0.354000002,0.061999999,0.003,0.003,0.037,0.002,0.041000001,2678,,0.983333333,44479.98333,,4.640502006,A,0.0,10/10/2021 0:00,22:55,22:36,01:16,3,0,10.5,782,3.0,157,2.25,1,2692,1.006999969,0.071999997,0.356000006,0.063000001,0.003,0.003,0.037999999,0.002,0.037999999,0.25,35.18999863,9.31000042,35.52999878,9.170000076,0.709999979,0.319999993,1.269999981,0.620000005
2399,44480,3553,150,0.912999988,0.072999999,0.351000011,0.063000001,0.003,0.003,0.037,0.002,0.035999998,2709,,0.017361111,44480.01736,1.0,4.798398004,A,0.0,10/10/2021 0:00,22:55,22:36,01:16,3,0,10.5,782,3.0,157,2.25,1,2692,1.006999969,0.071999997,0.356000006,0.063000001,0.003,0.003,0.037999999,0.002,0.037999999,0.25,35.18999863,9.31000042,35.52999878,9.170000076,0.709999979,0.319999993,1.269999981,0.620000005
2400,44480,3553,148,0.896000028,0.067000002,0.382999986,0.064000003,0.003,0.003,0.039999999,0.002,0.037999999,2711,,0.036111111,44480.03611,1.0,4.809203989,A,0.0,10/10/2021 0:00,22:55,22:36,01:16,3,0,10.5,782,3.0,157,2.25,1,2692,1.006999969,0.071999997,0.356000006,0.063000001,0.003,0.003,0.037999999,0.002,0.037999999,0.25,35.18999863,9.31000042,35.52999878,9.170000076,0.709999979,0.319999993,1.269999981,0.620000005
2401,44480,3554,142,1.463000059,0.059999999,0.407000005,0.064000003,0.003,0.003,0.037999999,0.002,0.052000001,2650,,0.072916667,44480.07292,,4.549525981,A,0.0,10/11/2021 0:00,01:21,01:14,03:30,2,0,11.69999981,TC19,2.25,193,2.130000114,1,2715,1.157999992,0.050000001,0.407000005,0.061999999,0.006,0.003,0.037999999,0.002,0.050999999,0.0,0.0,0.0,0.0,0.0,0.0,0.0,0.0,0.0
2402,44480,3554,163,1.164000034,0.044,0.419,0.064999998,0.003,0.003,0.039000001,0.002,0.054000001,2717,,0.097222222,44480.09722,,4.74628199,A,0.0,10/11/2021 0:00,01:21,01:14,03:30,2,0,11.69999981,TC19,2.25,193,2.130000114,1,2715,1.157999992,0.050000001,0.407000005,0.061999999,0.006,0.003,0.037999999,0.002,0.050999999,0.0,0.0,0.0,0.0,0.0,0.0,0.0,0.0,0.0
2403,44480,3554,147,1.075000048,0.052999999,0.400000006,0.064000003,0.014,0.003,0.037,0.002,0.046999998,2746,,0.121527778,44480.12153,,4.811189985,A,0.0,10/11/2021 0:00,01:21,01:14,03:30,2,0,11.69999981,TC19,2.25,193,2.130000114,1,2715,1.157999992,0.050000001,0.407000005,0.061999999,0.006,0.003,0.037999999,0.002,0.050999999,0.0,0.0,0.0,0.0,0.0,0.0,0.0,0.0,0.0
2404,44480,3554,146,0.92900002,0.044,0.40200001,0.056000002,0.003,0.003,0.039999999,0.002,0.050999999,2747,,0.135416667,44480.13542,1.0,4.862745994,A,0.0,10/11/2021 0:00,01:21,01:14,03:30,2,0,11.69999981,TC19,2.25,193,2.130000114,1,2715,1.157999992,0.050000001,0.407000005,0.061999999,0.006,0.003,0.037999999,0.002,0.050999999,0.0,0.0,0.0,0.0,0.0,0.0,0.0,0.0,0.0
2405,44480,3555,159,0.870000005,0.067000002,0.358999997,0.055,0.003,0.003,0.037999999,0.002,0.046,2682,,0.173611111,44480.17361,1.0,4.778441998,A,0.0,10/11/2021 0:00,03:48,03:29,05:27,3,0,11.0,782,3.0,155,2.25,1,2681,0.916999996,0.066,0.363000005,0.054000001,0.003,0.003,0.037,0.002,0.048,0.430000007,39.27999878,9.930000305,35.95000076,10.11999989,0.910000026,0.430000007,1.169999957,0.670000017
2406,44480,3555,157,0.852999985,0.056000002,0.363999993,0.054000001,0.003,0.003,0.037,0.002,0.046,2690,,0.197222222,44480.19722,1.0,4.801432003,A,0.0,10/11/2021 0:00,03:48,03:29,05:27,3,0,11.0,782,3.0,155,2.25,1,2681,0.916999996,0.066,0.363000005,0.054000001,0.003,0.003,0.037,0.002,0.048,0.430000007,39.27999878,9.930000305,35.95000076,10.11999989,0.910000026,0.430000007,1.169999957,0.670000017
2407,44480,3555,153,1.02699995,0.075999998,0.365999997,0.054000001,0.003,0.003,0.037,0.002,0.052999999,2673,,0.222222222,44480.22222,,4.713848016,A,0.0,10/11/2021 0:00,03:48,03:29,05:27,3,0,11.0,782,3.0,155,2.25,1,2681,0.916999996,0.066,0.363000005,0.054000001,0.003,0.003,0.037,0.002,0.048,0.430000007,39.27999878,9.930000305,35.95000076,10.11999989,0.910000026,0.430000007,1.169999957,0.670000017
2408,44480,3556,193,0.88499999,0.063000001,0.381000012,0.059,0.003,0.003,0.041000001,0.002,0.045000002,2686,,0.25,44480.25,1.0,4.779828003,A,0.0,10/11/2021 0:00,05:15,05:04,06:43,2,0,11.10000038,TC19,2.75,195,2.130000114,1,2676,0.834999979,0.059999999,0.372000009,0.057,0.003,0.003,0.039999999,0.002,0.043000001,0.680000007,39.22999954,9.420000076,36.11000061,9.949999809,0.810000002,0.449999988,1.169999957,0.680000007
2409,44480,3556,132,0.783999979,0.057999998,0.361999989,0.054000001,0.003,0.003,0.039000001,0.002,0.041000001,2667,,0.263888889,44480.26389,1.0,4.788556006,A,0.0,10/11/2021 0:00,05:15,05:04,06:43,2,0,11.10000038,TC19,2.75,195,2.130000114,1,2676,0.834999979,0.059999999,0.372000009,0.057,0.003,0.003,0.039999999,0.002,0.043000001,0.680000007,39.22999954,9.420000076,36.11000061,9.949999809,0.810000002,0.449999988,1.169999957,0.680000007
2410,44480,3557,190,0.591000021,0.134000003,0.252000004,0.048,0.003,0.003,0.032000002,0.002,0.025,2591,,0.302083333,44480.30208,,4.708945992,A,0.0,10/11/2021 0:00,06:45,06:27,08:38,3,0,10.5,725,3.0,170,2.25,1,2571,0.555000007,0.128000006,0.241999999,0.048,0.003,0.003,0.030999999,0.002,0.023,0.310000002,39.33000183,9.920000076,36.25,10.13000011,0.920000017,0.430000007,1.179999948,0.670000017
2411,44480,3557,173,0.550000012,0.128000006,0.231999993,0.048,0.003,0.003,0.029999999,0.002,0.021,2555,,0.332638889,44480.33264,,4.672095994,A,0.0,10/11/2021 0:00,06:45,06:27,08:38,3,0,10.5,725,3.0,170,2.25,1,2571,0.555000007,0.128000006,0.241999999,0.048,0.003,0.003,0.030999999,0.002,0.023,0.310000002,39.33000183,9.920000076,36.25,10.13000011,0.920000017,0.430000007,1.179999948,0.670000017
2412,44480,3557,158,0.524999976,0.122000001,0.243000001,0.048999999,0.003,0.003,0.032000002,0.002,0.024,2569,,0.357638889,44480.35764,,4.700214007,A,0.0,10/11/2021 0:00,06:45,06:27,08:38,3,0,10.5,725,3.0,170,2.25,1,2571,0.555000007,0.128000006,0.241999999,0.048,0.003,0.003,0.030999999,0.002,0.023,0.310000002,39.33000183,9.920000076,36.25,10.13000011,0.920000017,0.430000007,1.179999948,0.670000017
2413,44480,3559,149,0.670000017,0.086999997,0.319000006,0.059,0.003,0.003,0.037999999,0.002,0.032000002,2542,,0.375,44480.375,1.0,4.629541996,A,0.0,10/11/2021 0:00,08:30,08:23,09:49,2,0,10.5,TC19,1.029999971,200,2.119999886,1,2542,0.670000017,0.086999997,0.319000006,0.059,0.003,0.003,0.037999999,0.002,0.032000002,0.449999988,39.97999954,9.680000305,34.88999939,9.699999809,0.689999998,0.569999993,1.120000005,0.769999981
2414,44480,3560,150,,,0.0,0.0,0.0,0.0,0.0,0.0,0.0,2569,,0.409722222,44480.40972,,4.92113,A,1.0,10/11/2021 0:00,09:11,09:04,09:51,3,0,10.5,725,5.5,210,2.25,1,2569,0.0,0.0,0.0,0.0,0.0,0.0,0.0,0.0,0.0,0.319999993,39.54000092,10.06000042,36.22000122,10.25,0.920000017,0.430000007,1.169999957,0.670000017
2415,44480,3561,120,1.118999958,0.057999998,0.354999989,0.057999998,0.003,0.003,0.037,0.002,0.050000001,2564,,0.701388889,44480.70139,,4.536700014,A,0.0,10/11/2021 0:00,16:50,16:13,19:10,2,0,10.0,TC19,2.0,170,2.119999886,1,2619,0.97299999,0.054000001,0.361999989,0.059,0.003,0.003,0.037,0.002,0.045000002,0.200000003,39.11000061,10.47999954,36.65999985,10.31000042,1.0,0.409999996,1.200000048,0.629999995
2416,44480,3561,173,1.171000004,0.041000001,0.393000007,0.063000001,0.003,0.003,0.039000001,0.002,0.055,2621,,0.739583333,44480.73958,,4.606463998,A,0.0,10/11/2021 0:00,16:50,16:13,19:10,2,0,10.0,TC19,2.0,170,2.119999886,1,2619,0.97299999,0.054000001,0.361999989,0.059,0.003,0.003,0.037,0.002,0.045000002,0.200000003,39.11000061,10.47999954,36.65999985,10.31000042,1.0,0.409999996,1.200000048,0.629999995
2417,44480,3561,151,0.771000028,0.064999998,0.344999999,0.057,0.003,0.003,0.035999998,0.002,0.035,2628,,0.75625,44480.75625,1.0,4.731779992,A,0.0,10/11/2021 0:00,16:50,16:13,19:10,2,0,10.0,TC19,2.0,170,2.119999886,1,2619,0.97299999,0.054000001,0.361999989,0.059,0.003,0.003,0.037,0.002,0.045000002,0.200000003,39.11000061,10.47999954,36.65999985,10.31000042,1.0,0.409999996,1.200000048,0.629999995
2418,44480,3561,138,0.83099997,0.050999999,0.356000006,0.056000002,0.003,0.003,0.035999998,0.002,0.039000001,2664,,0.790277778,44480.79028,1.0,4.770818009,A,0.0,10/11/2021 0:00,16:50,16:13,19:10,2,0,10.0,TC19,2.0,170,2.119999886,1,2619,0.97299999,0.054000001,0.361999989,0.059,0.003,0.003,0.037,0.002,0.045000002,0.200000003,39.11000061,10.47999954,36.65999985,10.31000042,1.0,0.409999996,1.200000048,0.629999995
2419,44480,3562,158,1.105000019,0.041999999,0.397000015,0.057,0.003,0.003,0.039999999,0.002,0.057999998,2665,,0.811805556,44480.81181,,4.692865995,A,0.0,10/11/2021 0:00,20:55,19:25,21:14,2,0,10.30000019,TC19,2.0,169,2.25,0,2670,0.987999976,0.046999998,0.375,0.057,0.003,0.003,0.039000001,0.002,0.048999999,0.379999995,35.86999893,9.75,36.25999832,9.550000191,0.819999993,0.330000013,1.279999971,0.620000005
2420,44480,3562,157,0.870999992,0.052999999,0.352999985,0.056000002,0.003,0.003,0.037999999,0.002,0.039000001,2675,,0.875,44480.875,1.0,4.772954002,A,0.0,10/11/2021 0:00,20:55,19:25,21:14,2,0,10.30000019,TC19,2.0,169,2.25,0,2670,0.987999976,0.046999998,0.375,0.057,0.003,0.003,0.039000001,0.002,0.048999999,0.379999995,35.86999893,9.75,36.25999832,9.550000191,0.819999993,0.330000013,1.279999971,0.620000005
2421,44480,3563,142,1.055999994,0.034000002,0.467999995,0.059999999,0.003,0.003,0.043000001,0.002,0.057,2589,,0.875,44480.875,,4.604314001,A,0.0,10/11/2021 0:00,20:50,20:10,22:35,1,0,7.0,REST,2.0,169,2.130000114,3,2625,1.133000016,0.034000002,0.430999994,0.057999998,0.003,0.003,0.041999999,0.002,0.059,3.200000048,35.75999832,8.949999809,35.70000076,9.18999958,0.699999988,0.360000014,1.25,0.649999976
2422,44480,3563,154,1.210000038,0.033,0.393000007,0.055,0.003,0.003,0.039999999,0.002,0.061000001,2661,,0.922222222,44480.92222,,4.659323989,A,0.0,10/11/2021 0:00,20:50,20:10,22:35,1,0,7.0,REST,2.0,169,2.130000114,3,2625,1.133000016,0.034000002,0.430999994,0.057999998,0.003,0.003,0.041999999,0.002,0.059,3.200000048,35.75999832,8.949999809,35.70000076,9.18999958,0.699999988,0.360000014,1.25,0.649999976
2423,44480,3564,163,1.450999975,0.039999999,0.412,0.057,0.003,0.003,0.039000001,0.002,0.075000003,2643,,0.965972222,44480.96597,,4.555986008,A,0.0,10/11/2021 0:00,23:11,22:49,23:51,1,0,7.900000095,REST,5.0,193,2.25,3,2664,1.444000006,0.048,0.407999992,0.057,0.003,0.003,0.037999999,0.002,0.075999998,0.899999976,35.77999878,8.909999847,35.59999847,9.25,0.699999988,0.370000005,1.25,0.649999976
2424,44480,3564,159,1.437000036,0.056000002,0.404000014,0.056000002,0.003,0.003,0.037999999,0.002,0.075999998,2686,,0.983333333,44480.98333,,4.613141988,A,0.0,10/11/2021 0:00,23:11,22:49,23:51,1,0,7.900000095,REST,5.0,193,2.25,3,2664,1.444000006,0.048,0.407999992,0.057,0.003,0.003,0.037999999,0.002,0.075999998,0.899999976,35.77999878,8.909999847,35.59999847,9.25,0.699999988,0.370000005,1.25,0.649999976
2425,44481,3565,191,1.399999976,0.039000001,0.393999994,0.056000002,0.003,0.003,0.039000001,0.002,0.075000003,2697,,0.013888889,44481.01389,,4.649122006,A,0.0,10/11/2021 0:00,00:25,23:48,02:34,2,0,10.30000019,TC19,4.0,153,2.25,1,2697,1.376000047,0.028999999,0.409999996,0.057,0.003,0.003,0.039000001,0.002,0.075000003,0.25,35.29000092,9.359999657,36.81999969,9.670000076,0.870000005,0.25999999,1.320000052,0.560000002
2426,44481,3565,180,1.348999977,0.024,0.414000005,0.057,0.003,0.003,0.039000001,0.002,0.075000003,2672,,0.052083333,44481.05208,,4.635182007,A,0.0,10/11/2021 0:00,00:25,23:48,02:34,2,0,10.30000019,TC19,4.0,153,2.25,1,2697,1.376000047,0.028999999,0.409999996,0.057,0.003,0.003,0.039000001,0.002,0.075000003,0.25,35.29000092,9.359999657,36.81999969,9.670000076,0.870000005,0.25999999,1.320000052,0.560000002
2427,44481,3565,145,1.379999995,0.024,0.421000004,0.057999998,0.003,0.003,0.039000001,0.002,0.075000003,2675,,0.055555556,44481.05556,,4.628008002,A,0.0,10/11/2021 0:00,00:25,23:48,02:34,2,0,10.30000019,TC19,4.0,153,2.25,1,2697,1.376000047,0.028999999,0.409999996,0.057,0.003,0.003,0.039000001,0.002,0.075000003,0.25,35.29000092,9.359999657,36.81999969,9.670000076,0.870000005,0.25999999,1.320000052,0.560000002
2428,44481,3565,148,,,0.0,0.0,0.0,0.0,0.0,0.0,0.0,2745,,0.104166667,44481.10417,,5.17299,A,1.0,10/11/2021 0:00,00:25,23:48,02:34,2,0,10.30000019,TC19,4.0,153,2.25,1,2697,1.376000047,0.028999999,0.409999996,0.057,0.003,0.003,0.039000001,0.002,0.075000003,0.25,35.29000092,9.359999657,36.81999969,9.670000076,0.870000005,0.25999999,1.320000052,0.560000002
2429,44481,3566,155,1.542999983,0.026000001,0.430000007,0.057999998,0.003,0.003,0.039999999,0.002,0.083999999,2717,,0.135416667,44481.13542,,4.638610006,A,0.0,10/12/2021 0:00,02:30,02:21,04:30,1,0,9.5,766,5.0,175,2.130000114,3,2751,1.555999994,0.024,0.419,0.057999998,0.003,0.003,0.039000001,0.002,0.083999999,0.219999999,33.52000046,9.840000153,38.00999832,9.489999771,0.939999998,0.109999999,1.419999957,0.529999971
2430,44481,3566,146,1.547999978,0.022,0.414000005,0.057,0.003,0.003,0.037999999,0.002,0.083999999,2764,,0.163194444,44481.16319,,4.705362007,A,0.0,10/12/2021 0:00,02:30,02:21,04:30,1,0,9.5,766,5.0,175,2.130000114,3,2751,1.555999994,0.024,0.419,0.057999998,0.003,0.003,0.039000001,0.002,0.083999999,0.219999999,33.52000046,9.840000153,38.00999832,9.489999771,0.939999998,0.109999999,1.419999957,0.529999971
2431,44481,3566,139,1.575999975,0.024,0.412999988,0.057999998,0.003,0.003,0.037999999,0.002,0.085000001,2774,,0.177083333,44481.17708,,4.708374008,A,0.0,10/12/2021 0:00,02:30,02:21,04:30,1,0,9.5,766,5.0,175,2.130000114,3,2751,1.555999994,0.024,0.419,0.057999998,0.003,0.003,0.039000001,0.002,0.083999999,0.219999999,33.52000046,9.840000153,38.00999832,9.489999771,0.939999998,0.109999999,1.419999957,0.529999971
2432,44481,3567,140,1.550999999,0.018999999,0.423000008,0.059,0.003,0.003,0.041000001,0.002,0.083999999,2795,,0.21875,44481.21875,,4.748914001,A,0.0,10/12/2021 0:00,04:32,04:27,06:09,2,0,10.80000019,TC14,4.0,164,2.25,1,2792,1.126999974,0.057999998,0.377000004,0.052999999,0.003,0.003,0.043000001,0.002,0.052000001,0.709999979,38.25999832,11.05000019,34.93999863,9.800000191,0.939999998,0.419999987,1.169999957,0.649999976
