Repository: rcalix1/TimeSeriesGPT

## Runs

* https://github.com/keonlee9420/Soft-DTW-Loss/tree/main
* These are older and will be archived
*

File: runs/Exp14/files/merged_seq_5998_CIVS.csv (part 26 of 61)
pd_index,date_f1,CNUM,LNUM_f1,SI_f1,S_f1,MN_f1,P_f1,CU_f1,NI_f1,CR_f1,MO_f1,TI_f1,HM_Temp_f1,ProbeSi_f1,Time_f1,Timestamp_f1,Compliant_eq_1_f1,C_perce_sat_f1,Before_After_f1,Good_bad_f1,date,Slag_Time_f2,Open_Time_f2,Close_Time_f2,Taphole_f2,Pipe_burn_hole_f2,Taphole_Length_f2,Clay_box_f2,Clay_Close_hole_ft3_f2,Clay_temp_f2,Drill_bit_size_f2,Drill_shafts_used_f2,Cast_Avg_Temp_f2,Cast_Avg_Si_f2,Cast_Avg_S_f2,Cast_Avg_Mn_f2,Cast_Avg_P_f2,Cast_Avg_Cu_f2,Cast_Avg_Ni_f2,Cast_Avg_Cr_f2,Cast_Avg_Mo_f2,Cast_Avg_Ti_f2,Slag_Fe_f2,Slag_SiO2_f2,Slag_Al2O3_f2,Slag_CaO_f2,Slag_MgO_f2,Slag_S_f2,Slag_K2O_f2,Slag_B_SiO2_f2,Slag_TiO2_f2
2433,44481,3567,150,0.703000009,0.097000003,0.330000013,0.046999998,0.003,0.003,0.045000002,0.002,0.018999999,2790,,0.246527778,44481.24653,1.0,4.974239997,A,0.0,10/12/2021 0:00,04:32,04:27,06:09,2,0,10.80000019,TC14,4.0,164,2.25,1,2792,1.126999974,0.057999998,0.377000004,0.052999999,0.003,0.003,0.043000001,0.002,0.052000001,0.709999979,38.25999832,11.05000019,34.93999863,9.800000191,0.939999998,0.419999987,1.169999957,0.649999976
2434,44481,3568,136,1.164999962,0.044,0.393999994,0.057,0.003,0.003,0.039000001,0.002,0.059,2752,,0.280555556,44481.28056,,4.796742012,A,0.0,10/12/2021 0:00,06:06,06:04,08:25,1,0,10.60000038,766,4.980000019,156,2.119999886,1,2738,1.18599999,0.041999999,0.391000003,0.057,0.003,0.003,0.039999999,0.002,0.059999999,0.200000003,37.38999939,10.02999973,36.20999908,9.869999886,0.99000001,0.340000004,1.230000019,0.579999983
2435,44481,3568,193,,,0.0,0.0,0.0,0.0,0.0,0.0,0.0,2738,,0.307638889,44481.30764,,5.16271,A,1.0,10/12/2021 0:00,06:06,06:04,08:25,1,0,10.60000038,766,4.980000019,156,2.119999886,1,2738,1.18599999,0.041999999,0.391000003,0.057,0.003,0.003,0.039999999,0.002,0.059999999,0.200000003,37.38999939,10.02999973,36.20999908,9.869999886,0.99000001,0.340000004,1.230000019,0.579999983
2436,44481,3568,159,1.20599997,0.039000001,0.386999995,0.057,0.003,0.003,0.039999999,0.002,0.059999999,2724,,0.341666667,44481.34167,,4.747286009,A,0.0,10/12/2021 0:00,06:06,06:04,08:25,1,0,10.60000038,766,4.980000019,156,2.119999886,1,2738,1.18599999,0.041999999,0.391000003,0.057,0.003,0.003,0.039999999,0.002,0.059999999,0.200000003,37.38999939,10.02999973,36.20999908,9.869999886,0.99000001,0.340000004,1.230000019,0.579999983
2437,44481,3569,147,1.036999941,0.037,0.400999993,0.059,0.003,0.003,0.037999999,0.002,0.055,2725,,0.361111111,44481.36111,,4.800208018,A,0.0,10/12/2021 0:00,08:40,08:20,09:20,2,0,11.0,TC14,5.0,160,2.119999886,1,2726,1.171000004,0.035,0.409999996,0.057999998,0.003,0.003,0.039999999,0.002,0.061999999,0.209999993,38.75999832,10.01000023,36.36000061,10.22999954,0.99000001,0.379999995,1.200000048,0.610000014
2438,44481,3569,146,1.30400002,0.033,0.418000013,0.057999998,0.003,0.003,0.041000001,0.002,0.068999998,2728,,0.375,44481.375,,4.724983995,A,0.0,10/12/2021 0:00,08:40,08:20,09:20,2,0,11.0,TC14,5.0,160,2.119999886,1,2726,1.171000004,0.035,0.409999996,0.057999998,0.003,0.003,0.039999999,0.002,0.061999999,0.209999993,38.75999832,10.01000023,36.36000061,10.22999954,0.99000001,0.379999995,1.200000048,0.610000014
2439,44481,3570,149,0.954999983,0.028000001,0.397000015,0.064999998,0.009,0.004,0.041999999,0.003,0.050999999,2693,,0.416666667,44481.41667,1.0,4.780876006,A,0.0,10/12/2021 0:00,09:21,09:19,11:51,1,0,10.60000038,784,4.980000019,179,2.119999886,1,2703,1.014999986,0.027000001,0.384000003,0.064000003,0.009,0.004,0.039999999,0.003,0.052000001,0.200000003,36.02000046,9.020000458,34.83000183,9.130000114,0.879999995,0.270000011,1.220000029,0.620000005
2440,44481,3570,148,1.085999966,0.025,0.38499999,0.063000001,0.009,0.004,0.039000001,0.003,0.055,2688,,0.435416667,44481.43542,,4.73665001,A,0.0,10/12/2021 0:00,09:21,09:19,11:51,1,0,10.60000038,784,4.980000019,179,2.119999886,1,2703,1.014999986,0.027000001,0.384000003,0.064000003,0.009,0.004,0.039999999,0.003,0.052000001,0.200000003,36.02000046,9.020000458,34.83000183,9.130000114,0.879999995,0.270000011,1.220000029,0.620000005
2441,44481,3570,191,1.003000021,0.028000001,0.368999988,0.063000001,0.009,0.004,0.039000001,0.003,0.048999999,2729,,0.461805556,44481.46181,,4.817271992,A,0.0,10/12/2021 0:00,09:21,09:19,11:51,1,0,10.60000038,784,4.980000019,179,2.119999886,1,2703,1.014999986,0.027000001,0.384000003,0.064000003,0.009,0.004,0.039999999,0.003,0.052000001,0.200000003,36.02000046,9.020000458,34.83000183,9.130000114,0.879999995,0.270000011,1.220000029,0.620000005
2442,44481,3571,146,,,0.0,0.0,0.0,0.0,0.0,0.0,0.0,2705,,0.510416667,44481.51042,,5.11645,A,1.0,10/12/2021 0:00,12:00,11:42,13:21,2,0,10.5,CT14,5.0,180,2.119999886,1,2747,0.828000009,0.056000002,0.361000001,0.055,0.003,0.003,0.039999999,0.002,0.043000001,0.170000002,38.31000137,10.85000038,37.18000031,10.72000027,1.070000052,0.25999999,1.25,0.589999974
2443,44481,3571,151,0.940999985,0.043000001,0.370999992,0.054000001,0.003,0.003,0.039999999,0.002,0.050999999,2777,,0.536805556,44481.53681,1.0,4.902908003,A,0.0,10/12/2021 0:00,12:00,11:42,13:21,2,0,10.5,CT14,5.0,180,2.119999886,1,2747,0.828000009,0.056000002,0.361000001,0.055,0.003,0.003,0.039999999,0.002,0.043000001,0.170000002,38.31000137,10.85000038,37.18000031,10.72000027,1.070000052,0.25999999,1.25,0.589999974
2444,44481,3571,139,0.714999974,0.068000004,0.351999998,0.056000002,0.003,0.003,0.039000001,0.002,0.035,2761,,0.553472222,44481.55347,1.0,4.938646006,A,0.0,10/12/2021 0:00,12:00,11:42,13:21,2,0,10.5,CT14,5.0,180,2.119999886,1,2747,0.828000009,0.056000002,0.361000001,0.055,0.003,0.003,0.039999999,0.002,0.043000001,0.170000002,38.31000137,10.85000038,37.18000031,10.72000027,1.070000052,0.25999999,1.25,0.589999974
2445,44481,3572,193,0.717000008,0.064999998,0.326000005,0.052999999,0.003,0.003,0.037999999,0.002,0.035,2678,,0.578472222,44481.57847,1.0,4.821267999,A,0.0,10/12/2021 0:00,13:22,13:19,15:41,1,0,10.0,784,4.949999809,160,2.119999886,1,2682,0.763999999,0.057999998,0.356000006,0.056000002,0.003,0.003,0.037999999,0.002,0.037999999,0.25,38.72999954,9.479999542,35.81999969,9.989999771,0.819999993,0.449999988,1.179999948,0.680000007
2446,44481,3572,122,0.777999997,0.056000002,0.363000005,0.057999998,0.003,0.003,0.039000001,0.002,0.039000001,2662,,0.601388889,44481.60139,1.0,4.782214001,A,0.0,10/12/2021 0:00,13:22,13:19,15:41,1,0,10.0,784,4.949999809,160,2.119999886,1,2682,0.763999999,0.057999998,0.356000006,0.056000002,0.003,0.003,0.037999999,0.002,0.037999999,0.25,38.72999954,9.479999542,35.81999969,9.989999771,0.819999993,0.449999988,1.179999948,0.680000007
2447,44481,3572,152,0.818000019,0.050999999,0.374000013,0.057,0.003,0.003,0.037999999,0.002,0.039999999,2689,,0.627777778,44481.62778,1.0,4.811001995,A,0.0,10/12/2021 0:00,13:22,13:19,15:41,1,0,10.0,784,4.949999809,160,2.119999886,1,2682,0.763999999,0.057999998,0.356000006,0.056000002,0.003,0.003,0.037999999,0.002,0.037999999,0.25,38.72999954,9.479999542,35.81999969,9.989999771,0.819999993,0.449999988,1.179999948,0.680000007
2448,44481,3572,150,0.744000018,0.059999999,0.358999997,0.057,0.003,0.003,0.039000001,0.002,0.035999998,2699,,0.642361111,44481.64236,1.0,4.845341995,A,0.0,10/12/2021 0:00,13:22,13:19,15:41,1,0,10.0,784,4.949999809,160,2.119999886,1,2682,0.763999999,0.057999998,0.356000006,0.056000002,0.003,0.003,0.037999999,0.002,0.037999999,0.25,38.72999954,9.479999542,35.81999969,9.989999771,0.819999993,0.449999988,1.179999948,0.680000007
2449,44481,3573,184,,,0.0,0.0,0.0,0.0,0.0,0.0,0.0,2694,,0.680555556,44481.68056,,5.10103,A,1.0,10/12/2021 0:00,16:20,15:35,17:20,2,0,11.0,CT14,5.5,160,2.119999886,1,2701,0.772000015,0.061000001,0.372000009,0.057,0.003,0.003,0.039000001,0.002,0.037,0.170000002,38.36999893,10.89000034,37.22000122,10.81000042,1.080000043,0.25999999,1.25,0.579999983
2450,44481,3573,132,0.882000029,0.052999999,0.382999986,0.057,0.003,0.003,0.039000001,0.002,0.043000001,2705,,0.697916667,44481.69792,1.0,4.813743991,A,0.0,10/12/2021 0:00,16:20,15:35,17:20,2,0,11.0,CT14,5.5,160,2.119999886,1,2701,0.772000015,0.061000001,0.372000009,0.057,0.003,0.003,0.039000001,0.002,0.037,0.170000002,38.36999893,10.89000034,37.22000122,10.81000042,1.080000043,0.25999999,1.25,0.579999983
2451,44481,3573,138,0.661000013,0.068000004,0.360000014,0.057,0.003,0.003,0.039000001,0.002,0.030999999,2704,,0.722222222,44481.72222,1.0,4.873039995,A,0.0,10/12/2021 0:00,16:20,15:35,17:20,2,0,11.0,CT14,5.5,160,2.119999886,1,2701,0.772000015,0.061000001,0.372000009,0.057,0.003,0.003,0.039000001,0.002,0.037,0.170000002,38.36999893,10.89000034,37.22000122,10.81000042,1.080000043,0.25999999,1.25,0.579999983
2452,44481,3574,120,0.75999999,0.055,0.370000005,0.056000002,0.003,0.003,0.039000001,0.002,0.037999999,2703,,0.770833333,44481.77083,1.0,4.848160003,A,0.0,10/12/2021 0:00,17:21,17:18,18:55,1,0,10.10000038,784,5.25,155,2.119999886,1,2698,0.801999986,0.056000002,0.377000004,0.057,0.003,0.003,0.039000001,0.002,0.039999999,0.230000004,39.08000183,9.710000038,35.93999863,10.10000038,0.930000007,0.409999996,1.179999948,0.660000026
2453,44481,3574,153,0.842999995,0.057,0.382999986,0.057,0.003,0.003,0.039000001,0.002,0.041000001,2693,,0.784722222,44481.78472,1.0,4.806244001,A,0.0,10/12/2021 0:00,17:21,17:18,18:55,1,0,10.10000038,784,5.25,155,2.119999886,1,2698,0.801999986,0.056000002,0.377000004,0.057,0.003,0.003,0.039000001,0.002,0.039999999,0.230000004,39.08000183,9.710000038,35.93999863,10.10000038,0.930000007,0.409999996,1.179999948,0.660000026
2454,44481,3575,190,0.902999997,0.059,0.349999994,0.057,0.003,0.003,0.037,0.002,0.041999999,2680,,0.808333333,44481.80833,1.0,4.767930001,A,0.0,10/12/2021 0:00,19:04,18:50,20:23,2,0,12.0,CT16,4.0,210,2.130000114,1,2693,0.83099997,0.064999998,0.342000008,0.056000002,0.003,0.003,0.037999999,0.002,0.037999999,0.209999993,39.68999863,10.22000027,36.38999939,10.43000031,0.970000029,0.430000007,1.179999948,0.680000007
2455,44481,3575,183,0.759000003,0.071999997,0.333999991,0.054000001,0.003,0.003,0.039000001,0.002,0.035,2707,,0.8375,44481.8375,1.0,4.846462,A,0.0,10/12/2021 0:00,19:04,18:50,20:23,2,0,12.0,CT16,4.0,210,2.130000114,1,2693,0.83099997,0.064999998,0.342000008,0.056000002,0.003,0.003,0.037999999,0.002,0.037999999,0.209999993,39.68999863,10.22000027,36.38999939,10.43000031,0.970000029,0.430000007,1.179999948,0.680000007
2456,44481,3576,151,0.617999971,0.115999997,0.330000013,0.056000002,0.003,0.003,0.039000001,0.002,0.024,2658,,0.895833333,44481.89583,,4.80241001,A,0.0,10/12/2021 0:00,20:35,20:32,22:23,1,0,10.30000019,784,5.75,160,2.130000114,1,2671,0.688000023,0.088,0.349000007,0.057,0.003,0.003,0.039999999,0.002,0.029999999,0.99000001,36.22000122,8.600000381,35.93000031,9.109999657,0.600000024,0.5,1.24000001,0.709999979
2457,44481,3576,182,0.757000029,0.059999999,0.368000001,0.057,0.003,0.003,0.041000001,0.002,0.035,2684,,0.916666667,44481.91667,1.0,4.818433992,A,0.0,10/12/2021 0:00,20:35,20:32,22:23,1,0,10.30000019,784,5.75,160,2.130000114,1,2671,0.688000023,0.088,0.349000007,0.057,0.003,0.003,0.039999999,0.002,0.029999999,0.99000001,36.22000122,8.600000381,35.93000031,9.109999657,0.600000024,0.5,1.24000001,0.709999979
2458,44481,3577,154,0.648000002,0.075999998,0.340000004,0.056000002,0.003,0.003,0.039999999,0.002,0.028999999,2693,,0.011805556,44481.01181,1.0,4.85822,A,0.0,10/12/2021 0:00,22:45,22:20,00:21,2,0,10.80000019,CT16,4.0,163,2.130000114,1,2658,0.683000028,0.079999998,0.330000013,0.056000002,0.003,0.003,0.039999999,0.002,0.029999999,0.469999999,36.84000015,9.239999771,35.84000015,9.340000153,0.680000007,0.540000021,1.230000019,0.730000019
2459,44481,3577,144,0.748000026,0.081,0.323000014,0.056000002,0.003,0.003,0.037999999,0.002,0.029999999,2608,,0.941666667,44481.94167,1.0,4.703953992,A,0.0,10/12/2021 0:00,22:45,22:20,00:21,2,0,10.80000019,CT16,4.0,163,2.130000114,1,2658,0.683000028,0.079999998,0.330000013,0.056000002,0.003,0.003,0.039999999,0.002,0.029999999,0.469999999,36.84000015,9.239999771,35.84000015,9.340000153,0.680000007,0.540000021,1.230000019,0.730000019
2460,44481,3577,193,0.675000012,0.075000003,0.342999995,0.057,0.003,0.003,0.041000001,0.002,0.029999999,2656,,0.965972222,44481.96597,1.0,4.798603995,A,0.0,10/12/2021 0:00,22:45,22:20,00:21,2,0,10.80000019,CT16,4.0,163,2.130000114,1,2658,0.683000028,0.079999998,0.330000013,0.056000002,0.003,0.003,0.039999999,0.002,0.029999999,0.469999999,36.84000015,9.239999771,35.84000015,9.340000153,0.680000007,0.540000021,1.230000019,0.730000019
2461,44481,3577,157,0.660000026,0.086999997,0.312000006,0.055,0.003,0.003,0.039000001,0.002,0.032000002,2676,,0.978472222,44481.97847,1.0,4.826515993,A,0.0,10/12/2021 0:00,22:45,22:20,00:21,2,0,10.80000019,CT16,4.0,163,2.130000114,1,2658,0.683000028,0.079999998,0.330000013,0.056000002,0.003,0.003,0.039999999,0.002,0.029999999,0.469999999,36.84000015,9.239999771,35.84000015,9.340000153,0.680000007,0.540000021,1.230000019,0.730000019
2462,44482,3578,152,0.649999976,0.068999998,0.338999987,0.056000002,0.003,0.003,0.039000001,0.002,0.030999999,2674,,0.060416667,44482.06042,1.0,4.834672007,A,0.0,10/13/2021 0:00,00:35,00:28,02:39,1,1,10.0,784,5.0,170,2.130000114,1,2678,0.629999995,0.077,0.34799999,0.056000002,0.003,0.003,0.041000001,0.002,0.028000001,0.289999992,36.90000153,9.050000191,35.97999954,9.460000038,0.699999988,0.469999999,1.230000019,0.730000019
2463,44482,3578,139,0.68900001,0.096000001,0.344000012,0.057,0.003,0.003,0.039000001,0.002,0.027000001,2692,,0.076388889,44482.07639,1.0,4.837291997,A,0.0,10/13/2021 0:00,00:35,00:28,02:39,1,1,10.0,784,5.0,170,2.130000114,1,2678,0.629999995,0.077,0.34799999,0.056000002,0.003,0.003,0.041000001,0.002,0.028000001,0.289999992,36.90000153,9.050000191,35.97999954,9.460000038,0.699999988,0.469999999,1.230000019,0.730000019
2464,44482,3578,144,0.575999975,0.072999999,0.349999994,0.055,0.003,0.003,0.041999999,0.002,0.025,2676,,0.101388889,44482.10139,1.0,4.859220008,A,0.0,10/13/2021 0:00,00:35,00:28,02:39,1,1,10.0,784,5.0,170,2.130000114,1,2678,0.629999995,0.077,0.34799999,0.056000002,0.003,0.003,0.041000001,0.002,0.028000001,0.289999992,36.90000153,9.050000191,35.97999954,9.460000038,0.699999988,0.469999999,1.230000019,0.730000019
2465,44482,3578,150,0.605000019,0.071000002,0.35800001,0.057,0.003,0.003,0.041999999,0.002,0.027000001,2672,,0.107638889,44482.10764,1.0,4.845453993,A,0.0,10/13/2021 0:00,00:35,00:28,02:39,1,1,10.0,784,5.0,170,2.130000114,1,2678,0.629999995,0.077,0.34799999,0.056000002,0.003,0.003,0.041000001,0.002,0.028000001,0.289999992,36.90000153,9.050000191,35.97999954,9.460000038,0.699999988,0.469999999,1.230000019,0.730000019
2466,44482,3579,158,0.782999992,0.071999997,0.337000012,0.056000002,0.003,0.003,0.035999998,0.002,0.034000002,2707,,0.14375,44482.14375,1.0,4.838446003,A,0.0,10/13/2021 0:00,02:45,02:36,03:47,2,0,11.30000019,CT16,3.980000019,179,2.130000114,1,2707,0.782999992,0.071999997,0.337000012,0.056000002,0.003,0.003,0.035999998,0.002,0.034000002,0.439999998,35.65000153,8.739999771,35.11999893,8.909999847,0.639999986,0.529999971,1.24000001,0.709999979
2467,44482,3580,182,,,0.0,0.0,0.0,0.0,0.0,0.0,0.0,2690,,0.194444444,44482.19444,,5.09589,A,1.0,10/13/2021 0:00,04:00,03:47,06:05,1,0,10.0,764,5.300000191,175,2.130000114,1,2694,0.648000002,0.054000001,0.326999992,0.061000001,0.009,0.004,0.039000001,0.003,0.026000001,0.239999995,40.52999878,9.930000305,36.54000092,10.56999969,0.899999976,0.460000008,1.159999967,0.720000029
2468,44482,3580,151,0.648000002,0.054000001,0.326999992,0.061000001,0.009,0.004,0.039000001,0.003,0.026000001,2699,,0.216666667,44482.21667,1.0,4.875285998,A,0.0,10/13/2021 0:00,04:00,03:47,06:05,1,0,10.0,764,5.300000191,175,2.130000114,1,2694,0.648000002,0.054000001,0.326999992,0.061000001,0.009,0.004,0.039000001,0.003,0.026000001,0.239999995,40.52999878,9.930000305,36.54000092,10.56999969,0.899999976,0.460000008,1.159999967,0.720000029
2469,44482,3580,136,,,0.0,0.0,0.0,0.0,0.0,0.0,0.0,2693,,0.246527778,44482.24653,,5.09846,A,1.0,10/13/2021 0:00,04:00,03:47,06:05,1,0,10.0,764,5.300000191,175,2.130000114,1,2694,0.648000002,0.054000001,0.326999992,0.061000001,0.009,0.004,0.039000001,0.003,0.026000001,0.239999995,40.52999878,9.930000305,36.54000092,10.56999969,0.899999976,0.460000008,1.159999967,0.720000029
2470,44482,3581,145,,,0.0,0.0,0.0,0.0,0.0,0.0,0.0,2627,,0.270833333,44482.27083,,5.00594,A,1.0,10/13/2021 0:00,06:06,05:59,07:19,2,0,9.600000381,CT4,3.900000095,106,2.130000114,1,2662,0.0,0.0,0.0,0.0,0.0,0.0,0.0,0.0,0.0,0.310000002,39.75999832,9.770000458,36.02999878,10.19999981,0.850000024,0.479999989,1.159999967,0.709999979
2471,44482,3581,138,,,0.0,0.0,0.0,0.0,0.0,0.0,0.0,2698,,0.286111111,44482.28611,,5.10617,A,1.0,10/13/2021 0:00,06:06,05:59,07:19,2,0,9.600000381,CT4,3.900000095,106,2.130000114,1,2662,0.0,0.0,0.0,0.0,0.0,0.0,0.0,0.0,0.0,0.310000002,39.75999832,9.770000458,36.02999878,10.19999981,0.850000024,0.479999989,1.159999967,0.709999979
2472,44482,3582,162,,,0.0,0.0,0.0,0.0,0.0,0.0,0.0,2707,,0.329166667,44482.32917,,5.11902,A,1.0,10/13/2021 0:00,07:19,07:17,09:10,1,0,10.0,764,5.300000191,172,2.119999886,1,2726,0.95599997,0.039999999,0.367000014,0.067000002,0.009,0.004,0.039999999,0.003,0.044,0.280000001,39.70000076,8.029999733,35.61999893,11.07999992,0.829999983,0.519999981,1.179999948,0.5
2473,44482,3582,144,1.067000031,0.041000001,0.370999992,0.068999998,0.009,0.004,0.039999999,0.003,0.045000002,2741,,0.359027778,44482.35903,,4.80829799,A,0.0,10/13/2021 0:00,07:19,07:17,09:10,1,0,10.0,764,5.300000191,172,2.119999886,1,2726,0.95599997,0.039999999,0.367000014,0.067000002,0.009,0.004,0.039999999,0.003,0.044,0.280000001,39.70000076,8.029999733,35.61999893,11.07999992,0.829999983,0.519999981,1.179999948,0.5
2474,44482,3582,173,0.843999982,0.039000001,0.363000005,0.064000003,0.009,0.004,0.039999999,0.003,0.041999999,2731,,0.375,44482.375,1.0,4.864234004,A,0.0,10/13/2021 0:00,07:19,07:17,09:10,1,0,10.0,764,5.300000191,172,2.119999886,1,2726,0.95599997,0.039999999,0.367000014,0.067000002,0.009,0.004,0.039999999,0.003,0.044,0.280000001,39.70000076,8.029999733,35.61999893,11.07999992,0.829999983,0.519999981,1.179999948,0.5
2475,44482,3583,180,1.041000009,0.046999998,0.344999999,0.064000003,0.01,0.004,0.039999999,0.003,0.044,2720,,0.403472222,44482.40347,,4.784039997,A,0.0,10/13/2021 0:00,09:37,09:16,10:29,2,0,10.69999981,REST,3.539999962,212,2.130000114,1,2727,0.996999979,0.045000002,0.342000008,0.064000003,0.009,0.004,0.039999999,0.003,0.043000001,0.219999999,39.0,9.960000038,35.70999908,10.01000023,0.959999979,0.439999998,1.169999957,0.660000026
2476,44482,3583,163,0.953000009,0.043000001,0.338999987,0.063000001,0.009,0.004,0.039000001,0.003,0.041999999,2735,,0.419444444,44482.41944,1.0,4.836211996,A,0.0,10/13/2021 0:00,09:37,09:16,10:29,2,0,10.69999981,REST,3.539999962,212,2.130000114,1,2727,0.996999979,0.045000002,0.342000008,0.064000003,0.009,0.004,0.039999999,0.003,0.043000001,0.219999999,39.0,9.960000038,35.70999908,10.01000023,0.959999979,0.439999998,1.169999957,0.660000026
2477,44482,3584,184,0.80400002,0.044,0.326999992,0.061000001,0.009,0.004,0.039000001,0.003,0.037999999,2711,,0.458333333,44482.45833,1.0,4.846345993,A,0.0,10/13/2021 0:00,10:27,10:26,12:11,1,0,11.0,764,5.300000191,162,2.119999886,1,2716,0.852999985,0.043000001,0.358999997,0.059999999,0.007,0.004,0.039999999,0.003,0.041000001,0.189999998,39.52000046,9.779999733,36.50999832,10.35000038,0.99000001,0.379999995,1.190000057,0.670000017
2478,44482,3584,153,0.816999972,0.035999998,0.349999994,0.059999999,0.009,0.004,0.039000001,0.003,0.039999999,2726,,0.479166667,44482.47917,1.0,4.86962001,A,0.0,10/13/2021 0:00,10:27,10:26,12:11,1,0,11.0,764,5.300000191,162,2.119999886,1,2716,0.852999985,0.043000001,0.358999997,0.059999999,0.007,0.004,0.039999999,0.003,0.041000001,0.189999998,39.52000046,9.779999733,36.50999832,10.35000038,0.99000001,0.379999995,1.190000057,0.670000017
2479,44482,3584,138,0.936999977,0.048999999,0.400999993,0.057999998,0.003,0.003,0.043000001,0.002,0.045000002,2711,,0.507638889,44482.50764,1.0,4.806178008,A,0.0,10/13/2021 0:00,10:27,10:26,12:11,1,0,11.0,764,5.300000191,162,2.119999886,1,2716,0.852999985,0.043000001,0.358999997,0.059999999,0.007,0.004,0.039999999,0.003,0.041000001,0.189999998,39.52000046,9.779999733,36.50999832,10.35000038,0.99000001,0.379999995,1.190000057,0.670000017
2480,44482,3585,182,1.067000031,0.050000001,0.377999991,0.059999999,0.003,0.003,0.041999999,0.002,0.055,2714,,0.04375,44482.04375,,4.76931399,A,0.0,10/13/2021 0:00,12:22,12:08,13:27,2,0,10.80000019,CT4,3.5,197,2.130000114,1,2740,1.054999948,0.048,0.381000012,0.059999999,0.003,0.003,0.041999999,0.002,0.052999999,0.189999998,38.45000076,10.07999992,36.59999847,10.27999973,1.039999962,0.409999996,1.220000029,0.610000014
2481,44482,3585,120,1.042999983,0.046,0.384000003,0.059,0.003,0.003,0.041999999,0.002,0.050000001,2766,,0.051388889,44482.05139,,4.853382005,A,0.0,10/13/2021 0:00,12:22,12:08,13:27,2,0,10.80000019,CT4,3.5,197,2.130000114,1,2740,1.054999948,0.048,0.381000012,0.059999999,0.003,0.003,0.041999999,0.002,0.052999999,0.189999998,38.45000076,10.07999992,36.59999847,10.27999973,1.039999962,0.409999996,1.220000029,0.610000014
2482,44482,3586,132,0.957000017,0.059,0.386999995,0.059999999,0.003,0.003,0.043000001,0.002,0.046,2708,,0.581944444,44482.58194,1.0,4.792355995,A,0.0,10/13/2021 0:00,13:32,13:30,15:35,1,0,10.69999981,778,5.300000191,151,2.119999886,1,2723,0.862999976,0.054000001,0.375999987,0.057999998,0.003,0.003,0.041999999,0.002,0.043000001,0.239999995,39.36000061,9.81000042,36.79999924,10.44999981,0.980000019,0.439999998,1.200000048,0.649999976
2483,44482,3586,194,0.869000018,0.056000002,0.370000005,0.057,0.003,0.003,0.041000001,0.002,0.041999999,2724,,0.608333333,44482.60833,1.0,4.844479994,A,0.0,10/13/2021 0:00,13:32,13:30,15:35,1,0,10.69999981,778,5.300000191,151,2.119999886,1,2723,0.862999976,0.054000001,0.375999987,0.057999998,0.003,0.003,0.041999999,0.002,0.043000001,0.239999995,39.36000061,9.81000042,36.79999924,10.44999981,0.980000019,0.439999998,1.200000048,0.649999976
2484,44482,3586,136,0.828999996,0.050000001,0.377999991,0.057,0.003,0.003,0.041999999,0.002,0.041999999,2733,,0.627083333,44482.62708,1.0,4.872354001,A,0.0,10/13/2021 0:00,13:32,13:30,15:35,1,0,10.69999981,778,5.300000191,151,2.119999886,1,2723,0.862999976,0.054000001,0.375999987,0.057999998,0.003,0.003,0.041999999,0.002,0.043000001,0.239999995,39.36000061,9.81000042,36.79999924,10.44999981,0.980000019,0.439999998,1.200000048,0.649999976
2485,44482,3586,193,0.796999991,0.050000001,0.368999988,0.057,0.003,0.003,0.041000001,0.002,0.039999999,2727,,0.650694444,44482.65069,1.0,4.871742002,A,0.0,10/13/2021 0:00,13:32,13:30,15:35,1,0,10.69999981,778,5.300000191,151,2.119999886,1,2723,0.862999976,0.054000001,0.375999987,0.057999998,0.003,0.003,0.041999999,0.002,0.043000001,0.239999995,39.36000061,9.81000042,36.79999924,10.44999981,0.980000019,0.439999998,1.200000048,0.649999976
2486,44482,3587,152,0.875,0.057,0.379999995,0.057,0.003,0.003,0.041000001,0.002,0.043000001,2714,,0.671527778,44482.67153,1.0,4.82708,A,0.0,10/13/2021 0:00,15:43,15:37,16:37,2,0,9.899999619,CT4,3.99000001,230,2.130000114,1,2730,0.879999995,0.052999999,0.375,0.057999998,0.003,0.003,0.041000001,0.002,0.044,0.170000002,39.0,10.27999973,36.99000168,10.59000015,1.059999943,0.409999996,1.220000029,0.600000024
2487,44482,3587,151,0.88499999,0.048,0.370999992,0.057999998,0.003,0.003,0.041000001,0.002,0.045000002,2746,,0.693055556,44482.69306,1.0,4.873258003,A,0.0,10/13/2021 0:00,15:43,15:37,16:37,2,0,9.899999619,CT4,3.99000001,230,2.130000114,1,2730,0.879999995,0.052999999,0.375,0.057999998,0.003,0.003,0.041000001,0.002,0.044,0.170000002,39.0,10.27999973,36.99000168,10.59000015,1.059999943,0.409999996,1.220000029,0.600000024
2488,44482,3588,190,1.136000037,0.035999998,0.428000003,0.057999998,0.003,0.003,0.041000001,0.002,0.059,2674,,0.718055556,44482.71806,,4.69904399,A,0.0,10/13/2021 0:00,16:55,16:38,19:51,1,0,10.0,REST,5.5,155,2.130000114,1,2719,1.105999947,0.037,0.421999991,0.057999998,0.003,0.003,0.041999999,0.002,0.059,0.25,39.65999985,10.14999962,36.79000092,10.43000031,0.959999979,0.460000008,1.190000057,0.660000026
2489,44482,3588,183,0.977999985,0.048999999,0.377000004,0.056000002,0.003,0.003,0.039999999,0.002,0.050000001,2728,,0.756944444,44482.75694,1.0,4.819156005,A,0.0,10/13/2021 0:00,16:55,16:38,19:51,1,0,10.0,REST,5.5,155,2.130000114,1,2719,1.105999947,0.037,0.421999991,0.057999998,0.003,0.003,0.041999999,0.002,0.059,0.25,39.65999985,10.14999962,36.79000092,10.43000031,0.959999979,0.460000008,1.190000057,0.660000026
2490,44482,3588,132,1.199000001,0.028999999,0.448000014,0.061999999,0.003,0.003,0.045000002,0.002,0.066,2743,,0.767361111,44482.76736,,4.779214001,A,0.0,10/13/2021 0:00,16:55,16:38,19:51,1,0,10.0,REST,5.5,155,2.130000114,1,2719,1.105999947,0.037,0.421999991,0.057999998,0.003,0.003,0.041999999,0.002,0.059,0.25,39.65999985,10.14999962,36.79000092,10.43000031,0.959999979,0.460000008,1.190000057,0.660000026
2491,44482,3588,146,1.111999989,0.035,0.433999985,0.057999998,0.003,0.003,0.043000001,0.002,0.059,2732,,0.811111111,44482.81111,,4.789292004,A,0.0,10/13/2021 0:00,16:55,16:38,19:51,1,0,10.0,REST,5.5,155,2.130000114,1,2719,1.105999947,0.037,0.421999991,0.057999998,0.003,0.003,0.041999999,0.002,0.059,0.25,39.65999985,10.14999962,36.79000092,10.43000031,0.959999979,0.460000008,1.190000057,0.660000026
2492,44482,3589,138,1.180999994,0.035,0.400000006,0.057,0.003,0.003,0.041999999,0.002,0.061000001,2753,,0.857638889,44482.85764,,4.798120002,A,0.0,10/13/2021 0:00,19:59,19:50,21:04,2,0,5.199999809,CT4,5.449999809,186,2.130000114,1,2753,1.180999994,0.035,0.400000006,0.057,0.003,0.003,0.041999999,0.002,0.061000001,0.170000002,38.90999985,10.31000042,37.18999863,10.57999992,1.059999943,0.409999996,1.230000019,0.600000024
2493,44482,3590,155,1.108999968,0.052999999,0.395000011,0.057999998,0.003,0.003,0.039999999,0.002,0.054000001,2761,,0.908333333,44482.90833,,4.823050011,A,0.0,10/13/2021 0:00,21:09,21:04,22:45,1,0,10.60000038,765,5.179999828,180,2.130000114,1,2758,1.039999962,0.045000002,0.398999989,0.056000002,0.003,0.003,0.039999999,0.002,0.052999999,0.230000004,35.13999939,10.73999977,36.74000168,9.569999695,0.829999983,0.25,1.320000052,0.600000024
2494,44482,3590,140,0.971000016,0.037999999,0.402999997,0.055,0.003,0.003,0.039999999,0.002,0.052000001,2755,,0.930555556,44482.93056,1.0,4.865333996,A,0.0,10/13/2021 0:00,21:09,21:04,22:45,1,0,10.60000038,765,5.179999828,180,2.130000114,1,2758,1.039999962,0.045000002,0.398999989,0.056000002,0.003,0.003,0.039999999,0.002,0.052999999,0.230000004,35.13999939,10.73999977,36.74000168,9.569999695,0.829999983,0.25,1.320000052,0.600000024
2495,44482,3591,180,0.822000027,0.044,0.398999989,0.057999998,0.003,0.003,0.041999999,0.002,0.041000001,2737,,0.027083333,44482.02708,1.0,4.882321992,A,0.0,10/13/2021 0:00,22:57,22:43,00:44,2,0,10.80000019,CT4,5.139999866,169,2.130000114,1,2756,1.09800005,0.037999999,0.395000011,0.057,0.003,0.003,0.039999999,0.002,0.056000002,0.150000006,33.84000015,11.11999989,37.04999924,9.869999886,1.0,0.189999998,1.389999986,0.50999999
2496,44482,3591,158,1.02699995,0.035999998,0.405000001,0.059,0.003,0.003,0.041000001,0.002,0.055,2723,,0.963194444,44482.96319,,4.801250016,A,0.0,10/13/2021 0:00,22:57,22:43,00:44,2,0,10.80000019,CT4,5.139999866,169,2.130000114,1,2756,1.09800005,0.037999999,0.395000011,0.057,0.003,0.003,0.039999999,0.002,0.056000002,0.150000006,33.84000015,11.11999989,37.04999924,9.869999886,1.0,0.189999998,1.389999986,0.50999999
2497,44482,3591,136,1.419999957,0.033,0.398000002,0.055,0.003,0.003,0.037999999,0.002,0.068999998,2775,,0.986805556,44482.98681,,4.756274014,A,0.0,10/13/2021 0:00,22:57,22:43,00:44,2,0,10.80000019,CT4,5.139999866,169,2.130000114,1,2756,1.09800005,0.037999999,0.395000011,0.057,0.003,0.003,0.039999999,0.002,0.056000002,0.150000006,33.84000015,11.11999989,37.04999924,9.869999886,1.0,0.189999998,1.389999986,0.50999999
2498,44482,3591,147,1.123999953,0.037999999,0.377999991,0.057,0.003,0.003,0.039000001,0.002,0.057,2789,,0.997222222,44482.99722,,4.865374015,A,0.0,10/13/2021 0:00,22:57,22:43,00:44,2,0,10.80000019,CT4,5.139999866,169,2.130000114,1,2756,1.09800005,0.037999999,0.395000011,0.057,0.003,0.003,0.039999999,0.002,0.056000002,0.150000006,33.84000015,11.11999989,37.04999924,9.869999886,1.0,0.189999998,1.389999986,0.50999999
2499,44483,3592,193,1.039000034,0.043000001,0.421000004,0.059999999,0.003,0.003,0.039999999,0.002,0.052000001,2712,,0.054166667,44483.05417,,4.779427989,A,0.0,10/14/2021 0:00,00:53,00:45,02:59,1,0,11.30000019,765,5.25,170,2.130000114,1,2737,0.926999986,0.046999998,0.395000011,0.057999998,0.003,0.003,0.039999999,0.002,0.045000002,0.180000007,35.49000168,10.35000038,36.13000107,9.520000458,0.800000012,0.340000004,1.289999962,0.620000005
2500,44483,3592,148,1.047000051,0.044,0.395999998,0.057999998,0.003,0.003,0.037,0.002,0.050000001,2743,,0.071527778,44483.07153,,4.820197985,A,0.0,10/14/2021 0:00,00:53,00:45,02:59,1,0,11.30000019,765,5.25,170,2.130000114,1,2737,0.926999986,0.046999998,0.395000011,0.057999998,0.003,0.003,0.039999999,0.002,0.045000002,0.180000007,35.49000168,10.35000038,36.13000107,9.520000458,0.800000012,0.340000004,1.289999962,0.620000005
2501,44483,3592,150,0.796999991,0.050999999,0.374000013,0.056000002,0.003,0.003,0.039999999,0.002,0.037,2752,,0.099305556,44483.09931,1.0,4.907792003,A,0.0,10/14/2021 0:00,00:53,00:45,02:59,1,0,11.30000019,765,5.25,170,2.130000114,1,2737,0.926999986,0.046999998,0.395000011,0.057999998,0.003,0.003,0.039999999,0.002,0.045000002,0.180000007,35.49000168,10.35000038,36.13000107,9.520000458,0.800000012,0.340000004,1.289999962,0.620000005
2502,44483,3592,194,0.823000014,0.048,0.388999999,0.057999998,0.003,0.003,0.041000001,0.002,0.039000001,2741,,0.11875,44483.11875,1.0,4.885271996,A,0.0,10/14/2021 0:00,00:53,00:45,02:59,1,0,11.30000019,765,5.25,170,2.130000114,1,2737,0.926999986,0.046999998,0.395000011,0.057999998,0.003,0.003,0.039999999,0.002,0.045000002,0.180000007,35.49000168,10.35000038,36.13000107,9.520000458,0.800000012,0.340000004,1.289999962,0.620000005
2503,44483,3593,120,0.950999975,0.059999999,0.377999991,0.057999998,0.003,0.003,0.041999999,0.002,0.043000001,2656,,0.155555556,44483.15556,1.0,4.719694009,A,0.0,10/14/2021 0:00,03:05,02:57,04:12,2,0,12.0,CT10,3.5,157,2.130000114,1,2656,0.950999975,0.059999999,0.377999991,0.057999998,0.003,0.003,0.041999999,0.002,0.043000001,0.119999997,34.20999908,10.14000034,35.84999847,9.119999886,0.860000014,0.340000004,1.320000052,0.600000024
2504,44483,3594,182,0.838,0.050000001,0.34799999,0.052999999,0.003,0.003,0.037999999,0.002,0.041999999,2736,,0.213888889,44483.21389,1.0,4.872614,A,0.0,10/14/2021 0:00,04:30,04:15,06:15,1,0,11.30000019,765,2.0,165,2.130000114,1,2693,0.843999982,0.048999999,0.331999987,0.055,0.007,0.004,0.037,0.003,0.035999998,0.180000007,35.79999924,10.53999996,36.04000092,9.479999542,0.810000002,0.360000014,1.269999981,0.620000005
2505,44483,3594,151,0.887000024,0.041999999,0.328999996,0.057,0.009,0.004,0.037,0.003,0.037999999,2708,,0.229166667,44483.22917,1.0,4.820221993,A,0.0,10/14/2021 0:00,04:30,04:15,06:15,1,0,11.30000019,765,2.0,165,2.130000114,1,2693,0.843999982,0.048999999,0.331999987,0.055,0.007,0.004,0.037,0.003,0.035999998,0.180000007,35.79999924,10.53999996,36.04000092,9.479999542,0.810000002,0.360000014,1.269999981,0.620000005
2506,44483,3594,192,0.808000028,0.055,0.319000006,0.056000002,0.009,0.004,0.037,0.003,0.027000001,2637,,0.260416667,44483.26042,1.0,4.736761991,A,0.0,10/14/2021 0:00,04:30,04:15,06:15,1,0,11.30000019,765,2.0,165,2.130000114,1,2693,0.843999982,0.048999999,0.331999987,0.055,0.007,0.004,0.037,0.003,0.035999998,0.180000007,35.79999924,10.53999996,36.04000092,9.479999542,0.810000002,0.360000014,1.269999981,0.620000005
2507,44483,3595,149,0.93900001,0.048,0.370000005,0.056000002,0.003,0.003,0.039000001,0.002,0.046999998,2508,,0.288194444,44483.28819,1.0,4.517909996,A,0.0,10/14/2021 0:00,06:53,06:30,08:29,2,7,12.0,CT10,3.00999999,100,2.130000114,2,2585,0.75,0.068999998,0.331999987,0.055,0.003,0.003,0.039000001,0.002,0.035999998,0.170000002,38.91999817,10.31000042,37.08000183,10.63000011,1.049999952,0.409999996,1.230000019,0.600000024
2508,44483,3595,163,0.611999989,0.082999997,0.308999985,0.056000002,0.003,0.003,0.039999999,0.002,0.029999999,2536,,0.294444444,44483.29444,1.0,4.642122004,A,0.0,10/14/2021 0:00,06:53,06:30,08:29,2,7,12.0,CT10,3.00999999,100,2.130000114,2,2585,0.75,0.068999998,0.331999987,0.055,0.003,0.003,0.039000001,0.002,0.035999998,0.170000002,38.91999817,10.31000042,37.08000183,10.63000011,1.049999952,0.409999996,1.230000019,0.600000024
2509,44483,3595,138,0.537,0.103,0.270000011,0.055,0.003,0.003,0.037999999,0.002,0.023,2637,,0.3375,44483.3375,,4.80053,A,0.0,10/14/2021 0:00,06:53,06:30,08:29,2,7,12.0,CT10,3.00999999,100,2.130000114,2,2585,0.75,0.068999998,0.331999987,0.055,0.003,0.003,0.039000001,0.002,0.035999998,0.170000002,38.91999817,10.31000042,37.08000183,10.63000011,1.049999952,0.409999996,1.230000019,0.600000024
2510,44483,3595,191,0.910000026,0.044,0.377999991,0.054000001,0.003,0.003,0.039000001,0.002,0.046,2661,,0.349305556,44483.34931,1.0,4.747833991,A,0.0,10/14/2021 0:00,06:53,06:30,08:29,2,7,12.0,CT10,3.00999999,100,2.130000114,2,2585,0.75,0.068999998,0.331999987,0.055,0.003,0.003,0.039000001,0.002,0.035999998,0.170000002,38.91999817,10.31000042,37.08000183,10.63000011,1.049999952,0.409999996,1.230000019,0.600000024
2511,44483,3596,190,0.981000006,0.050999999,0.372999996,0.057,0.003,0.003,0.039999999,0.002,0.046999998,2689,,0.359027778,44483.35903,1.0,4.760443998,A,0.0,10/14/2021 0:00,08:22,08:04,10:23,1,0,10.80000019,780,3.470000029,151,2.119999886,1,2697,0.925999999,0.039000001,0.368000001,0.059999999,0.007,0.004,0.039999999,0.003,0.046,0.389999986,39.43000031,10.14999962,35.83000183,10.01000023,0.870000005,0.560000002,1.159999967,0.709999979
2512,44483,3596,147,0.953000009,0.030999999,0.377000004,0.061999999,0.01,0.004,0.041000001,0.003,0.048,2695,,0.395833333,44483.39583,1.0,4.783295998,A,0.0,10/14/2021 0:00,08:22,08:04,10:23,1,0,10.80000019,780,3.470000029,151,2.119999886,1,2697,0.925999999,0.039000001,0.368000001,0.059999999,0.007,0.004,0.039999999,0.003,0.046,0.389999986,39.43000031,10.14999962,35.83000183,10.01000023,0.870000005,0.560000002,1.159999967,0.709999979
2513,44483,3596,121,0.842999995,0.034000002,0.354999989,0.061000001,0.009,0.004,0.039999999,0.003,0.041999999,2708,,0.410416667,44483.41042,1.0,4.83647,A,0.0,10/14/2021 0:00,08:22,08:04,10:23,1,0,10.80000019,780,3.470000029,151,2.119999886,1,2697,0.925999999,0.039000001,0.368000001,0.059999999,0.007,0.004,0.039999999,0.003,0.046,0.389999986,39.43000031,10.14999962,35.83000183,10.01000023,0.870000005,0.560000002,1.159999967,0.709999979
2514,44483,3597,152,0.769999981,0.044,0.326999992,0.063000001,0.009,0.004,0.039999999,0.003,0.035999998,2623,,0.454861111,44483.45486,1.0,4.730296005,A,0.0,10/14/2021 0:00,10:22,10:03,11:48,2,0,11.89999962,CT10,3.029999971,176,2.130000114,1,2655,0.746999979,0.044,0.333000004,0.061999999,0.009,0.004,0.039999999,0.003,0.035,0.209999993,39.09000015,10.15999985,35.93000031,10.27999973,1.019999981,0.5,1.179999948,0.620000005
2515,44483,3597,156,0.718999982,0.044,0.333000004,0.059999999,0.01,0.004,0.041000001,0.003,0.034000002,2651,,0.465972222,44483.46597,1.0,4.788384006,A,0.0,10/14/2021 0:00,10:22,10:03,11:48,2,0,11.89999962,CT10,3.029999971,176,2.130000114,1,2655,0.746999979,0.044,0.333000004,0.061999999,0.009,0.004,0.039999999,0.003,0.035,0.209999993,39.09000015,10.15999985,35.93000031,10.27999973,1.019999981,0.5,1.179999948,0.620000005
2516,44483,3597,159,0.751999974,0.045000002,0.340000004,0.061999999,0.009,0.004,0.039999999,0.003,0.035,2693,,0.492361111,44483.49236,1.0,4.836400008,A,0.0,10/14/2021 0:00,10:22,10:03,11:48,2,0,11.89999962,CT10,3.029999971,176,2.130000114,1,2655,0.746999979,0.044,0.333000004,0.061999999,0.009,0.004,0.039999999,0.003,0.035,0.209999993,39.09000015,10.15999985,35.93000031,10.27999973,1.019999981,0.5,1.179999948,0.620000005
2517,44483,3598,120,0.810000002,0.037999999,0.370000005,0.064999998,0.01,0.004,0.043000001,0.003,0.039000001,2661,,0.51875,44483.51875,1.0,4.777380001,A,0.0,10/14/2021 0:00,11:54,11:52,14:02,1,1,11.0,780,2.480000019,151,2.119999886,1,2690,0.986999989,0.039999999,0.388000011,0.064999998,0.006,0.004,0.041000001,0.003,0.071000002,0.300000012,39.09000015,10.05000019,36.13999939,10.05000019,0.879999995,0.49000001,1.179999948,0.699999988
2518,44483,3598,142,0.791000009,0.039000001,0.379999995,0.066,0.009,0.004,0.044,0.003,0.039000001,2682,,0.528472222,44483.52847,1.0,4.811089997,A,0.0,10/14/2021 0:00,11:54,11:52,14:02,1,1,11.0,780,2.480000019,151,2.119999886,1,2690,0.986999989,0.039999999,0.388000011,0.064999998,0.006,0.004,0.041000001,0.003,0.071000002,0.300000012,39.09000015,10.05000019,36.13999939,10.05000019,0.879999995,0.49000001,1.179999948,0.699999988
2519,44483,3598,144,1.236999989,0.037999999,0.398000002,0.063000001,0.003,0.003,0.037,0.002,0.108999997,2707,,0.563888889,44483.56389,,4.710704004,A,0.0,10/14/2021 0:00,11:54,11:52,14:02,1,1,11.0,780,2.480000019,151,2.119999886,1,2690,0.986999989,0.039999999,0.388000011,0.064999998,0.006,0.004,0.041000001,0.003,0.071000002,0.300000012,39.09000015,10.05000019,36.13999939,10.05000019,0.879999995,0.49000001,1.179999948,0.699999988
2520,44483,3598,150,1.110999942,0.045000002,0.40200001,0.064000003,0.003,0.003,0.037999999,0.002,0.096000001,2711,,0.583333333,44483.58333,,4.751886017,A,0.0,10/14/2021 0:00,11:54,11:52,14:02,1,1,11.0,780,2.480000019,151,2.119999886,1,2690,0.986999989,0.039999999,0.388000011,0.064999998,0.006,0.004,0.041000001,0.003,0.071000002,0.300000012,39.09000015,10.05000019,36.13999939,10.05000019,0.879999995,0.49000001,1.179999948,0.699999988
2521,44483,3599,139,1.404000044,0.035999998,0.430999994,0.066,0.003,0.003,0.039000001,0.002,0.125,2681,,0.595833333,44483.59583,,4.623687987,A,0.0,10/14/2021 0:00,14:18,13:55,16:15,2,0,11.89999962,CT10,0.0,129,2.130000114,1,2727,1.338999987,0.043000001,0.414000005,0.064000003,0.003,0.003,0.037999999,0.002,0.116999999,0.99000001,39.11000061,10.73999977,38.24000168,10.92000008,1.120000005,0.330000013,1.25999999,0.550000012
2522,44483,3599,190,1.254999995,0.054000001,0.388000011,0.063000001,0.003,0.003,0.037,0.002,0.108000003,2738,,0.627777778,44483.62778,,4.742134001,A,0.0,10/14/2021 0:00,14:18,13:55,16:15,2,0,11.89999962,CT10,0.0,129,2.130000114,1,2727,1.338999987,0.043000001,0.414000005,0.064000003,0.003,0.003,0.037999999,0.002,0.116999999,0.99000001,39.11000061,10.73999977,38.24000168,10.92000008,1.120000005,0.330000013,1.25999999,0.550000012
2523,44483,3599,138,1.358999968,0.037999999,0.423000008,0.064000003,0.003,0.003,0.037,0.002,0.118000001,2762,,0.652777778,44483.65278,,4.75292401,A,0.0,10/14/2021 0:00,14:18,13:55,16:15,2,0,11.89999962,CT10,0.0,129,2.130000114,1,2727,1.338999987,0.043000001,0.414000005,0.064000003,0.003,0.003,0.037999999,0.002,0.116999999,0.99000001,39.11000061,10.73999977,38.24000168,10.92000008,1.120000005,0.330000013,1.25999999,0.550000012
2524,44483,3600,154,1.370000005,0.039999999,0.421999991,0.063000001,0.003,0.003,0.035999998,0.002,0.122000001,2732,,0.7125,44483.7125,,4.705325998,A,0.0,10/14/2021 0:00,16:00,15:58,17:43,1,0,11.0,780,2.5,150,2.119999886,1,2722,1.373000026,0.037999999,0.423999995,0.063000001,0.003,0.003,0.035999998,0.002,0.122000001,0.25,38.59999847,10.23999977,37.09000015,10.28999996,1.0,0.330000013,1.230000019,0.620000005
2525,44483,3600,194,1.376000047,0.037,0.426999986,0.061999999,0.003,0.003,0.035,0.002,0.120999999,2712,,0.738194444,44483.73819,,4.676865985,A,0.0,10/14/2021 0:00,16:00,15:58,17:43,1,0,11.0,780,2.5,150,2.119999886,1,2722,1.373000026,0.037999999,0.423999995,0.063000001,0.003,0.003,0.035999998,0.002,0.122000001,0.25,38.59999847,10.23999977,37.09000015,10.28999996,1.0,0.330000013,1.230000019,0.620000005
2526,44483,3601,158,1.340999961,0.037,0.400000006,0.061999999,0.003,0.003,0.035,0.002,0.112999998,2782,,0.756944444,44483.75694,,4.787190012,A,0.0,10/14/2021 0:00,17:38,17:33,18:44,2,0,11.10000038,CT10,3.00999999,178,2.130000114,1,2778,1.411999941,0.037,0.398000002,0.059999999,0.003,0.003,0.034000002,0.002,0.119000003,0.209999993,40.31999969,10.64000034,36.81999969,10.75,0.99000001,0.460000008,1.179999948,0.670000017
2527,44483,3601,138,1.48300004,0.037,0.395000011,0.059,0.003,0.003,0.033,0.002,0.125,2775,,0.773611111,44483.77361,,4.733739988,A,0.0,10/14/2021 0:00,17:38,17:33,18:44,2,0,11.10000038,CT10,3.00999999,178,2.130000114,1,2778,1.411999941,0.037,0.398000002,0.059999999,0.003,0.003,0.034000002,0.002,0.119000003,0.209999993,40.31999969,10.64000034,36.81999969,10.75,0.99000001,0.460000008,1.179999948,0.670000017
