Repository: rcalix1/TimeSeriesGPT

## Runs

* https://github.com/keonlee9420/Soft-DTW-Loss/tree/main
* These are older and will be archived
*

File: runs/Exp14/files/merged_seq_5998_CIVS.csv (part 28 of 61)
pd_index,date_f1,CNUM,LNUM_f1,SI_f1,S_f1,MN_f1,P_f1,CU_f1,NI_f1,CR_f1,MO_f1,TI_f1,HM_Temp_f1,ProbeSi_f1,Time_f1,Timestamp_f1,Compliant_eq_1_f1,C_perce_sat_f1,Before_After_f1,Good_bad_f1,date,Slag_Time_f2,Open_Time_f2,Close_Time_f2,Taphole_f2,Pipe_burn_hole_f2,Taphole_Length_f2,Clay_box_f2,Clay_Close_hole_ft3_f2,Clay_temp_f2,Drill_bit_size_f2,Drill_shafts_used_f2,Cast_Avg_Temp_f2,Cast_Avg_Si_f2,Cast_Avg_S_f2,Cast_Avg_Mn_f2,Cast_Avg_P_f2,Cast_Avg_Cu_f2,Cast_Avg_Ni_f2,Cast_Avg_Cr_f2,Cast_Avg_Mo_f2,Cast_Avg_Ti_f2,Slag_Fe_f2,Slag_SiO2_f2,Slag_Al2O3_f2,Slag_CaO_f2,Slag_MgO_f2,Slag_S_f2,Slag_K2O_f2,Slag_B_SiO2_f2,Slag_TiO2_f2
2625,44486,3632,184,0.885999978,0.035,0.375999987,0.061000001,0.01,0.004,0.041000001,0.003,0.041000001,2735,,0.461111111,44486.46111,1.0,4.861878006,A,0.0,10/17/2021 0:00,09:31,09:25,11:49,1,0,10.80000019,811,3.5,175,2.130000114,1,2713,0.893000007,0.041000001,0.372999996,0.061000001,0.009,0.004,0.039999999,0.003,0.052000001,0.300000012,35.59000015,8.710000038,35.45000076,9.350000381,0.75,0.300000012,1.25999999,0.629999995
2626,44486,3632,152,0.707000017,0.046,0.356000006,0.061000001,0.01,0.004,0.041000001,0.003,0.032000002,2718,,0.486111111,44486.48611,1.0,4.886707995,A,0.0,10/17/2021 0:00,09:31,09:25,11:49,1,0,10.80000019,811,3.5,175,2.130000114,1,2713,0.893000007,0.041000001,0.372999996,0.061000001,0.009,0.004,0.039999999,0.003,0.052000001,0.300000012,35.59000015,8.710000038,35.45000076,9.350000381,0.75,0.300000012,1.25999999,0.629999995
2627,44486,3633,173,0.976000011,0.043000001,0.358999997,0.059,0.009,0.004,0.039999999,0.003,0.048,2696,,0.513888889,44486.51389,1.0,4.774421996,A,0.0,10/17/2021 0:00,12:27,11:48,14:53,2,0,11.39999962,767,2.74000001,190,2.130000114,1,2719,0.83099997,0.041000001,0.351999998,0.059999999,0.01,0.004,0.039999999,0.003,0.037999999,0.25999999,37.91999817,10.51000023,37.79000092,10.46000004,1.059999943,0.300000012,1.269999981,0.50999999
2628,44486,3633,139,0.742999971,0.045000002,0.32100001,0.057999998,0.01,0.004,0.039000001,0.003,0.035,2708,,0.538888889,44486.53889,1.0,4.863108009,A,0.0,10/17/2021 0:00,12:27,11:48,14:53,2,0,11.39999962,767,2.74000001,190,2.130000114,1,2719,0.83099997,0.041000001,0.351999998,0.059999999,0.01,0.004,0.039999999,0.003,0.037999999,0.25999999,37.91999817,10.51000023,37.79000092,10.46000004,1.059999943,0.300000012,1.269999981,0.50999999
2629,44486,3633,144,0.910000026,0.039999999,0.374000013,0.061999999,0.008,0.004,0.039000001,0.003,0.037999999,2700,,0.551388889,44486.55139,1.0,4.800651993,A,0.0,10/17/2021 0:00,12:27,11:48,14:53,2,0,11.39999962,767,2.74000001,190,2.130000114,1,2719,0.83099997,0.041000001,0.351999998,0.059999999,0.01,0.004,0.039999999,0.003,0.037999999,0.25999999,37.91999817,10.51000023,37.79000092,10.46000004,1.059999943,0.300000012,1.269999981,0.50999999
2630,44486,3633,138,0.787,0.041999999,0.354999989,0.059,0.01,0.004,0.039999999,0.003,0.035,2735,,0.590972222,44486.59097,1.0,4.88984,A,0.0,10/17/2021 0:00,12:27,11:48,14:53,2,0,11.39999962,767,2.74000001,190,2.130000114,1,2719,0.83099997,0.041000001,0.351999998,0.059999999,0.01,0.004,0.039999999,0.003,0.037999999,0.25999999,37.91999817,10.51000023,37.79000092,10.46000004,1.059999943,0.300000012,1.269999981,0.50999999
2631,44486,3633,157,0.762000024,0.039000001,0.333000004,0.059,0.01,0.004,0.039999999,0.003,0.035999998,2740,,0.597222222,44486.59722,1.0,4.903313992,A,0.0,10/17/2021 0:00,12:27,11:48,14:53,2,0,11.39999962,767,2.74000001,190,2.130000114,1,2719,0.83099997,0.041000001,0.351999998,0.059999999,0.01,0.004,0.039999999,0.003,0.037999999,0.25999999,37.91999817,10.51000023,37.79000092,10.46000004,1.059999943,0.300000012,1.269999981,0.50999999
2632,44486,3633,150,0.810000002,0.037,0.370999992,0.063000001,0.01,0.004,0.043000001,0.003,0.037999999,2736,,0.620138889,44486.62014,1.0,4.883837999,A,0.0,10/17/2021 0:00,12:27,11:48,14:53,2,0,11.39999962,767,2.74000001,190,2.130000114,1,2719,0.83099997,0.041000001,0.351999998,0.059999999,0.01,0.004,0.039999999,0.003,0.037999999,0.25999999,37.91999817,10.51000023,37.79000092,10.46000004,1.059999943,0.300000012,1.269999981,0.50999999
2633,44486,3634,162,0.836000025,0.041000001,0.361999989,0.061000001,0.01,0.004,0.041000001,0.003,0.039000001,2672,,0.638888889,44486.63889,1.0,4.784635991,A,0.0,10/17/2021 0:00,14:29,14:25,16:27,1,0,11.10000038,811,3.0,193,2.130000114,1,2700,0.755999982,0.046,0.354999989,0.061000001,0.01,0.004,0.041999999,0.003,0.035,0.349999994,38.79999924,9.520000458,35.43000031,9.729999542,0.810000002,0.469999999,1.159999967,0.699999988
2634,44486,3634,122,0.81099999,0.037999999,0.36500001,0.061000001,0.009,0.004,0.041000001,0.003,0.037999999,2714,,0.663194444,44486.66319,1.0,4.852780004,A,0.0,10/17/2021 0:00,14:29,14:25,16:27,1,0,11.10000038,811,3.0,193,2.130000114,1,2700,0.755999982,0.046,0.354999989,0.061000001,0.01,0.004,0.041999999,0.003,0.035,0.349999994,38.79999924,9.520000458,35.43000031,9.729999542,0.810000002,0.469999999,1.159999967,0.699999988
2635,44486,3634,120,0.621999979,0.057999998,0.337000012,0.061000001,0.01,0.004,0.043000001,0.003,0.028000001,2716,,0.681944444,44486.68194,1.0,4.905156007,A,0.0,10/17/2021 0:00,14:29,14:25,16:27,1,0,11.10000038,811,3.0,193,2.130000114,1,2700,0.755999982,0.046,0.354999989,0.061000001,0.01,0.004,0.041999999,0.003,0.035,0.349999994,38.79999924,9.520000458,35.43000031,9.729999542,0.810000002,0.469999999,1.159999967,0.699999988
2636,44486,3635,147,0.94599998,0.037999999,0.351999998,0.061000001,0.009,0.004,0.039000001,0.003,0.045000002,2724,,0.704861111,44486.70486,1.0,4.825986006,A,0.0,10/17/2021 0:00,16:50,16:21,18:25,2,0,11.69999981,767,4.800000191,219,2.130000114,1,2745,0.925999999,0.034000002,0.368000001,0.061999999,0.009,0.004,0.041000001,0.003,0.046,0.219999999,38.58000183,9.869999886,36.61999893,10.19999981,1.00999999,0.579999983,1.210000038,0.569999993
2637,44486,3635,153,,,0.0,0.0,0.0,0.0,0.0,0.0,0.0,2741,,0.720833333,44486.72083,,5.16785,A,1.0,10/17/2021 0:00,16:50,16:21,18:25,2,0,11.69999981,767,4.800000191,219,2.130000114,1,2745,0.925999999,0.034000002,0.368000001,0.061999999,0.009,0.004,0.041000001,0.003,0.046,0.219999999,38.58000183,9.869999886,36.61999893,10.19999981,1.00999999,0.579999983,1.210000038,0.569999993
2638,44486,3635,180,0.906000018,0.028999999,0.38499999,0.061999999,0.01,0.004,0.041999999,0.003,0.046,2770,,0.740277778,44486.74028,1.0,4.906829995,A,0.0,10/17/2021 0:00,16:50,16:21,18:25,2,0,11.69999981,767,4.800000191,219,2.130000114,1,2745,0.925999999,0.034000002,0.368000001,0.061999999,0.009,0.004,0.041000001,0.003,0.046,0.219999999,38.58000183,9.869999886,36.61999893,10.19999981,1.00999999,0.579999983,1.210000038,0.569999993
2639,44486,3636,152,0.819999993,0.037999999,0.35800001,0.061999999,0.009,0.004,0.039999999,0.003,0.037999999,2714,,0.80625,44486.80625,1.0,4.849464003,A,0.0,10/17/2021 0:00,18:29,18:24,20:50,1,1,10.19999981,811,2.99000001,167,2.130000114,1,2718,0.888000011,0.039000001,0.370999992,0.059999999,0.007,0.004,0.041000001,0.003,0.041999999,0.189999998,39.25999832,9.539999962,36.45999908,10.13000011,0.939999998,0.439999998,1.190000057,0.639999986
2640,44486,3636,193,0.898000002,0.037999999,0.365999997,0.061999999,0.01,0.004,0.041000001,0.003,0.039999999,2719,,0.824305556,44486.82431,1.0,4.833218,A,0.0,10/17/2021 0:00,18:29,18:24,20:50,1,1,10.19999981,811,2.99000001,167,2.130000114,1,2718,0.888000011,0.039000001,0.370999992,0.059999999,0.007,0.004,0.041000001,0.003,0.041999999,0.189999998,39.25999832,9.539999962,36.45999908,10.13000011,0.939999998,0.439999998,1.190000057,0.639999986
2641,44486,3636,138,0.94599998,0.039999999,0.388000011,0.056000002,0.003,0.003,0.041000001,0.002,0.048,2723,,0.8625,44486.8625,1.0,4.825274006,A,0.0,10/17/2021 0:00,18:29,18:24,20:50,1,1,10.19999981,811,2.99000001,167,2.130000114,1,2718,0.888000011,0.039000001,0.370999992,0.059999999,0.007,0.004,0.041000001,0.003,0.041999999,0.189999998,39.25999832,9.539999962,36.45999908,10.13000011,0.939999998,0.439999998,1.190000057,0.639999986
2642,44486,3637,192,0.825999975,0.059,0.347000003,0.056000002,0.003,0.003,0.039000001,0.002,0.041000001,2653,,0.838888889,44486.83889,1.0,4.753496007,A,0.0,10/17/2021 0:00,21:40,20:45,23:55,2,0,10.5,767,3.5,165,2.130000114,1,2724,0.88499999,0.046999998,0.365999997,0.057999998,0.006,0.003,0.039999999,0.002,0.039999999,0.180000007,39.59000015,10.02999973,36.38000107,10.47000027,1.029999971,0.689999998,1.179999948,0.629999995
2643,44486,3637,184,0.912999988,0.057,0.375,0.057999998,0.003,0.003,0.041000001,0.002,0.045000002,2711,,0.902777778,44486.90278,1.0,4.809690004,A,0.0,10/17/2021 0:00,21:40,20:45,23:55,2,0,10.5,767,3.5,165,2.130000114,1,2724,0.88499999,0.046999998,0.365999997,0.057999998,0.006,0.003,0.039999999,0.002,0.039999999,0.180000007,39.59000015,10.02999973,36.38000107,10.47000027,1.029999971,0.689999998,1.179999948,0.629999995
2644,44486,3637,139,1.110000014,0.043000001,0.388000011,0.055,0.003,0.003,0.039000001,0.002,0.046,2737,,0.923611111,44486.92361,,4.794123995,A,0.0,10/17/2021 0:00,21:40,20:45,23:55,2,0,10.5,767,3.5,165,2.130000114,1,2724,0.88499999,0.046999998,0.365999997,0.057999998,0.006,0.003,0.039999999,0.002,0.039999999,0.180000007,39.59000015,10.02999973,36.38000107,10.47000027,1.029999971,0.689999998,1.179999948,0.629999995
2645,44486,3637,194,,,0.0,0.0,0.0,0.0,0.0,0.0,0.0,2755,,0.9375,44486.9375,,5.18841,A,1.0,10/17/2021 0:00,21:40,20:45,23:55,2,0,10.5,767,3.5,165,2.130000114,1,2724,0.88499999,0.046999998,0.365999997,0.057999998,0.006,0.003,0.039999999,0.002,0.039999999,0.180000007,39.59000015,10.02999973,36.38000107,10.47000027,1.029999971,0.689999998,1.179999948,0.629999995
2646,44486,3637,183,0.778999984,0.035999998,0.368999988,0.061000001,0.009,0.004,0.039999999,0.003,0.035,2745,,0.979166667,44486.97917,1.0,4.907302005,A,0.0,10/17/2021 0:00,21:40,20:45,23:55,2,0,10.5,767,3.5,165,2.130000114,1,2724,0.88499999,0.046999998,0.365999997,0.057999998,0.006,0.003,0.039999999,0.002,0.039999999,0.180000007,39.59000015,10.02999973,36.38000107,10.47000027,1.029999971,0.689999998,1.179999948,0.629999995
2647,44486,3637,144,0.795000017,0.039999999,0.351000011,0.059999999,0.01,0.004,0.039999999,0.003,0.035,2744,,0.996527778,44486.99653,1.0,4.900567996,A,0.0,10/17/2021 0:00,21:40,20:45,23:55,2,0,10.5,767,3.5,165,2.130000114,1,2724,0.88499999,0.046999998,0.365999997,0.057999998,0.006,0.003,0.039999999,0.002,0.039999999,0.180000007,39.59000015,10.02999973,36.38000107,10.47000027,1.029999971,0.689999998,1.179999948,0.629999995
2648,44486,3638,173,0.81400001,0.052000001,0.360000014,0.063000001,0.009,0.004,0.041999999,0.003,0.035999998,2663,,0.013194444,44486.01319,1.0,4.773489996,A,0.0,10/17/2021 0:00,23:55,23:51,02:25,1,0,10.80000019,811,2.980000019,153,2.130000114,1,2699,0.787,0.050999999,0.345999986,0.059999999,0.009,0.004,0.041000001,0.003,0.034000002,0.300000012,39.54000092,9.569999695,35.88000107,10.18000031,0.839999974,0.5,1.159999967,0.680000007
2649,44486,3638,147,0.70599997,0.050999999,0.333999991,0.059,0.009,0.004,0.039999999,0.003,0.030999999,2714,,0.040277778,44486.04028,1.0,4.879922009,A,0.0,10/17/2021 0:00,23:55,23:51,02:25,1,0,10.80000019,811,2.980000019,153,2.130000114,1,2699,0.787,0.050999999,0.345999986,0.059999999,0.009,0.004,0.041000001,0.003,0.034000002,0.300000012,39.54000092,9.569999695,35.88000107,10.18000031,0.839999974,0.5,1.159999967,0.680000007
2650,44486,3638,120,0.84799999,0.050000001,0.344999999,0.059999999,0.01,0.004,0.039999999,0.003,0.037,2712,,0.057638889,44486.05764,1.0,4.833710003,A,0.0,10/17/2021 0:00,23:55,23:51,02:25,1,0,10.80000019,811,2.980000019,153,2.130000114,1,2699,0.787,0.050999999,0.345999986,0.059999999,0.009,0.004,0.041000001,0.003,0.034000002,0.300000012,39.54000092,9.569999695,35.88000107,10.18000031,0.839999974,0.5,1.159999967,0.680000007
2651,44486,3638,192,0.777999997,0.050000001,0.345999986,0.059999999,0.009,0.004,0.039999999,0.003,0.033,2710,,0.0875,44486.0875,1.0,4.852868001,A,0.0,10/17/2021 0:00,23:55,23:51,02:25,1,0,10.80000019,811,2.980000019,153,2.130000114,1,2699,0.787,0.050999999,0.345999986,0.059999999,0.009,0.004,0.041000001,0.003,0.034000002,0.300000012,39.54000092,9.569999695,35.88000107,10.18000031,0.839999974,0.5,1.159999967,0.680000007
2652,44487,3639,151,1.029999971,0.025,0.411000013,0.061999999,0.009,0.004,0.041000001,0.003,0.052999999,2716,,0.135416667,44487.13542,,4.793618009,A,0.0,10/18/2021 0:00,02:43,02:19,05:31,2,0,10.5,767,3.299999952,190,2.130000114,1,2765,1.016000032,0.028999999,0.393000007,0.061000001,0.009,0.004,0.039999999,0.003,0.050000001,0.25999999,39.20999908,9.930000305,36.40000153,10.36999989,0.959999979,0.529999971,1.190000057,0.620000005
2653,44487,3639,138,0.968999982,0.037,0.358999997,0.061000001,0.009,0.004,0.039999999,0.003,0.046,2767,,0.166666667,44487.16667,1.0,4.878562005,A,0.0,10/18/2021 0:00,02:43,02:19,05:31,2,0,10.5,767,3.299999952,190,2.130000114,1,2765,1.016000032,0.028999999,0.393000007,0.061000001,0.009,0.004,0.039999999,0.003,0.050000001,0.25999999,39.20999908,9.930000305,36.40000153,10.36999989,0.959999979,0.529999971,1.190000057,0.620000005
2654,44487,3639,122,1.049000025,0.026000001,0.409999996,0.061000001,0.009,0.004,0.039999999,0.003,0.050999999,2781,,0.180555556,44487.18056,,4.880149992,A,0.0,10/18/2021 0:00,02:43,02:19,05:31,2,0,10.5,767,3.299999952,190,2.130000114,1,2765,1.016000032,0.028999999,0.393000007,0.061000001,0.009,0.004,0.039999999,0.003,0.050000001,0.25999999,39.20999908,9.930000305,36.40000153,10.36999989,0.959999979,0.529999971,1.190000057,0.620000005
2655,44487,3639,173,,,0.0,0.0,0.0,0.0,0.0,0.0,0.0,2781,,0.213888889,44487.21389,,5.22439,A,1.0,10/18/2021 0:00,02:43,02:19,05:31,2,0,10.5,767,3.299999952,190,2.130000114,1,2765,1.016000032,0.028999999,0.393000007,0.061000001,0.009,0.004,0.039999999,0.003,0.050000001,0.25999999,39.20999908,9.930000305,36.40000153,10.36999989,0.959999979,0.529999971,1.190000057,0.620000005
2656,44487,3639,152,,,0.0,0.0,0.0,0.0,0.0,0.0,0.0,2782,,0.229166667,44487.22917,,5.22696,A,1.0,10/18/2021 0:00,02:43,02:19,05:31,2,0,10.5,767,3.299999952,190,2.130000114,1,2765,1.016000032,0.028999999,0.393000007,0.061000001,0.009,0.004,0.039999999,0.003,0.050000001,0.25999999,39.20999908,9.930000305,36.40000153,10.36999989,0.959999979,0.529999971,1.190000057,0.620000005
2657,44487,3640,157,0.841000021,0.041999999,0.38499999,0.064999998,0.009,0.004,0.044,0.003,0.037999999,2589,,0.245138889,44487.24514,1.0,4.663789994,A,0.0,10/18/2021 0:00,05:32,05:25,07:07,1,3,10.5,811,4.0,177,2.130000114,1,2685,1.001999974,0.044,0.370000005,0.061000001,0.007,0.004,0.039999999,0.003,0.059999999,0.319999993,40.36000061,10.21000004,36.99000168,10.75,0.899999976,0.430000007,1.179999948,0.680000007
2658,44487,3640,144,0.879000008,0.039000001,0.368000001,0.061000001,0.009,0.004,0.041000001,0.003,0.041000001,2726,,0.267361111,44487.26736,1.0,4.849373997,A,0.0,10/18/2021 0:00,05:32,05:25,07:07,1,3,10.5,811,4.0,177,2.130000114,1,2685,1.001999974,0.044,0.370000005,0.061000001,0.007,0.004,0.039999999,0.003,0.059999999,0.319999993,40.36000061,10.21000004,36.99000168,10.75,0.899999976,0.430000007,1.179999948,0.680000007
2659,44487,3640,183,1.284999967,0.052000001,0.356999993,0.057,0.003,0.003,0.035,0.002,0.101000004,2741,,0.28125,44487.28125,,4.73988601,A,0.0,10/18/2021 0:00,05:32,05:25,07:07,1,3,10.5,811,4.0,177,2.130000114,1,2685,1.001999974,0.044,0.370000005,0.061000001,0.007,0.004,0.039999999,0.003,0.059999999,0.319999993,40.36000061,10.21000004,36.99000168,10.75,0.899999976,0.430000007,1.179999948,0.680000007
2660,44487,3641,147,1.008999944,0.046999998,0.337000012,0.059999999,0.009,0.004,0.039000001,0.003,0.046,2732,,0.322916667,44487.32292,,4.813046019,A,0.0,10/18/2021 0:00,08:32,06:54,08:48,2,0,12.0,805,2.24000001,100,2.130000114,2,2757,1.110000014,0.045000002,0.351999998,0.059999999,0.009,0.004,0.039000001,0.003,0.050999999,0.25999999,38.47000122,9.739999771,37.15999985,10.39000034,1.019999981,0.310000002,1.24000001,0.569999993
2661,44487,3641,183,1.212000012,0.041999999,0.367000014,0.059999999,0.009,0.004,0.039000001,0.003,0.055,2782,,0.349305556,44487.34931,,4.824915997,A,0.0,10/18/2021 0:00,08:32,06:54,08:48,2,0,12.0,805,2.24000001,100,2.130000114,2,2757,1.110000014,0.045000002,0.351999998,0.059999999,0.009,0.004,0.039000001,0.003,0.050999999,0.25999999,38.47000122,9.739999771,37.15999985,10.39000034,1.019999981,0.310000002,1.24000001,0.569999993
2662,44487,3642,121,0.850000024,0.039000001,0.370999992,0.061999999,0.009,0.004,0.041999999,0.003,0.039000001,2725,,0.381944444,44487.38194,1.0,4.855547992,A,0.0,10/18/2021 0:00,08:20,08:13,10:47,1,0,9.0,811,5.0,190,2.130000114,1,2753,0.912,0.034000002,0.388000011,0.061000001,0.008,0.004,0.041999999,0.003,0.044,0.289999992,38.47999954,9.489999771,35.66999817,9.710000038,0.800000012,0.469999999,1.179999948,0.699999988
2663,44487,3642,193,0.910000026,0.028999999,0.388000011,0.061000001,0.009,0.004,0.041000001,0.003,0.044,2752,,0.404166667,44487.40417,1.0,4.880303992,A,0.0,10/18/2021 0:00,08:20,08:13,10:47,1,0,9.0,811,5.0,190,2.130000114,1,2753,0.912,0.034000002,0.388000011,0.061000001,0.008,0.004,0.041999999,0.003,0.044,0.289999992,38.47999954,9.489999771,35.66999817,9.710000038,0.800000012,0.469999999,1.179999948,0.699999988
2664,44487,3642,192,0.996999979,0.030999999,0.395999998,0.063000001,0.01,0.004,0.041999999,0.003,0.046999998,2772,,0.4375,44487.4375,1.0,4.880368006,A,0.0,10/18/2021 0:00,08:20,08:13,10:47,1,0,9.0,811,5.0,190,2.130000114,1,2753,0.912,0.034000002,0.388000011,0.061000001,0.008,0.004,0.041999999,0.003,0.044,0.289999992,38.47999954,9.489999771,35.66999817,9.710000038,0.800000012,0.469999999,1.179999948,0.699999988
2665,44487,3642,139,0.89200002,0.037999999,0.395999998,0.057,0.003,0.003,0.041999999,0.002,0.046999998,2763,,0.446527778,44487.44653,1.0,4.899247994,A,0.0,10/18/2021 0:00,08:20,08:13,10:47,1,0,9.0,811,5.0,190,2.130000114,1,2753,0.912,0.034000002,0.388000011,0.061000001,0.008,0.004,0.041999999,0.003,0.044,0.289999992,38.47999954,9.489999771,35.66999817,9.710000038,0.800000012,0.469999999,1.179999948,0.699999988
2666,44487,3643,154,0.774999976,0.046999998,0.363000005,0.056000002,0.003,0.003,0.041000001,0.002,0.039999999,2703,,0.054166667,44487.05417,1.0,4.846514008,A,0.0,10/18/2021 0:00,11:58,10:37,13:18,2,0,11.69999981,805,2.25,206,2.130000114,1,2699,0.832000017,0.050999999,0.361999989,0.056000002,0.003,0.003,0.039999999,0.002,0.043000001,0.0,0.0,0.0,0.0,0.0,0.0,0.0,0.0,0.0
2667,44487,3643,191,0.952000022,0.055,0.35800001,0.056000002,0.003,0.003,0.037999999,0.002,0.048,2687,,0.458333333,44487.45833,1.0,4.765173993,A,0.0,10/18/2021 0:00,11:58,10:37,13:18,2,0,11.69999981,805,2.25,206,2.130000114,1,2699,0.832000017,0.050999999,0.361999989,0.056000002,0.003,0.003,0.039999999,0.002,0.043000001,0.0,0.0,0.0,0.0,0.0,0.0,0.0,0.0,0.0
2668,44487,3643,120,,,0.0,0.0,0.0,0.0,0.0,0.0,0.0,2700,,0.485416667,44487.48542,,5.10874,A,1.0,10/18/2021 0:00,11:58,10:37,13:18,2,0,11.69999981,805,2.25,206,2.130000114,1,2699,0.832000017,0.050999999,0.361999989,0.056000002,0.003,0.003,0.039999999,0.002,0.043000001,0.0,0.0,0.0,0.0,0.0,0.0,0.0,0.0,0.0
2669,44487,3643,159,0.768999994,0.052000001,0.363999993,0.056000002,0.003,0.003,0.039999999,0.002,0.039999999,2708,,0.524305556,44487.52431,1.0,4.854112001,A,0.0,10/18/2021 0:00,11:58,10:37,13:18,2,0,11.69999981,805,2.25,206,2.130000114,1,2699,0.832000017,0.050999999,0.361999989,0.056000002,0.003,0.003,0.039999999,0.002,0.043000001,0.0,0.0,0.0,0.0,0.0,0.0,0.0,0.0,0.0
2670,44487,3645,157,1.133999944,0.035999998,0.411000013,0.057999998,0.003,0.003,0.041000001,0.002,0.063000001,2740,,0.595833333,44487.59583,,4.791708019,A,0.0,10/18/2021 0:00,13:41,13:30,16:24,1,0,9.5,807,1.5,203,2.130000114,3,2741,1.032999992,0.039999999,0.400999993,0.057999998,0.003,0.003,0.041000001,0.002,0.055,0.230000004,38.13000107,10.21000004,37.38999939,10.13000011,1.029999971,0.370000005,1.25,0.610000014
2671,44487,3645,138,1.046000004,0.035999998,0.398999989,0.057,0.003,0.003,0.041999999,0.002,0.056000002,2756,,0.611111111,44487.61111,,4.842111999,A,0.0,10/18/2021 0:00,13:41,13:30,16:24,1,0,9.5,807,1.5,203,2.130000114,3,2741,1.032999992,0.039999999,0.400999993,0.057999998,0.003,0.003,0.041000001,0.002,0.055,0.230000004,38.13000107,10.21000004,37.38999939,10.13000011,1.029999971,0.370000005,1.25,0.610000014
2672,44487,3645,158,1.00999999,0.041000001,0.400999993,0.057999998,0.003,0.003,0.041000001,0.002,0.052000001,2739,,0.640277778,44487.64028,,4.827868003,A,0.0,10/18/2021 0:00,13:41,13:30,16:24,1,0,9.5,807,1.5,203,2.130000114,3,2741,1.032999992,0.039999999,0.400999993,0.057999998,0.003,0.003,0.041000001,0.002,0.055,0.230000004,38.13000107,10.21000004,37.38999939,10.13000011,1.029999971,0.370000005,1.25,0.610000014
2673,44487,3645,173,0.943000019,0.046999998,0.395000011,0.057,0.003,0.003,0.039000001,0.002,0.048999999,2731,,0.663194444,44487.66319,1.0,4.833549995,A,0.0,10/18/2021 0:00,13:41,13:30,16:24,1,0,9.5,807,1.5,203,2.130000114,3,2741,1.032999992,0.039999999,0.400999993,0.057999998,0.003,0.003,0.041000001,0.002,0.055,0.230000004,38.13000107,10.21000004,37.38999939,10.13000011,1.029999971,0.370000005,1.25,0.610000014
2674,44487,3646,190,0.906000018,0.059999999,0.35800001,0.057999998,0.003,0.003,0.039000001,0.002,0.046999998,2712,,0.710416667,44487.71042,1.0,4.812753996,A,0.0,10/18/2021 0:00,17:18,16:36,18:42,1,0,10.19999981,807,4.079999924,200,2.25,1,2726,0.838999987,0.046999998,0.38499999,0.057,0.003,0.003,0.039999999,0.002,0.046,0.389999986,39.63999939,10.51000023,37.52999878,10.73999977,0.949999988,0.430000007,1.220000029,0.649999976
2675,44487,3646,193,0.867999971,0.048,0.388000011,0.055,0.003,0.003,0.041000001,0.002,0.050000001,2720,,0.722222222,44487.72222,1.0,4.841444009,A,0.0,10/18/2021 0:00,17:18,16:36,18:42,1,0,10.19999981,807,4.079999924,200,2.25,1,2726,0.838999987,0.046999998,0.38499999,0.057,0.003,0.003,0.039999999,0.002,0.046,0.389999986,39.63999939,10.51000023,37.52999878,10.73999977,0.949999988,0.430000007,1.220000029,0.649999976
2676,44487,3646,153,0.84799999,0.041999999,0.400000006,0.059,0.003,0.003,0.039000001,0.002,0.043000001,2734,,0.756944444,44487.75694,1.0,4.869620003,A,0.0,10/18/2021 0:00,17:18,16:36,18:42,1,0,10.19999981,807,4.079999924,200,2.25,1,2726,0.838999987,0.046999998,0.38499999,0.057,0.003,0.003,0.039999999,0.002,0.046,0.389999986,39.63999939,10.51000023,37.52999878,10.73999977,0.949999988,0.430000007,1.220000029,0.649999976
2677,44487,3646,151,0.734000027,0.039000001,0.395000011,0.055,0.003,0.003,0.041000001,0.002,0.043000001,2738,,0.758333333,44487.75833,1.0,4.912479992,A,0.0,10/18/2021 0:00,17:18,16:36,18:42,1,0,10.19999981,807,4.079999924,200,2.25,1,2726,0.838999987,0.046999998,0.38499999,0.057,0.003,0.003,0.039999999,0.002,0.046,0.389999986,39.63999939,10.51000023,37.52999878,10.73999977,0.949999988,0.430000007,1.220000029,0.649999976
2678,44487,3647,146,0.971000016,0.037999999,0.409999996,0.057,0.003,0.003,0.039999999,0.002,0.052999999,2693,,0.8125,44487.8125,1.0,4.774919996,A,0.0,10/18/2021 0:00,19:30,18:50,20:19,3,0,10.0,REST,2.0,190,2.25,1,2695,0.944000006,0.037999999,0.407000005,0.057,0.003,0.003,0.041000001,0.002,0.052000001,0.75999999,38.09999847,9.840000153,36.95000076,10.21000004,1.029999971,0.479999989,1.24000001,0.579999983
2679,44487,3647,148,0.916999996,0.037,0.405000001,0.057,0.003,0.003,0.041000001,0.002,0.050000001,2698,,0.822916667,44487.82292,1.0,4.799630001,A,0.0,10/18/2021 0:00,19:30,18:50,20:19,3,0,10.0,REST,2.0,190,2.25,1,2695,0.944000006,0.037999999,0.407000005,0.057,0.003,0.003,0.041000001,0.002,0.052000001,0.75999999,38.09999847,9.840000153,36.95000076,10.21000004,1.029999971,0.479999989,1.24000001,0.579999983
2680,44487,3648,184,0.912,0.052000001,0.388999999,0.057,0.003,0.003,0.041000001,0.002,0.048,2687,,0.868055556,44487.86806,1.0,4.779311999,A,0.0,10/18/2021 0:00,21:11,20:38,22:52,3,0,10.0,REST,3.5,200,2.25,1,2712,0.943000019,0.044,0.402999997,0.057999998,0.003,0.003,0.039000001,0.002,0.048999999,0.189999998,38.90000153,10.19999981,37.22000122,10.46000004,1.049999952,0.49000001,1.230000019,0.589999974
2681,44487,3648,122,0.949999988,0.043000001,0.400000006,0.059999999,0.003,0.003,0.037999999,0.002,0.046999998,2696,,0.888888889,44487.88889,1.0,4.783300004,A,0.0,10/18/2021 0:00,21:11,20:38,22:52,3,0,10.0,REST,3.5,200,2.25,1,2712,0.943000019,0.044,0.402999997,0.057999998,0.003,0.003,0.039000001,0.002,0.048999999,0.189999998,38.90000153,10.19999981,37.22000122,10.46000004,1.049999952,0.49000001,1.230000019,0.589999974
2682,44487,3648,192,0.933000028,0.043000001,0.379000008,0.056000002,0.003,0.003,0.037999999,0.002,0.048999999,2731,,0.915277778,44487.91528,1.0,4.83813199,A,0.0,10/18/2021 0:00,21:11,20:38,22:52,3,0,10.0,REST,3.5,200,2.25,1,2712,0.943000019,0.044,0.402999997,0.057999998,0.003,0.003,0.039000001,0.002,0.048999999,0.189999998,38.90000153,10.19999981,37.22000122,10.46000004,1.049999952,0.49000001,1.230000019,0.589999974
2683,44487,3648,182,0.977999985,0.037,0.444000006,0.059,0.003,0.003,0.039999999,0.002,0.052000001,2736,,0.936111111,44487.93611,1.0,4.835122004,A,0.0,10/18/2021 0:00,21:11,20:38,22:52,3,0,10.0,REST,3.5,200,2.25,1,2712,0.943000019,0.044,0.402999997,0.057999998,0.003,0.003,0.039000001,0.002,0.048999999,0.189999998,38.90000153,10.19999981,37.22000122,10.46000004,1.049999952,0.49000001,1.230000019,0.589999974
2684,44487,3649,180,0.913999975,0.046,0.404000014,0.057999998,0.003,0.003,0.039000001,0.002,0.046999998,2725,,0.986111111,44487.98611,1.0,4.835152009,A,0.0,10/18/2021 0:00,22:47,22:41,00:54,1,2,10.69999981,807,3.940000057,175,2.119999886,1,2736,0.954999983,0.041999999,0.414999992,0.057999998,0.003,0.003,0.039999999,0.002,0.050999999,0.0,0.0,0.0,0.0,0.0,0.0,0.0,0.0,0.0
2685,44488,3649,142,,,0.0,0.0,0.0,0.0,0.0,0.0,0.0,2743,,0.001388889,44488.00139,,5.17042,A,1.0,10/18/2021 0:00,22:47,22:41,00:54,1,2,10.69999981,807,3.940000057,175,2.119999886,1,2736,0.954999983,0.041999999,0.414999992,0.057999998,0.003,0.003,0.039999999,0.002,0.050999999,0.0,0.0,0.0,0.0,0.0,0.0,0.0,0.0,0.0
2686,44488,3649,147,0.995000005,0.037999999,0.425999999,0.057,0.003,0.003,0.039999999,0.002,0.054000001,2742,,0.027083333,44488.02708,1.0,4.839887999,A,0.0,10/18/2021 0:00,22:47,22:41,00:54,1,2,10.69999981,807,3.940000057,175,2.119999886,1,2736,0.954999983,0.041999999,0.414999992,0.057999998,0.003,0.003,0.039999999,0.002,0.050999999,0.0,0.0,0.0,0.0,0.0,0.0,0.0,0.0,0.0
2687,44488,3650,160,1.093000054,0.037999999,0.398000002,0.057,0.003,0.003,0.039999999,0.002,0.057,2765,,0.041666667,44488.04167,,4.839563984,A,0.0,10/19/2021 0:00,00:54,00:45,02:24,3,0,10.0,725,5.949999809,160,2.25,1,2749,1.042000055,0.037999999,0.397000015,0.057,0.003,0.003,0.039999999,0.002,0.054000001,0.180000007,40.25,10.78999996,38.20000076,11.27000046,1.090000033,0.5,1.230000019,0.589999974
2688,44488,3650,139,0.994000018,0.035999998,0.393000007,0.057,0.003,0.003,0.039999999,0.002,0.052999999,2750,,0.072916667,44488.07292,1.0,4.850353995,A,0.0,10/19/2021 0:00,00:54,00:45,02:24,3,0,10.0,725,5.949999809,160,2.25,1,2749,1.042000055,0.037999999,0.397000015,0.057,0.003,0.003,0.039999999,0.002,0.054000001,0.180000007,40.25,10.78999996,38.20000076,11.27000046,1.090000033,0.5,1.230000019,0.589999974
2689,44488,3650,132,1.039999962,0.041000001,0.400000006,0.056000002,0.003,0.003,0.039999999,0.002,0.052000001,2734,,0.09375,44488.09375,,4.811490011,A,0.0,10/19/2021 0:00,00:54,00:45,02:24,3,0,10.0,725,5.949999809,160,2.25,1,2749,1.042000055,0.037999999,0.397000015,0.057,0.003,0.003,0.039999999,0.002,0.054000001,0.180000007,40.25,10.78999996,38.20000076,11.27000046,1.090000033,0.5,1.230000019,0.589999974
2690,44488,3651,149,0.850000024,0.043000001,0.40200001,0.057,0.003,0.003,0.041000001,0.002,0.046999998,2753,,0.127083333,44488.12708,1.0,4.897585992,A,0.0,10/19/2021 0:00,02:16,02:11,04:21,1,0,9.300000191,807,4.690000057,168,2.130000114,1,2751,0.952000022,0.044,0.404000014,0.057,0.003,0.003,0.039999999,0.002,0.050000001,0.200000003,39.11999893,10.35999966,37.04999924,10.38000011,0.980000019,0.379999995,1.210000038,0.629999995
2691,44488,3651,148,1.062999964,0.046,0.400000006,0.057,0.003,0.003,0.039000001,0.002,0.052999999,2755,,0.152777778,44488.15278,,4.832870011,A,0.0,10/19/2021 0:00,02:16,02:11,04:21,1,0,9.300000191,807,4.690000057,168,2.130000114,1,2751,0.952000022,0.044,0.404000014,0.057,0.003,0.003,0.039999999,0.002,0.050000001,0.200000003,39.11999893,10.35999966,37.04999924,10.38000011,0.980000019,0.379999995,1.210000038,0.629999995
2692,44488,3651,194,0.943000019,0.041999999,0.409000009,0.057999998,0.003,0.003,0.039999999,0.002,0.048999999,2746,,0.169444444,44488.16944,1.0,4.858741995,A,0.0,10/19/2021 0:00,02:16,02:11,04:21,1,0,9.300000191,807,4.690000057,168,2.130000114,1,2751,0.952000022,0.044,0.404000014,0.057,0.003,0.003,0.039999999,0.002,0.050000001,0.200000003,39.11999893,10.35999966,37.04999924,10.38000011,0.980000019,0.379999995,1.210000038,0.629999995
2693,44488,3652,156,1.078999996,0.046999998,0.379999995,0.056000002,0.003,0.003,0.037999999,0.002,0.054000001,2715,,0.192361111,44488.19236,,4.770740001,A,0.0,10/19/2021 0:00,06:00,04:16,06:16,3,0,10.0,725,5.0,185,2.25,1,2707,1.008000016,0.048,0.377000004,0.056000002,0.003,0.003,0.039000001,0.002,0.048999999,0.150000006,34.40999985,10.06999969,37.15000153,9.359999657,0.99000001,0.419999987,1.350000024,0.560000002
2694,44488,3652,151,1.05400002,0.037,0.400999993,0.057999998,0.003,0.003,0.039000001,0.002,0.048999999,2702,,0.21875,44488.21875,,4.761857994,A,0.0,10/19/2021 0:00,06:00,04:16,06:16,3,0,10.0,725,5.0,185,2.25,1,2707,1.008000016,0.048,0.377000004,0.056000002,0.003,0.003,0.039000001,0.002,0.048999999,0.150000006,34.40999985,10.06999969,37.15000153,9.359999657,0.99000001,0.419999987,1.350000024,0.560000002
2695,44488,3652,191,0.89200002,0.061000001,0.349999994,0.055,0.003,0.003,0.039999999,0.002,0.045000002,2704,,0.256944444,44488.25694,1.0,4.804609994,A,0.0,10/19/2021 0:00,06:00,04:16,06:16,3,0,10.0,725,5.0,185,2.25,1,2707,1.008000016,0.048,0.377000004,0.056000002,0.003,0.003,0.039000001,0.002,0.048999999,0.150000006,34.40999985,10.06999969,37.15000153,9.359999657,0.99000001,0.419999987,1.350000024,0.560000002
2696,44488,3653,152,1.138000011,0.046,0.481000006,0.061000001,0.003,0.003,0.043000001,0.002,0.059999999,2743,,0.274305556,44488.27431,,4.792577996,A,0.0,10/19/2021 0:00,05:40,05:32,07:38,1,0,9.5,814,4.75,176,2.130000114,1,2741,1.003000021,0.043000001,0.446999997,0.059999999,0.003,0.003,0.043000001,0.002,0.052999999,0.349999994,34.81000137,9.180000305,35.90000153,9.319999695,0.790000021,0.370000005,1.299999952,0.610000014
2697,44488,3653,153,0.866999984,0.039999999,0.412999988,0.059,0.003,0.003,0.043000001,0.002,0.046,2740,,0.295138889,44488.29514,1.0,4.872604005,A,0.0,10/19/2021 0:00,05:40,05:32,07:38,1,0,9.5,814,4.75,176,2.130000114,1,2741,1.003000021,0.043000001,0.446999997,0.059999999,0.003,0.003,0.043000001,0.002,0.052999999,0.349999994,34.81000137,9.180000305,35.90000153,9.319999695,0.790000021,0.370000005,1.299999952,0.610000014
2698,44488,3654,147,1.187000036,0.033,0.411000013,0.057999998,0.003,0.003,0.039999999,0.002,0.061999999,2734,,0.333333333,44488.33333,,4.76876799,A,0.0,10/19/2021 0:00,07:37,07:33,09:39,3,0,9.699999809,763,5.0,190,2.130000114,1,2743,1.222000003,0.037,0.423999995,0.059,0.003,0.003,0.041000001,0.002,0.063000001,0.589999974,35.15000153,9.850000381,36.70000076,9.479999542,0.879999995,0.5,1.309999943,0.579999983
2699,44488,3654,120,1.271000028,0.039000001,0.43599999,0.059,0.003,0.003,0.039000001,0.002,0.063000001,2736,,0.347222222,44488.34722,,4.743267991,A,0.0,10/19/2021 0:00,07:37,07:33,09:39,3,0,9.699999809,763,5.0,190,2.130000114,1,2743,1.222000003,0.037,0.423999995,0.059,0.003,0.003,0.041000001,0.002,0.063000001,0.589999974,35.15000153,9.850000381,36.70000076,9.479999542,0.879999995,0.5,1.309999943,0.579999983
2700,44488,3654,194,1.207000017,0.037999999,0.423999995,0.059999999,0.003,0.003,0.043000001,0.002,0.063000001,2749,,0.374305556,44488.37431,,4.780831995,A,0.0,10/19/2021 0:00,07:37,07:33,09:39,3,0,9.699999809,763,5.0,190,2.130000114,1,2743,1.222000003,0.037,0.423999995,0.059,0.003,0.003,0.041000001,0.002,0.063000001,0.589999974,35.15000153,9.850000381,36.70000076,9.479999542,0.879999995,0.5,1.309999943,0.579999983
2701,44488,3654,160,,,0.0,0.0,0.0,0.0,0.0,0.0,0.0,2756,,0.392361111,44488.39236,,5.18841,A,1.0,10/19/2021 0:00,07:37,07:33,09:39,3,0,9.699999809,763,5.0,190,2.130000114,1,2743,1.222000003,0.037,0.423999995,0.059,0.003,0.003,0.041000001,0.002,0.063000001,0.589999974,35.15000153,9.850000381,36.70000076,9.479999542,0.879999995,0.5,1.309999943,0.579999983
2702,44488,3655,139,,,0.0,0.0,0.0,0.0,0.0,0.0,0.0,2740,,0.421527778,44488.42153,,5.16528,A,1.0,10/19/2021 0:00,09:35,09:26,11:17,1,0,9.899999619,814,4.75,172,2.130000114,1,2747,0.856999993,0.048,0.386999995,0.057,0.003,0.003,0.039000001,0.002,0.045000002,0.379999995,35.31999969,9.760000229,36.95000076,9.460000038,0.819999993,0.430000007,1.309999943,0.610000014
2703,44488,3655,183,,,0.0,0.0,0.0,0.0,0.0,0.0,0.0,2751,,0.439583333,44488.43958,,5.18327,A,1.0,10/19/2021 0:00,09:35,09:26,11:17,1,0,9.899999619,814,4.75,172,2.130000114,1,2747,0.856999993,0.048,0.386999995,0.057,0.003,0.003,0.039000001,0.002,0.045000002,0.379999995,35.31999969,9.760000229,36.95000076,9.460000038,0.819999993,0.430000007,1.309999943,0.610000014
2704,44488,3655,193,0.856999993,0.048,0.386999995,0.057,0.003,0.003,0.039000001,0.002,0.045000002,2750,,0.461805556,44488.46181,1.0,4.887856002,A,0.0,10/19/2021 0:00,09:35,09:26,11:17,1,0,9.899999619,814,4.75,172,2.130000114,1,2747,0.856999993,0.048,0.386999995,0.057,0.003,0.003,0.039000001,0.002,0.045000002,0.379999995,35.31999969,9.760000229,36.95000076,9.460000038,0.819999993,0.430000007,1.309999943,0.610000014
2705,44488,3656,149,1.003000021,0.055,0.363000005,0.056000002,0.003,0.003,0.037,0.002,0.050999999,2735,,0.489583333,44488.48958,,4.818893993,A,0.0,10/19/2021 0:00,12:00,11:15,13:28,3,0,11.30000019,763,5.0,185,2.25,1,2745,0.968999982,0.048,0.381999999,0.056000002,0.003,0.003,0.039000001,0.002,0.050999999,0.050000001,34.38000107,10.22000027,37.16999817,9.760000229,1.019999981,0.319999993,1.370000005,0.529999971
2706,44488,3656,132,0.93900001,0.046999998,0.375,0.056000002,0.003,0.003,0.037999999,0.002,0.050000001,2745,,0.506944444,44488.50694,1.0,4.855119997,A,0.0,10/19/2021 0:00,12:00,11:15,13:28,3,0,11.30000019,763,5.0,185,2.25,1,2745,0.968999982,0.048,0.381999999,0.056000002,0.003,0.003,0.039000001,0.002,0.050999999,0.050000001,34.38000107,10.22000027,37.16999817,9.760000229,1.019999981,0.319999993,1.370000005,0.529999971
2707,44488,3656,154,0.949999988,0.048999999,0.384000003,0.056000002,0.003,0.003,0.039000001,0.002,0.050000001,2749,,0.527083333,44488.52708,1.0,4.856302004,A,0.0,10/19/2021 0:00,12:00,11:15,13:28,3,0,11.30000019,763,5.0,185,2.25,1,2745,0.968999982,0.048,0.381999999,0.056000002,0.003,0.003,0.039000001,0.002,0.050999999,0.050000001,34.38000107,10.22000027,37.16999817,9.760000229,1.019999981,0.319999993,1.370000005,0.529999971
2708,44488,3656,146,0.98299998,0.043000001,0.404000014,0.057,0.003,0.003,0.039999999,0.002,0.052000001,2754,,0.544444444,44488.54444,1.0,4.856412006,A,0.0,10/19/2021 0:00,12:00,11:15,13:28,3,0,11.30000019,763,5.0,185,2.25,1,2745,0.968999982,0.048,0.381999999,0.056000002,0.003,0.003,0.039000001,0.002,0.050999999,0.050000001,34.38000107,10.22000027,37.16999817,9.760000229,1.019999981,0.319999993,1.370000005,0.529999971
2709,44488,3657,150,0.810000002,0.057999998,0.388000011,0.057,0.003,0.003,0.041000001,0.002,0.044,2715,,0.588194444,44488.58819,1.0,4.849624,A,0.0,10/19/2021 0:00,13:33,13:25,15:32,1,0,10.69999981,814,4.25,197,2.130000114,1,2729,0.833000004,0.052000001,0.384000003,0.057,0.003,0.003,0.039999999,0.002,0.044,0.370000005,38.75,9.760000229,35.93000031,10.10999966,0.870000005,0.469999999,1.190000057,0.689999998
2710,44488,3657,163,0.866999984,0.048999999,0.379999995,0.057,0.003,0.003,0.039999999,0.002,0.045000002,2732,,0.618055556,44488.61806,1.0,4.858460005,A,0.0,10/19/2021 0:00,13:33,13:25,15:32,1,0,10.69999981,814,4.25,197,2.130000114,1,2729,0.833000004,0.052000001,0.384000003,0.057,0.003,0.003,0.039999999,0.002,0.044,0.370000005,38.75,9.760000229,35.93000031,10.10999966,0.870000005,0.469999999,1.190000057,0.689999998
2711,44488,3657,121,0.82099998,0.050000001,0.384000003,0.057,0.003,0.003,0.039000001,0.002,0.044,2740,,0.633333333,44488.63333,1.0,4.882712006,A,0.0,10/19/2021 0:00,13:33,13:25,15:32,1,0,10.69999981,814,4.25,197,2.130000114,1,2729,0.833000004,0.052000001,0.384000003,0.057,0.003,0.003,0.039999999,0.002,0.044,0.370000005,38.75,9.760000229,35.93000031,10.10999966,0.870000005,0.469999999,1.190000057,0.689999998
2712,44488,3658,162,1.024000049,0.043000001,0.382999986,0.059,0.003,0.003,0.041000001,0.002,0.052000001,2679,,0.666666667,44488.66667,,4.737083984,A,0.0,10/19/2021 0:00,15:50,15:26,17:13,3,0,11.5,763,5.0,165,2.25,1,2703,1.02699995,0.043000001,0.381000012,0.059,0.003,0.003,0.039000001,0.002,0.050999999,0.270000011,38.36999893,10.19999981,35.90999985,10.11999989,1.00999999,0.49000001,1.200000048,0.579999983
2713,44488,3658,148,1.057000041,0.041000001,0.386000007,0.059,0.003,0.003,0.039000001,0.002,0.052000001,2712,,0.682638889,44488.68264,,4.773997987,A,0.0,10/19/2021 0:00,15:50,15:26,17:13,3,0,11.5,763,5.0,165,2.25,1,2703,1.02699995,0.043000001,0.381000012,0.059,0.003,0.003,0.039000001,0.002,0.050999999,0.270000011,38.36999893,10.19999981,35.90999985,10.11999989,1.00999999,0.49000001,1.200000048,0.579999983
2714,44488,3658,193,0.999000013,0.045000002,0.375,0.059,0.003,0.003,0.037,0.002,0.048999999,2718,,0.705555556,44488.70556,1.0,4.797779995,A,0.0,10/19/2021 0:00,15:50,15:26,17:13,3,0,11.5,763,5.0,165,2.25,1,2703,1.02699995,0.043000001,0.381000012,0.059,0.003,0.003,0.039000001,0.002,0.050999999,0.270000011,38.36999893,10.19999981,35.90999985,10.11999989,1.00999999,0.49000001,1.200000048,0.579999983
2715,44488,3659,158,0.751999974,0.061999999,0.361999989,0.057999998,0.003,0.003,0.039000001,0.002,0.037,2696,,0.744444444,44488.74444,1.0,4.836676009,A,0.0,10/19/2021 0:00,17:12,17:06,19:55,1,0,11.0,810,4.179999828,177,2.130000114,1,2717,0.731999993,0.057,0.372999996,0.057999998,0.003,0.003,0.041000001,0.002,0.035999998,0.170000002,38.68000031,10.10000038,36.49000168,10.10999966,0.980000019,0.370000005,1.210000038,0.629999995
2716,44488,3659,132,0.774999976,0.052000001,0.386000007,0.057,0.003,0.003,0.041000001,0.002,0.035,2720,,0.764583333,44488.76458,1.0,4.867958007,A,0.0,10/19/2021 0:00,17:12,17:06,19:55,1,0,11.0,810,4.179999828,177,2.130000114,1,2717,0.731999993,0.057,0.372999996,0.057999998,0.003,0.003,0.041000001,0.002,0.035999998,0.170000002,38.68000031,10.10000038,36.49000168,10.10999966,0.980000019,0.370000005,1.210000038,0.629999995
2717,44488,3659,136,0.722000003,0.056000002,0.370000005,0.057999998,0.003,0.003,0.039999999,0.002,0.037,2720,,0.779861111,44488.77986,1.0,4.882009999,A,0.0,10/19/2021 0:00,17:12,17:06,19:55,1,0,11.0,810,4.179999828,177,2.130000114,1,2717,0.731999993,0.057,0.372999996,0.057999998,0.003,0.003,0.041000001,0.002,0.035999998,0.170000002,38.68000031,10.10000038,36.49000168,10.10999966,0.980000019,0.370000005,1.210000038,0.629999995
2718,44488,3659,163,0.676999986,0.057999998,0.374000013,0.057,0.003,0.003,0.041999999,0.002,0.034000002,2732,,0.820138889,44488.82014,1.0,4.913592005,A,0.0,10/19/2021 0:00,17:12,17:06,19:55,1,0,11.0,810,4.179999828,177,2.130000114,1,2717,0.731999993,0.057,0.372999996,0.057999998,0.003,0.003,0.041000001,0.002,0.035999998,0.170000002,38.68000031,10.10000038,36.49000168,10.10999966,0.980000019,0.370000005,1.210000038,0.629999995
2719,44488,3660,184,0.716000021,0.061000001,0.356000006,0.055,0.003,0.003,0.039999999,0.002,0.035,2682,,0.854166667,44488.85417,1.0,4.828497994,A,0.0,10/19/2021 0:00,20:05,19:46,22:47,3,0,11.0,725,5.0,180,2.25,1,2711,0.713999987,0.067000002,0.349000007,0.055,0.003,0.003,0.039999999,0.002,0.035,0.280000001,38.79999924,10.40999985,36.81000137,10.39999962,1.029999971,0.5,1.220000029,0.589999974
2720,44488,3660,152,0.745999992,0.059999999,0.354999989,0.054000001,0.003,0.003,0.039000001,0.002,0.039000001,2710,,0.875,44488.875,1.0,4.861020002,A,0.0,10/19/2021 0:00,20:05,19:46,22:47,3,0,11.0,725,5.0,180,2.25,1,2711,0.713999987,0.067000002,0.349000007,0.055,0.003,0.003,0.039999999,0.002,0.035,0.280000001,38.79999924,10.40999985,36.81000137,10.39999962,1.029999971,0.5,1.220000029,0.589999974
2721,44488,3660,149,0.787999988,0.054000001,0.354000002,0.057,0.003,0.003,0.039999999,0.002,0.041000001,2740,,0.902777778,44488.90278,1.0,4.890502003,A,0.0,10/19/2021 0:00,20:05,19:46,22:47,3,0,11.0,725,5.0,180,2.25,1,2711,0.713999987,0.067000002,0.349000007,0.055,0.003,0.003,0.039999999,0.002,0.035,0.280000001,38.79999924,10.40999985,36.81000137,10.39999962,1.029999971,0.5,1.220000029,0.589999974
