Repository: rcalix1/TimeSeriesGPT

## Runs

* https://github.com/keonlee9420/Soft-DTW-Loss/tree/main
* These are older and will be archived
*

File: runs/Exp14/files/merged_seq_5998_CIVS.csv (part 29 of 61)
pd_index,date_f1,CNUM,LNUM_f1,SI_f1,S_f1,MN_f1,P_f1,CU_f1,NI_f1,CR_f1,MO_f1,TI_f1,HM_Temp_f1,ProbeSi_f1,Time_f1,Timestamp_f1,Compliant_eq_1_f1,C_perce_sat_f1,Before_After_f1,Good_bad_f1,date,Slag_Time_f2,Open_Time_f2,Close_Time_f2,Taphole_f2,Pipe_burn_hole_f2,Taphole_Length_f2,Clay_box_f2,Clay_Close_hole_ft3_f2,Clay_temp_f2,Drill_bit_size_f2,Drill_shafts_used_f2,Cast_Avg_Temp_f2,Cast_Avg_Si_f2,Cast_Avg_S_f2,Cast_Avg_Mn_f2,Cast_Avg_P_f2,Cast_Avg_Cu_f2,Cast_Avg_Ni_f2,Cast_Avg_Cr_f2,Cast_Avg_Mo_f2,Cast_Avg_Ti_f2,Slag_Fe_f2,Slag_SiO2_f2,Slag_Al2O3_f2,Slag_CaO_f2,Slag_MgO_f2,Slag_S_f2,Slag_K2O_f2,Slag_B_SiO2_f2,Slag_TiO2_f2
2722,44488,3660,180,0.605000019,0.093000002,0.331,0.052000001,0.003,0.003,0.039000001,0.002,0.026000001,2712,,0.923611111,44488.92361,1.0,4.894087993,A,0.0,10/19/2021 0:00,20:05,19:46,22:47,3,0,11.0,725,5.0,180,2.25,1,2711,0.713999987,0.067000002,0.349000007,0.055,0.003,0.003,0.039999999,0.002,0.035,0.280000001,38.79999924,10.40999985,36.81000137,10.39999962,1.029999971,0.5,1.220000029,0.589999974
2723,44488,3661,144,0.876999974,0.074000001,0.356000006,0.056000002,0.003,0.003,0.039999999,0.002,0.035,2701,,0.019444444,44488.01944,1.0,4.801328007,A,0.0,10/19/2021 0:00,22:31,22:27,01:00,1,0,10.69999981,810,4.179999828,162,2.119999886,1,2687,0.855000019,0.07,0.365999997,0.057999998,0.003,0.003,0.041000001,0.002,0.037,0.400000006,39.88000107,9.550000191,36.09999847,10.38000011,0.829999983,0.460000008,1.169999957,0.699999988
2724,44488,3661,140,0.852999985,0.061000001,0.38499999,0.059999999,0.003,0.003,0.043000001,0.002,0.039999999,2674,,0.975694444,44488.97569,1.0,4.774910004,A,0.0,10/19/2021 0:00,22:31,22:27,01:00,1,0,10.69999981,810,4.179999828,162,2.119999886,1,2687,0.855000019,0.07,0.365999997,0.057999998,0.003,0.003,0.041000001,0.002,0.037,0.400000006,39.88000107,9.550000191,36.09999847,10.38000011,0.829999983,0.460000008,1.169999957,0.699999988
2725,44488,3661,132,0.834999979,0.075000003,0.35800001,0.057999998,0.003,0.003,0.039999999,0.002,0.037,2686,,0.995138889,44488.99514,1.0,4.790214006,A,0.0,10/19/2021 0:00,22:31,22:27,01:00,1,0,10.69999981,810,4.179999828,162,2.119999886,1,2687,0.855000019,0.07,0.365999997,0.057999998,0.003,0.003,0.041000001,0.002,0.037,0.400000006,39.88000107,9.550000191,36.09999847,10.38000011,0.829999983,0.460000008,1.169999957,0.699999988
2726,44489,3662,153,0.372999996,0.149000004,0.211999997,0.046999998,0.003,0.003,0.035,0.002,0.014,2530,,0.055555556,44489.05556,,4.682356,A,0.0,10/20/2021 0:00,01:30,00:54,03:48,3,0,11.0,763,3.180000067,165,2.25,1,2518,0.42899999,0.142000005,0.211999997,0.048,0.003,0.003,0.033,0.002,0.015,0.170000002,38.65999985,9.989999771,36.93000031,10.39000034,1.029999971,0.49000001,1.220000029,0.579999983
2727,44489,3662,160,0.493000001,0.148000002,0.196999997,0.044,0.003,0.003,0.030999999,0.002,0.015,2511,,0.076388889,44489.07639,,4.617855999,A,0.0,10/20/2021 0:00,01:30,00:54,03:48,3,0,11.0,763,3.180000067,165,2.25,1,2518,0.42899999,0.142000005,0.211999997,0.048,0.003,0.003,0.033,0.002,0.015,0.170000002,38.65999985,9.989999771,36.93000031,10.39000034,1.029999971,0.49000001,1.220000029,0.579999983
2728,44489,3662,142,0.361999989,0.147,0.200000003,0.048,0.003,0.003,0.033,0.002,0.014,2504,,0.100694444,44489.10069,,4.647350004,A,0.0,10/20/2021 0:00,01:30,00:54,03:48,3,0,11.0,763,3.180000067,165,2.25,1,2518,0.42899999,0.142000005,0.211999997,0.048,0.003,0.003,0.033,0.002,0.015,0.170000002,38.65999985,9.989999771,36.93000031,10.39000034,1.029999971,0.49000001,1.220000029,0.579999983
2729,44489,3662,163,0.488999993,0.123999998,0.237000003,0.052000001,0.003,0.003,0.034000002,0.002,0.017000001,2511,,0.133333333,44489.13333,,4.627176003,A,0.0,10/20/2021 0:00,01:30,00:54,03:48,3,0,11.0,763,3.180000067,165,2.25,1,2518,0.42899999,0.142000005,0.211999997,0.048,0.003,0.003,0.033,0.002,0.015,0.170000002,38.65999985,9.989999771,36.93000031,10.39000034,1.029999971,0.49000001,1.220000029,0.579999983
2730,44489,3662,155,,,0.0,0.0,0.0,0.0,0.0,0.0,0.0,2535,,0.145833333,44489.14583,,4.87487,A,1.0,10/20/2021 0:00,01:30,00:54,03:48,3,0,11.0,763,3.180000067,165,2.25,1,2518,0.42899999,0.142000005,0.211999997,0.048,0.003,0.003,0.033,0.002,0.015,0.170000002,38.65999985,9.989999771,36.93000031,10.39000034,1.029999971,0.49000001,1.220000029,0.579999983
2731,44489,3664,193,0.740999997,0.066,0.400999993,0.064999998,0.003,0.003,0.046,0.002,0.035999998,2605,,0.169444444,44489.16944,1.0,4.706198002,A,0.0,10/20/2021 0:00,03:26,03:23,05:31,1,1,10.0,810,4.25,200,2.119999886,1,2653,0.722000003,0.063000001,0.372999996,0.063000001,0.003,0.003,0.044,0.002,0.035999998,0.75,39.63000107,9.460000038,34.81000137,9.829999924,0.620000005,0.670000017,1.129999995,0.810000002
2732,44489,3664,136,0.703000009,0.059,0.345999986,0.059999999,0.003,0.003,0.041000001,0.002,0.035999998,2663,,0.188888889,44489.18889,1.0,4.805697997,A,0.0,10/20/2021 0:00,03:26,03:23,05:31,1,1,10.0,810,4.25,200,2.119999886,1,2653,0.722000003,0.063000001,0.372999996,0.063000001,0.003,0.003,0.044,0.002,0.035999998,0.75,39.63000107,9.460000038,34.81000137,9.829999924,0.620000005,0.670000017,1.129999995,0.810000002
2733,44489,3664,146,,,0.0,0.0,0.0,0.0,0.0,0.0,0.0,2692,,0.209722222,44489.20972,,5.09846,A,1.0,10/20/2021 0:00,03:26,03:23,05:31,1,1,10.0,810,4.25,200,2.119999886,1,2653,0.722000003,0.063000001,0.372999996,0.063000001,0.003,0.003,0.044,0.002,0.035999998,0.75,39.63000107,9.460000038,34.81000137,9.829999924,0.620000005,0.670000017,1.129999995,0.810000002
2734,44489,3665,152,1.054999948,0.028999999,0.35800001,0.061000001,0.016000001,0.004,0.041000001,0.003,0.048999999,2636,,0.256944444,44489.25694,,4.670034017,A,0.0,10/20/2021 0:00,05:35,05:10,08:20,3,0,10.5,763,1.0,165,2.25,1,2681,1.069000006,0.033,0.372000009,0.059999999,0.016000001,0.004,0.041000001,0.003,0.050999999,0.330000013,40.31999969,9.319999695,34.66999817,9.869999886,0.899999976,0.540000021,1.110000014,0.649999976
2735,44489,3665,184,1.026000023,0.035,0.360000014,0.061999999,0.034000002,0.004,0.041000001,0.003,0.046999998,2690,,0.270833333,44489.27083,,4.753449994,A,0.0,10/20/2021 0:00,05:35,05:10,08:20,3,0,10.5,763,1.0,165,2.25,1,2681,1.069000006,0.033,0.372000009,0.059999999,0.016000001,0.004,0.041000001,0.003,0.050999999,0.330000013,40.31999969,9.319999695,34.66999817,9.869999886,0.899999976,0.540000021,1.110000014,0.649999976
2736,44489,3665,191,1.00999999,0.029999999,0.360000014,0.059999999,0.01,0.004,0.039000001,0.003,0.048,2718,,0.305555556,44489.30556,,4.799620004,A,0.0,10/20/2021 0:00,05:35,05:10,08:20,3,0,10.5,763,1.0,165,2.25,1,2681,1.069000006,0.033,0.372000009,0.059999999,0.016000001,0.004,0.041000001,0.003,0.050999999,0.330000013,40.31999969,9.319999695,34.66999817,9.869999886,0.899999976,0.540000021,1.110000014,0.649999976
2737,44489,3665,149,1.184000015,0.037,0.409000009,0.059,0.003,0.003,0.043000001,0.002,0.059999999,2681,,0.333333333,44489.33333,,4.693181995,A,0.0,10/20/2021 0:00,05:35,05:10,08:20,3,0,10.5,763,1.0,165,2.25,1,2681,1.069000006,0.033,0.372000009,0.059999999,0.016000001,0.004,0.041000001,0.003,0.050999999,0.330000013,40.31999969,9.319999695,34.66999817,9.869999886,0.899999976,0.540000021,1.110000014,0.649999976
2738,44489,3667,158,1.682000041,0.02,0.43599999,0.061000001,0.003,0.003,0.041999999,0.002,0.082999997,2656,,0.642361111,44489.64236,,4.509717987,A,0.0,10/20/2021 0:00,15:15,14:57,16:20,1,0,9.0,789,4.5,169,2.130000114,2,2656,1.682000041,0.02,0.43599999,0.061000001,0.003,0.003,0.041999999,0.002,0.082999997,0.200000003,38.59999847,10.15999985,37.79999924,10.47000027,1.029999971,0.300000012,1.25,0.550000012
2739,44489,3668,192,1.449000001,0.028999999,0.389999986,0.059,0.003,0.003,0.041000001,0.002,0.072999999,2678,,0.708333333,44489.70833,,4.60856,A,0.0,10/20/2021 0:00,16:45,16:17,18:24,3,0,9.5,603,3.49000001,165,2.25,1,2668,1.350000024,0.029999999,0.388000011,0.057999998,0.003,0.003,0.039999999,0.002,0.068000004,0.0,33.84999847,9.680000305,36.68000031,8.93999958,0.99000001,0.159999996,1.350000024,0.50999999
2740,44489,3668,182,1.25,0.030999999,0.386000007,0.057999998,0.003,0.003,0.037999999,0.002,0.063000001,2685,,0.725694444,44489.72569,,4.679948001,A,0.0,10/20/2021 0:00,16:45,16:17,18:24,3,0,9.5,603,3.49000001,165,2.25,1,2668,1.350000024,0.029999999,0.388000011,0.057999998,0.003,0.003,0.039999999,0.002,0.068000004,0.0,33.84999847,9.680000305,36.68000031,8.93999958,0.99000001,0.159999996,1.350000024,0.50999999
2741,44489,3668,138,,,0.0,0.0,0.0,0.0,0.0,0.0,0.0,2643,,0.761805556,44489.76181,,5.02907,A,1.0,10/20/2021 0:00,16:45,16:17,18:24,3,0,9.5,603,3.49000001,165,2.25,1,2668,1.350000024,0.029999999,0.388000011,0.057999998,0.003,0.003,0.039999999,0.002,0.068000004,0.0,33.84999847,9.680000305,36.68000031,8.93999958,0.99000001,0.159999996,1.350000024,0.50999999
2742,44489,3669,180,1.120000005,0.041000001,0.409000009,0.059,0.003,0.003,0.041999999,0.002,0.057999998,2742,,0.788888889,44489.78889,,4.798801998,A,0.0,10/20/2021 0:00,18:24,18:22,20:37,1,0,8.0,789,5.480000019,155,2.119999886,1,2741,1.110000014,0.039000001,0.400999993,0.057,0.003,0.003,0.039999999,0.002,0.057,0.170000002,38.18000031,10.52000046,37.06000137,10.27000046,1.039999962,0.270000011,1.24000001,0.540000021
2743,44489,3669,120,1.120000005,0.035999998,0.412999988,0.057999998,0.003,0.003,0.039999999,0.002,0.057,2737,,0.804861111,44489.80486,,4.793533999,A,0.0,10/20/2021 0:00,18:24,18:22,20:37,1,0,8.0,789,5.480000019,155,2.119999886,1,2741,1.110000014,0.039000001,0.400999993,0.057,0.003,0.003,0.039999999,0.002,0.057,0.170000002,38.18000031,10.52000046,37.06000137,10.27000046,1.039999962,0.270000011,1.24000001,0.540000021
2744,44489,3669,149,1.090999961,0.039000001,0.379999995,0.055,0.003,0.003,0.037999999,0.002,0.055,2746,,0.840277778,44489.84028,,4.814240012,A,0.0,10/20/2021 0:00,18:24,18:22,20:37,1,0,8.0,789,5.480000019,155,2.119999886,1,2741,1.110000014,0.039000001,0.400999993,0.057,0.003,0.003,0.039999999,0.002,0.057,0.170000002,38.18000031,10.52000046,37.06000137,10.27000046,1.039999962,0.270000011,1.24000001,0.540000021
2745,44489,3670,173,,,0.0,0.0,0.0,0.0,0.0,0.0,0.0,2719,,0.879861111,44489.87986,,5.13701,A,1.0,10/20/2021 0:00,21:01,20:33,22:30,3,0,11.69999981,603,2.980000019,221,2.25,1,2716,1.027999997,0.041000001,0.379999995,0.056000002,0.003,0.003,0.039000001,0.002,0.052999999,0.159999996,38.11999893,10.21000004,36.56000137,10.38000011,1.039999962,0.310000002,1.230000019,0.589999974
2746,44489,3670,136,1.02699995,0.044,0.363000005,0.055,0.003,0.003,0.037999999,0.002,0.054000001,2730,,0.909027778,44489.90903,,4.808474016,A,0.0,10/20/2021 0:00,21:01,20:33,22:30,3,0,11.69999981,603,2.980000019,221,2.25,1,2716,1.027999997,0.041000001,0.379999995,0.056000002,0.003,0.003,0.039000001,0.002,0.052999999,0.159999996,38.11999893,10.21000004,36.56000137,10.38000011,1.039999962,0.310000002,1.230000019,0.589999974
2747,44489,3670,122,1.029000044,0.037999999,0.397000015,0.057,0.003,0.003,0.039999999,0.002,0.052000001,2701,,0.925694444,44489.92569,,4.769425987,A,0.0,10/20/2021 0:00,21:01,20:33,22:30,3,0,11.69999981,603,2.980000019,221,2.25,1,2716,1.027999997,0.041000001,0.379999995,0.056000002,0.003,0.003,0.039000001,0.002,0.052999999,0.159999996,38.11999893,10.21000004,36.56000137,10.38000011,1.039999962,0.310000002,1.230000019,0.589999974
2748,44489,3671,139,0.949000001,0.045000002,0.393000007,0.056000002,0.003,0.003,0.039999999,0.002,0.048,2733,,0.013888889,44489.01389,1.0,4.837903999,A,0.0,10/20/2021 0:00,22:40,22:34,00:44,1,0,10.0,789,3.5,155,2.119999886,1,2721,0.952000022,0.052000001,0.391000003,0.057,0.003,0.003,0.039999999,0.002,0.048,0.25999999,38.52999878,10.56000042,36.16999817,10.15999985,0.930000007,0.319999993,1.200000048,0.689999998
2749,44489,3671,193,0.957000017,0.064000003,0.386999995,0.059999999,0.003,0.003,0.039999999,0.002,0.048,2696,,0.958333333,44489.95833,1.0,4.772365994,A,0.0,10/20/2021 0:00,22:40,22:34,00:44,1,0,10.0,789,3.5,155,2.119999886,1,2721,0.952000022,0.052000001,0.391000003,0.057,0.003,0.003,0.039999999,0.002,0.048,0.25999999,38.52999878,10.56000042,36.16999817,10.15999985,0.930000007,0.319999993,1.200000048,0.689999998
2750,44489,3671,182,0.949000001,0.048,0.39199999,0.056000002,0.003,0.003,0.039000001,0.002,0.048,2734,,0.995138889,44489.99514,1.0,4.836675999,A,0.0,10/20/2021 0:00,22:40,22:34,00:44,1,0,10.0,789,3.5,155,2.119999886,1,2721,0.952000022,0.052000001,0.391000003,0.057,0.003,0.003,0.039999999,0.002,0.048,0.25999999,38.52999878,10.56000042,36.16999817,10.15999985,0.930000007,0.319999993,1.200000048,0.689999998
2751,44490,3672,140,1.164999962,0.041000001,0.365999997,0.057,0.003,0.003,0.039000001,0.002,0.054000001,2730,,0.061111111,44490.06111,,4.766318011,A,0.0,10/21/2021 0:00,00:58,00:38,02:51,3,0,11.30000019,812,3.00999999,226,2.25,1,2726,1.13499999,0.039000001,0.374000013,0.057,0.003,0.003,0.039999999,0.002,0.055,0.219999999,38.65000153,10.92000008,38.72000122,11.27000046,1.220000029,0.230000004,1.289999962,0.50999999
2752,44490,3672,148,1.205000043,0.035,0.372000009,0.057,0.003,0.003,0.039999999,0.002,0.059,2724,,0.082638889,44490.08264,,4.748775987,A,0.0,10/21/2021 0:00,00:58,00:38,02:51,3,0,11.30000019,812,3.00999999,226,2.25,1,2726,1.13499999,0.039000001,0.374000013,0.057,0.003,0.003,0.039999999,0.002,0.055,0.219999999,38.65000153,10.92000008,38.72000122,11.27000046,1.220000029,0.230000004,1.289999962,0.50999999
2753,44490,3672,160,1.034999967,0.041000001,0.382999986,0.057999998,0.003,0.003,0.041000001,0.002,0.052000001,2726,,0.111111111,44490.11111,,4.80162401,A,0.0,10/21/2021 0:00,00:58,00:38,02:51,3,0,11.30000019,812,3.00999999,226,2.25,1,2726,1.13499999,0.039000001,0.374000013,0.057,0.003,0.003,0.039999999,0.002,0.055,0.219999999,38.65000153,10.92000008,38.72000122,11.27000046,1.220000029,0.230000004,1.289999962,0.50999999
2754,44490,3673,150,1.055999994,0.044,0.405000001,0.057,0.003,0.003,0.041000001,0.002,0.054000001,2728,,0.145138889,44490.14514,,4.797430002,A,0.0,10/21/2021 0:00,02:45,02:44,04:44,1,0,10.5,783,3.460000038,147,2.119999886,1,2739,1.065000057,0.044,0.402999997,0.057,0.003,0.003,0.041999999,0.002,0.054000001,0.560000002,39.11000061,10.02000046,37.13999939,10.51000023,0.930000007,0.400000006,1.220000029,0.629999995
2755,44490,3673,158,1.074000001,0.043000001,0.400999993,0.057,0.003,0.003,0.041999999,0.002,0.054000001,2753,,0.161805556,44490.16181,,4.828117999,A,0.0,10/21/2021 0:00,02:45,02:44,04:44,1,0,10.5,783,3.460000038,147,2.119999886,1,2739,1.065000057,0.044,0.402999997,0.057,0.003,0.003,0.041999999,0.002,0.054000001,0.560000002,39.11000061,10.02000046,37.13999939,10.51000023,0.930000007,0.400000006,1.220000029,0.629999995
2756,44490,3673,146,,,0.0,0.0,0.0,0.0,0.0,0.0,0.0,2736,,0.1875,44490.1875,,5.16014,A,1.0,10/21/2021 0:00,02:45,02:44,04:44,1,0,10.5,783,3.460000038,147,2.119999886,1,2739,1.065000057,0.044,0.402999997,0.057,0.003,0.003,0.041999999,0.002,0.054000001,0.560000002,39.11000061,10.02000046,37.13999939,10.51000023,0.930000007,0.400000006,1.220000029,0.629999995
2757,44490,3674,121,0.939999998,0.050999999,0.35800001,0.055,0.003,0.003,0.039000001,0.002,0.046999998,2706,,0.214583333,44490.21458,1.0,4.799094002,A,0.0,10/21/2021 0:00,05:27,04:39,08:33,3,0,11.69999981,812,2.970000029,228,2.25,1,2730,0.986999989,0.050000001,0.38499999,0.057,0.003,0.003,0.039999999,0.002,0.048999999,0.01,34.65999985,9.619999886,37.47000122,9.859999657,1.029999971,0.129999995,1.370000005,0.5
2758,44490,3674,154,1.006999969,0.059999999,0.358999997,0.057,0.003,0.003,0.041000001,0.002,0.050000001,2696,,0.240972222,44490.24097,,4.75867201,A,0.0,10/21/2021 0:00,05:27,04:39,08:33,3,0,11.69999981,812,2.970000029,228,2.25,1,2730,0.986999989,0.050000001,0.38499999,0.057,0.003,0.003,0.039999999,0.002,0.048999999,0.01,34.65999985,9.619999886,37.47000122,9.859999657,1.029999971,0.129999995,1.370000005,0.5
2759,44490,3674,190,1.157999992,0.048,0.393000007,0.061000001,0.003,0.003,0.035999998,0.002,0.052000001,2741,,0.266666667,44490.26667,,4.780544002,A,0.0,10/21/2021 0:00,05:27,04:39,08:33,3,0,11.69999981,812,2.970000029,228,2.25,1,2730,0.986999989,0.050000001,0.38499999,0.057,0.003,0.003,0.039999999,0.002,0.048999999,0.01,34.65999985,9.619999886,37.47000122,9.859999657,1.029999971,0.129999995,1.370000005,0.5
2760,44490,3674,142,0.887000024,0.048,0.388000011,0.055,0.003,0.003,0.041999999,0.002,0.045000002,2742,,0.302083333,44490.30208,1.0,4.868963993,A,0.0,10/21/2021 0:00,05:27,04:39,08:33,3,0,11.69999981,812,2.970000029,228,2.25,1,2730,0.986999989,0.050000001,0.38499999,0.057,0.003,0.003,0.039999999,0.002,0.048999999,0.01,34.65999985,9.619999886,37.47000122,9.859999657,1.029999971,0.129999995,1.370000005,0.5
2761,44490,3674,192,0.985000014,0.045000002,0.395000011,0.056000002,0.003,0.003,0.041000001,0.002,0.050999999,2746,,0.321527778,44490.32153,1.0,4.844789995,A,0.0,10/21/2021 0:00,05:27,04:39,08:33,3,0,11.69999981,812,2.970000029,228,2.25,1,2730,0.986999989,0.050000001,0.38499999,0.057,0.003,0.003,0.039999999,0.002,0.048999999,0.01,34.65999985,9.619999886,37.47000122,9.859999657,1.029999971,0.129999995,1.370000005,0.5
2762,44490,3674,163,0.94599998,0.046,0.414999992,0.057,0.003,0.003,0.041000001,0.002,0.046,2750,,0.352083333,44490.35208,1.0,4.861850006,A,0.0,10/21/2021 0:00,05:27,04:39,08:33,3,0,11.69999981,812,2.970000029,228,2.25,1,2730,0.986999989,0.050000001,0.38499999,0.057,0.003,0.003,0.039999999,0.002,0.048999999,0.01,34.65999985,9.619999886,37.47000122,9.859999657,1.029999971,0.129999995,1.370000005,0.5
2763,44490,3675,162,1.039999962,0.039999999,0.411000013,0.057999998,0.003,0.003,0.041000001,0.002,0.054000001,2742,,0.3875,44490.3875,,4.824388013,A,0.0,10/21/2021 0:00,08:28,08:17,10:11,1,2,10.60000038,790,3.0,165,2.130000114,2,2744,1.039999962,0.039999999,0.411000013,0.057999998,0.003,0.003,0.041000001,0.002,0.054000001,1.559999943,35.38000107,8.590000153,36.06999969,8.739999771,0.709999979,0.219999999,1.269999981,0.620000005
2764,44490,3675,146,,,0.0,0.0,0.0,0.0,0.0,0.0,0.0,2747,,0.417361111,44490.41736,,5.17556,A,1.0,10/21/2021 0:00,08:28,08:17,10:11,1,2,10.60000038,790,3.0,165,2.130000114,2,2744,1.039999962,0.039999999,0.411000013,0.057999998,0.003,0.003,0.041000001,0.002,0.054000001,1.559999943,35.38000107,8.590000153,36.06999969,8.739999771,0.709999979,0.219999999,1.269999981,0.620000005
2765,44490,3676,147,1.092000008,0.039000001,0.384000003,0.055,0.003,0.003,0.039999999,0.002,0.052999999,2699,,0.449305556,44490.44931,,4.747221998,A,0.0,10/21/2021 0:00,10:14,10:07,11:20,3,0,10.80000019,812,3.710000038,178,2.25,2,2702,1.100000024,0.039000001,0.388999999,0.056000002,0.003,0.003,0.041000001,0.002,0.054000001,0.109999999,34.66999817,9.720000267,37.06000137,9.779999733,1.00999999,0.140000001,1.350000024,0.50999999
2766,44490,3676,132,1.108999968,0.039000001,0.393000007,0.056000002,0.003,0.003,0.041000001,0.002,0.055,2706,,0.469444444,44490.46944,,4.752154009,A,0.0,10/21/2021 0:00,10:14,10:07,11:20,3,0,10.80000019,812,3.710000038,178,2.25,2,2702,1.100000024,0.039000001,0.388999999,0.056000002,0.003,0.003,0.041000001,0.002,0.054000001,0.109999999,34.66999817,9.720000267,37.06000137,9.779999733,1.00999999,0.140000001,1.350000024,0.50999999
2767,44490,3677,183,1.381999969,0.050000001,0.388999999,0.057999998,0.003,0.003,0.037999999,0.002,0.057,2736,,0.502083333,44490.50208,,4.70347201,A,0.0,10/21/2021 0:00,11:25,11:20,13:22,1,0,10.0,790,3.5,190,2.130000114,1,2746,1.171000004,0.043000001,0.405999988,0.057999998,0.003,0.003,0.039999999,0.002,0.054000001,0.180000007,35.29999924,9.729999542,36.52000046,9.300000191,0.860000014,0.209999993,1.299999952,0.589999974
2768,44490,3677,149,1.057000041,0.035999998,0.416999996,0.057,0.003,0.003,0.041000001,0.002,0.054000001,2754,,0.529166667,44490.52917,,4.836635988,A,0.0,10/21/2021 0:00,11:25,11:20,13:22,1,0,10.0,790,3.5,190,2.130000114,1,2746,1.171000004,0.043000001,0.405999988,0.057999998,0.003,0.003,0.039999999,0.002,0.054000001,0.180000007,35.29999924,9.729999542,36.52000046,9.300000191,0.860000014,0.209999993,1.299999952,0.589999974
2769,44490,3677,121,1.072999954,0.041999999,0.412999988,0.057999998,0.003,0.003,0.041000001,0.002,0.052000001,2749,,0.536111111,44490.53611,,4.821124015,A,0.0,10/21/2021 0:00,11:25,11:20,13:22,1,0,10.0,790,3.5,190,2.130000114,1,2746,1.171000004,0.043000001,0.405999988,0.057999998,0.003,0.003,0.039999999,0.002,0.054000001,0.180000007,35.29999924,9.729999542,36.52000046,9.300000191,0.860000014,0.209999993,1.299999952,0.589999974
2770,44490,3678,191,1.284000039,0.056000002,0.363999993,0.061000001,0.009,0.004,0.039999999,0.003,0.057,2736,,0.575,44490.575,,4.729761987,A,0.0,10/21/2021 0:00,14:04,13:22,16:56,3,0,11.30000019,812,3.24000001,156,2.25,1,2740,1.072999954,0.037,0.375,0.063000001,0.009,0.004,0.041000001,0.003,0.050000001,0.119999997,37.84999847,10.72999954,38.13000107,10.89000034,1.210000038,0.219999999,1.289999962,0.5
2771,44490,3678,159,,,0.0,0.0,0.0,0.0,0.0,0.0,0.0,2756,,0.598611111,44490.59861,,5.18841,A,1.0,10/21/2021 0:00,14:04,13:22,16:56,3,0,11.30000019,812,3.24000001,156,2.25,1,2740,1.072999954,0.037,0.375,0.063000001,0.009,0.004,0.041000001,0.003,0.050000001,0.119999997,37.84999847,10.72999954,38.13000107,10.89000034,1.210000038,0.219999999,1.289999962,0.5
2772,44490,3678,158,1.05400002,0.029999999,0.368000001,0.061999999,0.01,0.004,0.041000001,0.003,0.052000001,2726,,0.607638889,44490.60764,,4.798393994,A,0.0,10/21/2021 0:00,14:04,13:22,16:56,3,0,11.30000019,812,3.24000001,156,2.25,1,2740,1.072999954,0.037,0.375,0.063000001,0.009,0.004,0.041000001,0.003,0.050000001,0.119999997,37.84999847,10.72999954,38.13000107,10.89000034,1.210000038,0.219999999,1.289999962,0.5
2773,44490,3678,182,1.019999981,0.028000001,0.374000013,0.063000001,0.009,0.004,0.039999999,0.003,0.048999999,2733,,0.625,44490.625,,4.819852006,A,0.0,10/21/2021 0:00,14:04,13:22,16:56,3,0,11.30000019,812,3.24000001,156,2.25,1,2740,1.072999954,0.037,0.375,0.063000001,0.009,0.004,0.041000001,0.003,0.050000001,0.119999997,37.84999847,10.72999954,38.13000107,10.89000034,1.210000038,0.219999999,1.289999962,0.5
2774,44490,3678,139,0.933000028,0.032000002,0.393999994,0.064999998,0.008,0.004,0.041000001,0.003,0.043000001,2749,,0.659027778,44490.65903,1.0,4.865681991,A,0.0,10/21/2021 0:00,14:04,13:22,16:56,3,0,11.30000019,812,3.24000001,156,2.25,1,2740,1.072999954,0.037,0.375,0.063000001,0.009,0.004,0.041000001,0.003,0.050000001,0.119999997,37.84999847,10.72999954,38.13000107,10.89000034,1.210000038,0.219999999,1.289999962,0.5
2775,44490,3679,153,0.884000003,0.032000002,0.384000003,0.061999999,0.009,0.004,0.041000001,0.003,0.044,2724,,0.7375,44490.7375,1.0,4.848171999,A,0.0,10/21/2021 0:00,17:09,16:52,18:53,1,0,10.0,790,3.5,170,2.130000114,2,2727,0.861000001,0.035999998,0.372000009,0.061999999,0.009,0.004,0.041000001,0.003,0.041000001,0.140000001,38.47999954,10.39999962,37.13000107,10.27999973,1.120000005,0.330000013,1.230000019,0.560000002
2776,44490,3679,120,0.825999975,0.037999999,0.372000009,0.061000001,0.009,0.004,0.041999999,0.003,0.039000001,2736,,0.753472222,44490.75347,1.0,4.879166008,A,0.0,10/21/2021 0:00,17:09,16:52,18:53,1,0,10.0,790,3.5,170,2.130000114,2,2727,0.861000001,0.035999998,0.372000009,0.061999999,0.009,0.004,0.041000001,0.003,0.041000001,0.140000001,38.47999954,10.39999962,37.13000107,10.27999973,1.120000005,0.330000013,1.230000019,0.560000002
2777,44490,3679,173,0.874000013,0.037,0.358999997,0.063000001,0.01,0.004,0.041000001,0.003,0.041000001,2721,,0.783333333,44490.78333,1.0,4.843101995,A,0.0,10/21/2021 0:00,17:09,16:52,18:53,1,0,10.0,790,3.5,170,2.130000114,2,2727,0.861000001,0.035999998,0.372000009,0.061999999,0.009,0.004,0.041000001,0.003,0.041000001,0.140000001,38.47999954,10.39999962,37.13000107,10.27999973,1.120000005,0.330000013,1.230000019,0.560000002
2778,44490,3680,142,,,0.0,0.0,0.0,0.0,0.0,0.0,0.0,2720,,0.822916667,44490.82292,,5.13701,A,1.0,10/21/2021 0:00,19:11,18:56,21:26,3,0,10.69999981,812,3.230000019,171,2.25,1,2723,0.0,0.0,0.0,0.0,0.0,0.0,0.0,0.0,0.0,0.0,0.0,0.0,0.0,0.0,0.0,0.0,0.0,0.0
2779,44490,3680,192,,,0.0,0.0,0.0,0.0,0.0,0.0,0.0,2717,,0.824305556,44490.82431,,5.13444,A,1.0,10/21/2021 0:00,19:11,18:56,21:26,3,0,10.69999981,812,3.230000019,171,2.25,1,2723,0.0,0.0,0.0,0.0,0.0,0.0,0.0,0.0,0.0,0.0,0.0,0.0,0.0,0.0,0.0,0.0,0.0,0.0
2780,44490,3680,136,,,0.0,0.0,0.0,0.0,0.0,0.0,0.0,2713,,0.844444444,44490.84444,,5.12673,A,1.0,10/21/2021 0:00,19:11,18:56,21:26,3,0,10.69999981,812,3.230000019,171,2.25,1,2723,0.0,0.0,0.0,0.0,0.0,0.0,0.0,0.0,0.0,0.0,0.0,0.0,0.0,0.0,0.0,0.0,0.0,0.0
2781,44490,3680,154,,,0.0,0.0,0.0,0.0,0.0,0.0,0.0,2744,,0.861111111,44490.86111,,5.17299,A,1.0,10/21/2021 0:00,19:11,18:56,21:26,3,0,10.69999981,812,3.230000019,171,2.25,1,2723,0.0,0.0,0.0,0.0,0.0,0.0,0.0,0.0,0.0,0.0,0.0,0.0,0.0,0.0,0.0,0.0,0.0,0.0
2782,44490,3681,151,1.070000052,0.033,0.414000005,0.061999999,0.003,0.003,0.039999999,0.002,0.101000004,2745,,0.922916667,44490.92292,,4.819221984,A,0.0,10/21/2021 0:00,21:05,21:02,23:32,1,0,10.0,790,3.720000029,140,2.119999886,1,2748,1.138000011,0.034000002,0.412,0.061000001,0.003,0.003,0.039000001,0.002,0.098999999,0.150000006,38.90999985,9.600000381,37.77999878,10.64999962,0.970000029,0.330000013,1.25,0.589999974
2783,44490,3681,180,1.289999962,0.039000001,0.409999996,0.059999999,0.003,0.003,0.037999999,0.002,0.093999997,2752,,0.953472222,44490.95347,,4.759450012,A,0.0,10/21/2021 0:00,21:05,21:02,23:32,1,0,10.0,790,3.720000029,140,2.119999886,1,2748,1.138000011,0.034000002,0.412,0.061000001,0.003,0.003,0.039000001,0.002,0.098999999,0.150000006,38.90999985,9.600000381,37.77999878,10.64999962,0.970000029,0.330000013,1.25,0.589999974
2784,44490,3681,152,1.052999973,0.029999999,0.411000013,0.059999999,0.003,0.003,0.039000001,0.002,0.101000004,2749,,0.96875,44490.96875,,4.831408009,A,0.0,10/21/2021 0:00,21:05,21:02,23:32,1,0,10.0,790,3.720000029,140,2.119999886,1,2748,1.138000011,0.034000002,0.412,0.061000001,0.003,0.003,0.039000001,0.002,0.098999999,0.150000006,38.90999985,9.600000381,37.77999878,10.64999962,0.970000029,0.330000013,1.25,0.589999974
2785,44490,3682,157,1.037999988,0.039000001,0.344999999,0.061000001,0.011,0.004,0.041000001,0.003,0.055,2717,,0.000694444,44490.00069,,4.786590003,A,0.0,10/21/2021 0:00,00:48,23:24,01:05,3,0,11.69999981,625,3.289999962,219,2.25,1,2718,0.952000022,0.037,0.354000002,0.059999999,0.01,0.004,0.041999999,0.003,0.050000001,0.02,37.36999893,10.97000027,39.16999817,11.31999969,1.24000001,0.209999993,1.350000024,0.50999999
2786,44490,3682,160,,,0.0,0.0,0.0,0.0,0.0,0.0,0.0,2719,,0.034027778,44490.03403,,5.13701,A,1.0,10/21/2021 0:00,00:48,23:24,01:05,3,0,11.69999981,625,3.289999962,219,2.25,1,2718,0.952000022,0.037,0.354000002,0.059999999,0.01,0.004,0.041999999,0.003,0.050000001,0.02,37.36999893,10.97000027,39.16999817,11.31999969,1.24000001,0.209999993,1.350000024,0.50999999
2787,44490,3682,156,,,0.0,0.0,0.0,0.0,0.0,0.0,0.0,2719,,0.044444444,44490.04444,,5.13701,A,1.0,10/21/2021 0:00,00:48,23:24,01:05,3,0,11.69999981,625,3.289999962,219,2.25,1,2718,0.952000022,0.037,0.354000002,0.059999999,0.01,0.004,0.041999999,0.003,0.050000001,0.02,37.36999893,10.97000027,39.16999817,11.31999969,1.24000001,0.209999993,1.350000024,0.50999999
2788,44490,3682,158,0.865999997,0.035,0.363000005,0.059999999,0.01,0.004,0.041999999,0.003,0.045000002,2720,,0.993055556,44490.99306,1.0,4.844914002,A,0.0,10/21/2021 0:00,00:48,23:24,01:05,3,0,11.69999981,625,3.289999962,219,2.25,1,2718,0.952000022,0.037,0.354000002,0.059999999,0.01,0.004,0.041999999,0.003,0.050000001,0.02,37.36999893,10.97000027,39.16999817,11.31999969,1.24000001,0.209999993,1.350000024,0.50999999
2789,44491,3683,163,0.989000022,0.028000001,0.400000006,0.063000001,0.009,0.004,0.043000001,0.003,0.045000002,2762,,0.075694444,44491.07569,1.0,4.871309993,A,0.0,10/22/2021 0:00,00:46,00:44,03:03,1,2,10.0,790,3.279999971,165,2.119999886,1,2745,1.00999999,0.027000001,0.400000006,0.063000001,0.009,0.004,0.043000001,0.003,0.048,0.029999999,38.43000031,10.10000038,38.84999847,10.97999954,1.0,0.289999992,1.299999952,0.600000024
2790,44491,3683,132,1.029999971,0.026000001,0.400000006,0.061999999,0.009,0.004,0.041999999,0.003,0.050000001,2760,,0.1125,44491.1125,,4.857160009,A,0.0,10/22/2021 0:00,00:46,00:44,03:03,1,2,10.0,790,3.279999971,165,2.119999886,1,2745,1.00999999,0.027000001,0.400000006,0.063000001,0.009,0.004,0.043000001,0.003,0.048,0.029999999,38.43000031,10.10000038,38.84999847,10.97999954,1.0,0.289999992,1.299999952,0.600000024
2791,44491,3683,192,,,0.0,0.0,0.0,0.0,0.0,0.0,0.0,2713,,0.127083333,44491.12708,,5.12673,A,1.0,10/22/2021 0:00,00:46,00:44,03:03,1,2,10.0,790,3.279999971,165,2.119999886,1,2745,1.00999999,0.027000001,0.400000006,0.063000001,0.009,0.004,0.043000001,0.003,0.048,0.029999999,38.43000031,10.10000038,38.84999847,10.97999954,1.0,0.289999992,1.299999952,0.600000024
2792,44491,3684,150,1.021999955,0.033,0.365999997,0.061000001,0.009,0.004,0.041000001,0.003,0.043000001,2724,,0.161805556,44491.16181,,4.804818014,A,0.0,10/22/2021 0:00,03:04,02:43,05:01,3,0,11.89999962,625,2.710000038,169,2.25,1,2735,1.024000049,0.033,0.35800001,0.059999999,0.009,0.004,0.039999999,0.003,0.041999999,0.180000007,37.77000046,11.47999954,38.58000183,11.10999966,1.230000019,0.300000012,1.320000052,0.550000012
2793,44491,3684,180,1.228999972,0.035999998,0.328000009,0.059,0.009,0.004,0.039000001,0.003,0.044,2741,,0.189583333,44491.18958,,4.762174009,A,0.0,10/22/2021 0:00,03:04,02:43,05:01,3,0,11.89999962,625,2.710000038,169,2.25,1,2735,1.024000049,0.033,0.35800001,0.059999999,0.009,0.004,0.039999999,0.003,0.041999999,0.180000007,37.77000046,11.47999954,38.58000183,11.10999966,1.230000019,0.300000012,1.320000052,0.550000012
2794,44491,3684,148,0.82099998,0.029999999,0.379000008,0.059999999,0.009,0.004,0.041000001,0.003,0.039999999,2742,,0.203472222,44491.20347,1.0,4.894722007,A,0.0,10/22/2021 0:00,03:04,02:43,05:01,3,0,11.89999962,625,2.710000038,169,2.25,1,2735,1.024000049,0.033,0.35800001,0.059999999,0.009,0.004,0.039999999,0.003,0.041999999,0.180000007,37.77000046,11.47999954,38.58000183,11.10999966,1.230000019,0.300000012,1.320000052,0.550000012
2795,44491,3685,138,0.973999977,0.041000001,0.395000011,0.059999999,0.003,0.003,0.037999999,0.002,0.086000003,2713,,0.240972222,44491.24097,1.0,4.799650007,A,0.0,10/22/2021 0:00,04:55,04:53,07:14,1,0,11.0,788,3.25,142,2.119999886,1,2722,1.131999969,0.035999998,0.409999996,0.061000001,0.003,0.003,0.037999999,0.002,0.101000004,0.0,0.0,0.0,0.0,0.0,0.0,0.0,0.0,0.0
2796,44491,3685,158,1.16900003,0.035,0.411000013,0.061000001,0.003,0.003,0.037999999,0.002,0.104000002,2736,,0.28125,44491.28125,,4.775127991,A,0.0,10/22/2021 0:00,04:55,04:53,07:14,1,0,11.0,788,3.25,142,2.119999886,1,2722,1.131999969,0.035999998,0.409999996,0.061000001,0.003,0.003,0.037999999,0.002,0.101000004,0.0,0.0,0.0,0.0,0.0,0.0,0.0,0.0,0.0
2797,44491,3685,136,1.251999974,0.030999999,0.425000012,0.061999999,0.003,0.003,0.037,0.002,0.112000003,2719,,0.291666667,44491.29167,,4.727930009,A,0.0,10/22/2021 0:00,04:55,04:53,07:14,1,0,11.0,788,3.25,142,2.119999886,1,2722,1.131999969,0.035999998,0.409999996,0.061000001,0.003,0.003,0.037999999,0.002,0.101000004,0.0,0.0,0.0,0.0,0.0,0.0,0.0,0.0,0.0
2798,44491,3686,151,1.197999954,0.037999999,0.38499999,0.059999999,0.003,0.003,0.037,0.002,0.104999997,2727,,0.317361111,44491.31736,,4.751690015,A,0.0,10/22/2021 0:00,07:29,07:12,09:15,3,5,10.0,625,4.059999943,195,2.25,2,2742,1.284999967,0.037,0.395000011,0.059999999,0.003,0.003,0.037,0.002,0.109999999,0.230000004,36.68000031,11.43000031,38.54000092,11.0,1.220000029,0.200000003,1.350000024,0.5
2799,44491,3686,152,1.286999941,0.032000002,0.414000005,0.059999999,0.003,0.003,0.037999999,0.002,0.109999999,2738,,0.343055556,44491.34306,,4.742732018,A,0.0,10/22/2021 0:00,07:29,07:12,09:15,3,5,10.0,625,4.059999943,195,2.25,2,2742,1.284999967,0.037,0.395000011,0.059999999,0.003,0.003,0.037,0.002,0.109999999,0.230000004,36.68000031,11.43000031,38.54000092,11.0,1.220000029,0.200000003,1.350000024,0.5
2800,44491,3686,183,1.370000005,0.039999999,0.386999995,0.059999999,0.003,0.003,0.037,0.002,0.115999997,2762,,0.376388889,44491.37639,,4.749025999,A,0.0,10/22/2021 0:00,07:29,07:12,09:15,3,5,10.0,625,4.059999943,195,2.25,2,2742,1.284999967,0.037,0.395000011,0.059999999,0.003,0.003,0.037,0.002,0.109999999,0.230000004,36.68000031,11.43000031,38.54000092,11.0,1.220000029,0.200000003,1.350000024,0.5
2801,44491,3688,154,1.14199996,0.030999999,0.449000001,0.061000001,0.003,0.003,0.037999999,0.002,0.104000002,2748,,0.409722222,44491.40972,,4.804152012,A,0.0,10/22/2021 0:00,09:39,09:27,11:05,3,0,11.30000019,625,3.970000029,184,2.5,1,2757,1.215999961,0.037999999,0.419,0.061999999,0.003,0.003,0.035999998,0.002,0.104000002,6.420000076,37.70999908,10.67000008,37.0,10.01000023,0.930000007,0.400000006,1.25,0.589999974
2802,44491,3688,180,1.243000031,0.048,0.381000012,0.061999999,0.003,0.003,0.035,0.002,0.103,2776,,0.4375,44491.4375,,4.802357991,A,0.0,10/22/2021 0:00,09:39,09:27,11:05,3,0,11.30000019,625,3.970000029,184,2.5,1,2757,1.215999961,0.037999999,0.419,0.061999999,0.003,0.003,0.035999998,0.002,0.104000002,6.420000076,37.70999908,10.67000008,37.0,10.01000023,0.930000007,0.400000006,1.25,0.589999974
2803,44491,3688,190,1.263000011,0.035999998,0.428000003,0.061999999,0.003,0.003,0.035,0.002,0.104999997,2748,,0.461111111,44491.46111,,4.763723997,A,0.0,10/22/2021 0:00,09:39,09:27,11:05,3,0,11.30000019,625,3.970000029,184,2.5,1,2757,1.215999961,0.037999999,0.419,0.061999999,0.003,0.003,0.035999998,0.002,0.104000002,6.420000076,37.70999908,10.67000008,37.0,10.01000023,0.930000007,0.400000006,1.25,0.589999974
2804,44491,3689,142,1.151000023,0.046,0.404000014,0.061999999,0.003,0.003,0.037999999,0.002,0.094999999,2728,,0.49375,44491.49375,,4.765501994,A,0.0,10/22/2021 0:00,10:58,10:56,13:22,1,0,11.19999981,789,3.25,175,2.130000114,1,2736,1.065000057,0.046999998,0.39199999,0.061000001,0.003,0.003,0.037,0.002,0.086000003,0.270000011,39.09000015,11.14999962,37.54000092,10.68000031,0.959999979,0.400000006,1.230000019,0.639999986
2805,44491,3689,157,1.031999946,0.043000001,0.386000007,0.061000001,0.003,0.003,0.035999998,0.002,0.082999997,2749,,0.517361111,44491.51736,,4.831688016,A,0.0,10/22/2021 0:00,10:58,10:56,13:22,1,0,11.19999981,789,3.25,175,2.130000114,1,2736,1.065000057,0.046999998,0.39199999,0.061000001,0.003,0.003,0.037,0.002,0.086000003,0.270000011,39.09000015,11.14999962,37.54000092,10.68000031,0.959999979,0.400000006,1.230000019,0.639999986
2806,44491,3689,121,1.013000011,0.050999999,0.386000007,0.061000001,0.003,0.003,0.035999998,0.002,0.079000004,2750,,0.546527778,44491.54653,,4.836947997,A,0.0,10/22/2021 0:00,10:58,10:56,13:22,1,0,11.19999981,789,3.25,175,2.130000114,1,2736,1.065000057,0.046999998,0.39199999,0.061000001,0.003,0.003,0.037,0.002,0.086000003,0.270000011,39.09000015,11.14999962,37.54000092,10.68000031,0.959999979,0.400000006,1.230000019,0.639999986
2807,44491,3689,140,,,0.0,0.0,0.0,0.0,0.0,0.0,0.0,2717,,0.556944444,44491.55694,,5.13444,A,1.0,10/22/2021 0:00,10:58,10:56,13:22,1,0,11.19999981,789,3.25,175,2.130000114,1,2736,1.065000057,0.046999998,0.39199999,0.061000001,0.003,0.003,0.037,0.002,0.086000003,0.270000011,39.09000015,11.14999962,37.54000092,10.68000031,0.959999979,0.400000006,1.230000019,0.639999986
2808,44491,3690,149,1.312999964,0.048999999,0.363000005,0.057999998,0.003,0.003,0.034000002,0.002,0.097000003,2711,,0.577083333,44491.57708,,4.688554012,A,0.0,10/22/2021 0:00,13:31,13:17,16:21,3,0,10.69999981,625,4.0,161,2.25,1,2728,1.175999999,0.055,0.352999985,0.057,0.003,0.003,0.034000002,0.002,0.090000004,0.200000003,38.99000168,11.36999989,37.52999878,10.85999966,1.100000024,0.349999994,1.24000001,0.569999993
2809,44491,3690,148,1.243000031,0.050000001,0.36500001,0.059,0.003,0.003,0.032000002,0.002,0.096000001,2711,,0.585416667,44491.58542,,4.70957999,A,0.0,10/22/2021 0:00,13:31,13:17,16:21,3,0,10.69999981,625,4.0,161,2.25,1,2728,1.175999999,0.055,0.352999985,0.057,0.003,0.003,0.034000002,0.002,0.090000004,0.200000003,38.99000168,11.36999989,37.52999878,10.85999966,1.100000024,0.349999994,1.24000001,0.569999993
2810,44491,3690,183,1.284999967,0.052000001,0.356999993,0.057,0.003,0.003,0.035,0.002,0.101000004,2761,,0.639583333,44491.63958,,4.76815601,A,0.0,10/22/2021 0:00,13:31,13:17,16:21,3,0,10.69999981,625,4.0,161,2.25,1,2728,1.175999999,0.055,0.352999985,0.057,0.003,0.003,0.034000002,0.002,0.090000004,0.200000003,38.99000168,11.36999989,37.52999878,10.85999966,1.100000024,0.349999994,1.24000001,0.569999993
2811,44491,3690,173,0.861000001,0.067000002,0.326000005,0.052999999,0.003,0.003,0.033,0.002,0.067000002,2742,,0.656944444,44491.65694,1.0,4.868347999,A,0.0,10/22/2021 0:00,13:31,13:17,16:21,3,0,10.69999981,625,4.0,161,2.25,1,2728,1.175999999,0.055,0.352999985,0.057,0.003,0.003,0.034000002,0.002,0.090000004,0.200000003,38.99000168,11.36999989,37.52999878,10.85999966,1.100000024,0.349999994,1.24000001,0.569999993
2812,44491,3690,159,,,0.0,0.0,0.0,0.0,0.0,0.0,0.0,2719,,0.679861111,44491.67986,,5.13701,A,1.0,10/22/2021 0:00,13:31,13:17,16:21,3,0,10.69999981,625,4.0,161,2.25,1,2728,1.175999999,0.055,0.352999985,0.057,0.003,0.003,0.034000002,0.002,0.090000004,0.200000003,38.99000168,11.36999989,37.52999878,10.85999966,1.100000024,0.349999994,1.24000001,0.569999993
2813,44491,3691,154,1.184000015,0.078000002,0.333000004,0.059,0.003,0.003,0.032000002,0.002,0.081,2685,,0.718055556,44491.71806,,4.679793995,A,0.0,10/22/2021 0:00,17:48,16:50,18:13,3,0,11.30000019,625,3.0,206,2.25,1,2692,1.067000031,0.079000004,0.319999993,0.057999998,0.003,0.003,0.033,0.002,0.075999998,0.0,0.0,0.0,0.0,0.0,0.0,0.0,0.0,0.0
2814,44491,3691,180,0.950999975,0.079999998,0.307000011,0.057,0.003,0.003,0.034000002,0.002,0.07,2700,,0.759027778,44491.75903,1.0,4.771716009,A,0.0,10/22/2021 0:00,17:48,16:50,18:13,3,0,11.30000019,625,3.0,206,2.25,1,2692,1.067000031,0.079000004,0.319999993,0.057999998,0.003,0.003,0.033,0.002,0.075999998,0.0,0.0,0.0,0.0,0.0,0.0,0.0,0.0,0.0
2815,44491,3694,146,,,0.0,0.0,0.0,0.0,0.0,0.0,0.0,2650,,0.784722222,44491.78472,,5.03678,A,1.0,10/22/2021 0:00,19:05,18:40,21:12,3,0,11.0,795,2.730000019,225,2.25,1,2710,0.0,0.0,0.0,0.0,0.0,0.0,0.0,0.0,0.0,0.0,0.0,0.0,0.0,0.0,0.0,0.0,0.0,0.0
2816,44491,3694,121,,,0.0,0.0,0.0,0.0,0.0,0.0,0.0,2724,,0.839583333,44491.83958,,5.14472,A,1.0,10/22/2021 0:00,19:05,18:40,21:12,3,0,11.0,795,2.730000019,225,2.25,1,2710,0.0,0.0,0.0,0.0,0.0,0.0,0.0,0.0,0.0,0.0,0.0,0.0,0.0,0.0,0.0,0.0,0.0,0.0
2817,44491,3694,190,,,0.0,0.0,0.0,0.0,0.0,0.0,0.0,2756,,0.875694444,44491.87569,,5.18841,A,1.0,10/22/2021 0:00,19:05,18:40,21:12,3,0,11.0,795,2.730000019,225,2.25,1,2710,0.0,0.0,0.0,0.0,0.0,0.0,0.0,0.0,0.0,0.0,0.0,0.0,0.0,0.0,0.0,0.0,0.0,0.0
2818,44491,3695,162,0.944000006,0.061000001,0.351999998,0.059999999,0.003,0.003,0.035,0.002,0.075999998,2697,,0.893055556,44491.89306,1.0,4.779185998,A,0.0,10/22/2021 0:00,21:20,21:09,23:15,1,0,10.60000038,789,0.0,155,2.119999886,1,2707,0.944999993,0.056000002,0.36500001,0.061000001,0.003,0.003,0.037,0.002,0.075999998,0.170000002,38.66999817,10.11999989,37.13000107,10.10999966,1.070000052,0.310000002,1.220000029,0.550000012
2819,44491,3695,183,0.947000027,0.052999999,0.372000009,0.061000001,0.003,0.003,0.037999999,0.002,0.078000002,2711,,0.938888889,44491.93889,1.0,4.799675992,A,0.0,10/22/2021 0:00,21:20,21:09,23:15,1,0,10.60000038,789,0.0,155,2.119999886,1,2707,0.944999993,0.056000002,0.36500001,0.061000001,0.003,0.003,0.037,0.002,0.075999998,0.170000002,38.66999817,10.11999989,37.13000107,10.10999966,1.070000052,0.310000002,1.220000029,0.550000012
2820,44491,3695,156,0.944000006,0.054000001,0.372000009,0.061000001,0.003,0.003,0.037,0.002,0.074000001,2713,,0.95,44491.95,1.0,4.802775998,A,0.0,10/22/2021 0:00,21:20,21:09,23:15,1,0,10.60000038,789,0.0,155,2.119999886,1,2707,0.944999993,0.056000002,0.36500001,0.061000001,0.003,0.003,0.037,0.002,0.075999998,0.170000002,38.66999817,10.11999989,37.13000107,10.10999966,1.070000052,0.310000002,1.220000029,0.550000012
2821,44491,3696,140,1.103999972,0.037,0.404000014,0.059,0.003,0.003,0.037999999,0.002,0.097000003,2744,,0.03125,44491.03125,,4.807792009,A,0.0,10/22/2021 0:00,23:18,23:07,01:30,3,0,11.89999962,795,2.200000048,161,2.25,1,2734,1.200999975,0.045000002,0.384000003,0.059,0.003,0.003,0.037,0.002,0.101000004,0.0,0.0,0.0,0.0,0.0,0.0,0.0,0.0,0.0
2822,44491,3696,148,1.302999973,0.050000001,0.365999997,0.059,0.003,0.003,0.035999998,0.002,0.103,2751,,0.042361111,44491.04236,,4.750118008,A,0.0,10/22/2021 0:00,23:18,23:07,01:30,3,0,11.89999962,795,2.200000048,161,2.25,1,2734,1.200999975,0.045000002,0.384000003,0.059,0.003,0.003,0.037,0.002,0.101000004,0.0,0.0,0.0,0.0,0.0,0.0,0.0,0.0,0.0
