Repository: rcalix1/TimeSeriesGPT

## Runs

* https://github.com/keonlee9420/Soft-DTW-Loss/tree/main
* These are older and will be archived
*

File: runs/Exp14/files/merged_seq_5998_CIVS.csv (part 30 of 61)
pd_index,date_f1,CNUM,LNUM_f1,SI_f1,S_f1,MN_f1,P_f1,CU_f1,NI_f1,CR_f1,MO_f1,TI_f1,HM_Temp_f1,ProbeSi_f1,Time_f1,Timestamp_f1,Compliant_eq_1_f1,C_perce_sat_f1,Before_After_f1,Good_bad_f1,date,Slag_Time_f2,Open_Time_f2,Close_Time_f2,Taphole_f2,Pipe_burn_hole_f2,Taphole_Length_f2,Clay_box_f2,Clay_Close_hole_ft3_f2,Clay_temp_f2,Drill_bit_size_f2,Drill_shafts_used_f2,Cast_Avg_Temp_f2,Cast_Avg_Si_f2,Cast_Avg_S_f2,Cast_Avg_Mn_f2,Cast_Avg_P_f2,Cast_Avg_Cu_f2,Cast_Avg_Ni_f2,Cast_Avg_Cr_f2,Cast_Avg_Mo_f2,Cast_Avg_Ti_f2,Slag_Fe_f2,Slag_SiO2_f2,Slag_Al2O3_f2,Slag_CaO_f2,Slag_MgO_f2,Slag_S_f2,Slag_K2O_f2,Slag_B_SiO2_f2,Slag_TiO2_f2
2823,44491,3696,120,1.195000052,0.048999999,0.381000012,0.059999999,0.003,0.003,0.035999998,0.002,0.101999998,2708,,0.99375,44491.99375,,4.722407985,A,0.0,10/22/2021 0:00,23:18,23:07,01:30,3,0,11.89999962,795,2.200000048,161,2.25,1,2734,1.200999975,0.045000002,0.384000003,0.059,0.003,0.003,0.037,0.002,0.101000004,0.0,0.0,0.0,0.0,0.0,0.0,0.0,0.0,0.0
2824,44492,3697,184,1.039000034,0.050000001,0.398000002,0.059,0.003,0.003,0.037,0.002,0.089000002,2721,,0.08125,44492.08125,,4.789163989,A,0.0,10/23/2021 0:00,01:33,01:28,02:38,1,1,10.0,789,4.0,150,2.119999886,1,2720,1.049000025,0.050999999,0.398000002,0.059,0.003,0.003,0.035999998,0.002,0.089000002,0.379999995,39.49000168,9.770000458,36.13999939,10.19999981,0.879999995,0.449999988,1.169999957,0.660000026
2825,44492,3697,173,1.057999969,0.052000001,0.398999989,0.059,0.003,0.003,0.035,0.002,0.088,2720,,0.096527778,44492.09653,,4.779932009,A,0.0,10/23/2021 0:00,01:33,01:28,02:38,1,1,10.0,789,4.0,150,2.119999886,1,2720,1.049000025,0.050999999,0.398000002,0.059,0.003,0.003,0.035999998,0.002,0.089000002,0.379999995,39.49000168,9.770000458,36.13999939,10.19999981,0.879999995,0.449999988,1.169999957,0.660000026
2826,44492,3698,191,1.077999949,0.035,0.35800001,0.059999999,0.009,0.004,0.039000001,0.003,0.046,2707,,0.117361111,44492.11736,,4.761064016,A,0.0,10/23/2021 0:00,03:00,02:27,04:29,3,0,11.80000019,795,2.210000038,225,2.25,1,2725,1.159999967,0.035,0.386000007,0.059,0.007,0.004,0.039999999,0.003,0.068000004,0.170000002,38.66999817,10.14999962,37.06999969,10.10000038,1.059999943,0.310000002,1.220000029,0.550000012
2827,44492,3698,190,1.449000001,0.026000001,0.407999992,0.059,0.008,0.004,0.044,0.003,0.079000004,2742,,0.141666667,44492.14167,,4.702783999,A,0.0,10/23/2021 0:00,03:00,02:27,04:29,3,0,11.80000019,795,2.210000038,225,2.25,1,2725,1.159999967,0.035,0.386000007,0.059,0.007,0.004,0.039999999,0.003,0.068000004,0.170000002,38.66999817,10.14999962,37.06999969,10.10000038,1.059999943,0.310000002,1.220000029,0.550000012
2828,44492,3698,149,,,0.0,0.0,0.0,0.0,0.0,0.0,0.0,2726,,0.15625,44492.15625,,5.14729,A,1.0,10/23/2021 0:00,03:00,02:27,04:29,3,0,11.80000019,795,2.210000038,225,2.25,1,2725,1.159999967,0.035,0.386000007,0.059,0.007,0.004,0.039999999,0.003,0.068000004,0.170000002,38.66999817,10.14999962,37.06999969,10.10000038,1.059999943,0.310000002,1.220000029,0.550000012
2829,44492,3698,183,0.953999996,0.043000001,0.393000007,0.059,0.003,0.003,0.037,0.002,0.079000004,2725,,0.186805556,44492.18681,1.0,4.823314001,A,0.0,10/23/2021 0:00,03:00,02:27,04:29,3,0,11.80000019,795,2.210000038,225,2.25,1,2725,1.159999967,0.035,0.386000007,0.059,0.007,0.004,0.039999999,0.003,0.068000004,0.170000002,38.66999817,10.14999962,37.06999969,10.10000038,1.059999943,0.310000002,1.220000029,0.550000012
2830,44492,3699,162,0.883000016,0.044,0.361000001,0.061000001,0.009,0.004,0.039999999,0.003,0.037,2724,,0.227083333,44492.22708,1.0,4.843367995,A,0.0,10/23/2021 0:00,04:25,04:23,06:24,1,0,10.5,783,4.0,155,2.119999886,1,2729,0.883000016,0.044,0.361000001,0.061000001,0.009,0.004,0.039999999,0.003,0.037,0.239999995,39.68000031,9.720000267,36.34000015,10.25,0.930000007,0.430000007,1.169999957,0.649999976
2831,44492,3699,150,,,0.0,0.0,0.0,0.0,0.0,0.0,0.0,2734,,0.242361111,44492.24236,,5.15757,A,1.0,10/23/2021 0:00,04:25,04:23,06:24,1,0,10.5,783,4.0,155,2.119999886,1,2729,0.883000016,0.044,0.361000001,0.061000001,0.009,0.004,0.039999999,0.003,0.037,0.239999995,39.68000031,9.720000267,36.34000015,10.25,0.930000007,0.430000007,1.169999957,0.649999976
2832,44492,3700,193,1.050999999,0.037,0.393999994,0.059,0.003,0.003,0.037,0.002,0.090000004,2726,,0.304861111,44492.30486,,4.798242,A,0.0,10/23/2021 0:00,06:38,06:27,08:25,3,0,10.80000019,795,2.210000038,167,2.25,2,2733,1.123999953,0.041000001,0.388999999,0.059,0.003,0.003,0.037,0.002,0.092,0.189999998,38.84000015,9.93999958,36.52999878,10.30000019,1.0,0.430000007,1.210000038,0.600000024
2833,44492,3700,120,1.069000006,0.037999999,0.393999994,0.059,0.003,0.003,0.037999999,0.002,0.090999998,2736,,0.318055556,44492.31806,,4.805111998,A,0.0,10/23/2021 0:00,06:38,06:27,08:25,3,0,10.80000019,795,2.210000038,167,2.25,2,2733,1.123999953,0.041000001,0.388999999,0.059,0.003,0.003,0.037,0.002,0.092,0.189999998,38.84000015,9.93999958,36.52999878,10.30000019,1.0,0.430000007,1.210000038,0.600000024
2834,44492,3700,156,1.253000021,0.046999998,0.379999995,0.057999998,0.003,0.003,0.035999998,0.002,0.094999999,2737,,0.33125,44492.33125,,4.746979995,A,0.0,10/23/2021 0:00,06:38,06:27,08:25,3,0,10.80000019,795,2.210000038,167,2.25,2,2733,1.123999953,0.041000001,0.388999999,0.059,0.003,0.003,0.037,0.002,0.092,0.189999998,38.84000015,9.93999958,36.52999878,10.30000019,1.0,0.430000007,1.210000038,0.600000024
2835,44492,3701,122,0.994000018,0.074000001,0.328999996,0.059,0.003,0.003,0.035999998,0.002,0.079999998,2673,,0.360416667,44492.36042,1.0,4.722191994,A,0.0,10/23/2021 0:00,09:08,08:25,10:24,1,0,9.5,779,4.25,165,2.130000114,1,2682,0.851000011,0.071000002,0.338,0.059,0.003,0.003,0.035999998,0.002,0.064999998,0.230000004,39.45999908,10.15999985,35.40000153,9.960000038,0.939999998,0.519999981,1.149999976,0.689999998
2836,44492,3701,121,0.933000028,0.064999998,0.345999986,0.059,0.003,0.003,0.035,0.002,0.071999997,2680,,0.385416667,44492.38542,1.0,4.755457992,A,0.0,10/23/2021 0:00,09:08,08:25,10:24,1,0,9.5,779,4.25,165,2.130000114,1,2682,0.851000011,0.071000002,0.338,0.059,0.003,0.003,0.035999998,0.002,0.064999998,0.230000004,39.45999908,10.15999985,35.40000153,9.960000038,0.939999998,0.519999981,1.149999976,0.689999998
2837,44492,3701,160,0.839999974,0.068999998,0.344999999,0.059999999,0.003,0.003,0.034000002,0.002,0.063000001,2692,,0.399305556,44492.39931,1.0,4.800320009,A,0.0,10/23/2021 0:00,09:08,08:25,10:24,1,0,9.5,779,4.25,165,2.130000114,1,2682,0.851000011,0.071000002,0.338,0.059,0.003,0.003,0.035999998,0.002,0.064999998,0.230000004,39.45999908,10.15999985,35.40000153,9.960000038,0.939999998,0.519999981,1.149999976,0.689999998
2838,44492,3701,162,0.635999978,0.075000003,0.333000004,0.057,0.003,0.003,0.037,0.002,0.046999998,2686,,0.423611111,44492.42361,1.0,4.851534006,A,0.0,10/23/2021 0:00,09:08,08:25,10:24,1,0,9.5,779,4.25,165,2.130000114,1,2682,0.851000011,0.071000002,0.338,0.059,0.003,0.003,0.035999998,0.002,0.064999998,0.230000004,39.45999908,10.15999985,35.40000153,9.960000038,0.939999998,0.519999981,1.149999976,0.689999998
2839,44492,3702,183,0.83099997,0.039000001,0.317999989,0.055,0.01,0.004,0.039000001,0.003,0.039000001,2721,,0.461805556,44492.46181,1.0,4.857124009,A,0.0,10/23/2021 0:00,10:23,10:15,12:41,3,0,10.30000019,795,2.74000001,178,2.25,1,2720,0.802999973,0.039999999,0.344000012,0.057999998,0.009,0.004,0.039999999,0.003,0.035,0.239999995,38.52999878,9.800000191,36.22000122,10.06999969,0.99000001,0.430000007,1.200000048,0.600000024
2840,44492,3702,140,0.917999983,0.035999998,0.335999995,0.055,0.009,0.004,0.039000001,0.003,0.034000002,2719,,0.478472222,44492.47847,1.0,4.829288006,A,0.0,10/23/2021 0:00,10:23,10:15,12:41,3,0,10.30000019,795,2.74000001,178,2.25,1,2720,0.802999973,0.039999999,0.344000012,0.057999998,0.009,0.004,0.039999999,0.003,0.035,0.239999995,38.52999878,9.800000191,36.22000122,10.06999969,0.99000001,0.430000007,1.200000048,0.600000024
2841,44492,3702,120,0.716000021,0.039999999,0.358999997,0.059,0.009,0.004,0.041000001,0.003,0.032000002,2722,,0.502777778,44492.50278,1.0,4.892201994,A,0.0,10/23/2021 0:00,10:23,10:15,12:41,3,0,10.30000019,795,2.74000001,178,2.25,1,2720,0.802999973,0.039999999,0.344000012,0.057999998,0.009,0.004,0.039999999,0.003,0.035,0.239999995,38.52999878,9.800000191,36.22000122,10.06999969,0.99000001,0.430000007,1.200000048,0.600000024
2842,44492,3702,190,0.748000026,0.043000001,0.363999993,0.061999999,0.009,0.004,0.041999999,0.003,0.034000002,2721,,0.522916667,44492.52292,1.0,4.880231992,A,0.0,10/23/2021 0:00,10:23,10:15,12:41,3,0,10.30000019,795,2.74000001,178,2.25,1,2720,0.802999973,0.039999999,0.344000012,0.057999998,0.009,0.004,0.039999999,0.003,0.035,0.239999995,38.52999878,9.800000191,36.22000122,10.06999969,0.99000001,0.430000007,1.200000048,0.600000024
2843,44492,3703,148,0.935000002,0.048999999,0.368999988,0.064000003,0.008,0.004,0.041000001,0.003,0.037999999,2686,,0.555555556,44492.55556,1.0,4.767941998,A,0.0,10/23/2021 0:00,12:40,12:36,15:22,1,0,9.800000191,779,4.75,165,2.130000114,1,2706,0.898999989,0.041000001,0.375999987,0.061999999,0.008,0.004,0.041000001,0.003,0.039999999,0.419999987,39.45000076,9.279999733,35.25999832,9.800000191,0.769999981,0.569999993,1.139999986,0.699999988
2844,44492,3703,158,0.856999993,0.041999999,0.370999992,0.061999999,0.008,0.004,0.039999999,0.003,0.039000001,2685,,0.578472222,44492.57847,1.0,4.795638002,A,0.0,10/23/2021 0:00,12:40,12:36,15:22,1,0,9.800000191,779,4.75,165,2.130000114,1,2706,0.898999989,0.041000001,0.375999987,0.061999999,0.008,0.004,0.041000001,0.003,0.039999999,0.419999987,39.45000076,9.279999733,35.25999832,9.800000191,0.769999981,0.569999993,1.139999986,0.699999988
2845,44492,3703,192,0.823000014,0.041999999,0.365999997,0.061999999,0.008,0.004,0.039999999,0.003,0.037,2732,,0.609722222,44492.60972,1.0,4.872857996,A,0.0,10/23/2021 0:00,12:40,12:36,15:22,1,0,9.800000191,779,4.75,165,2.130000114,1,2706,0.898999989,0.041000001,0.375999987,0.061999999,0.008,0.004,0.041000001,0.003,0.039999999,0.419999987,39.45000076,9.279999733,35.25999832,9.800000191,0.769999981,0.569999993,1.139999986,0.699999988
2846,44492,3703,182,0.978999972,0.032000002,0.398000002,0.061000001,0.009,0.004,0.041000001,0.003,0.045000002,2724,,0.631944444,44492.63194,1.0,4.819444008,A,0.0,10/23/2021 0:00,12:40,12:36,15:22,1,0,9.800000191,779,4.75,165,2.130000114,1,2706,0.898999989,0.041000001,0.375999987,0.061999999,0.008,0.004,0.041000001,0.003,0.039999999,0.419999987,39.45000076,9.279999733,35.25999832,9.800000191,0.769999981,0.569999993,1.139999986,0.699999988
2847,44492,3704,193,0.890999973,0.041999999,0.331,0.061000001,0.01,0.004,0.039999999,0.003,0.039000001,2707,,0.672222222,44492.67222,1.0,4.815148008,A,0.0,10/23/2021 0:00,15:22,15:12,18:36,3,0,11.10000038,795,2.210000038,155,2.25,1,2737,0.959999979,0.033,0.374000013,0.061000001,0.01,0.004,0.041000001,0.003,0.046,0.0,0.0,0.0,0.0,0.0,0.0,0.0,0.0,0.0
2848,44492,3704,156,0.971000016,0.035,0.368999988,0.061000001,0.01,0.004,0.041000001,0.003,0.046,2720,,0.695138889,44492.69514,1.0,4.812201994,A,0.0,10/23/2021 0:00,15:22,15:12,18:36,3,0,11.10000038,795,2.210000038,155,2.25,1,2737,0.959999979,0.033,0.374000013,0.061000001,0.01,0.004,0.041000001,0.003,0.046,0.0,0.0,0.0,0.0,0.0,0.0,0.0,0.0,0.0
2849,44492,3704,144,0.994000018,0.029999999,0.384000003,0.061000001,0.01,0.004,0.041000001,0.003,0.048,2745,,0.711805556,44492.71181,1.0,4.843471995,A,0.0,10/23/2021 0:00,15:22,15:12,18:36,3,0,11.10000038,795,2.210000038,155,2.25,1,2737,0.959999979,0.033,0.374000013,0.061000001,0.01,0.004,0.041000001,0.003,0.046,0.0,0.0,0.0,0.0,0.0,0.0,0.0,0.0,0.0
2850,44492,3704,146,1.026000023,0.023,0.40200001,0.059,0.01,0.004,0.041999999,0.003,0.052999999,2756,,0.73125,44492.73125,,4.852935993,A,0.0,10/23/2021 0:00,15:22,15:12,18:36,3,0,11.10000038,795,2.210000038,155,2.25,1,2737,0.959999979,0.033,0.374000013,0.061000001,0.01,0.004,0.041000001,0.003,0.046,0.0,0.0,0.0,0.0,0.0,0.0,0.0,0.0,0.0
2851,44492,3704,150,0.917999983,0.035,0.384000003,0.061000001,0.01,0.004,0.041000001,0.003,0.045000002,2761,,0.770138889,44492.77014,1.0,4.888162005,A,0.0,10/23/2021 0:00,15:22,15:12,18:36,3,0,11.10000038,795,2.210000038,155,2.25,1,2737,0.959999979,0.033,0.374000013,0.061000001,0.01,0.004,0.041000001,0.003,0.046,0.0,0.0,0.0,0.0,0.0,0.0,0.0,0.0,0.0
2852,44492,3705,183,0.788999975,0.041000001,0.356000006,0.061000001,0.009,0.004,0.041999999,0.003,0.037999999,2715,,0.827083333,44492.82708,1.0,4.860718007,A,0.0,10/23/2021 0:00,18:22,18:20,20:55,1,0,10.30000019,779,4.460000038,155,2.119999886,1,2725,0.845000029,0.037,0.368999988,0.061000001,0.009,0.004,0.041000001,0.003,0.041000001,0.25,39.36999893,10.25,36.13000107,10.28999996,0.920000017,0.469999999,1.179999948,0.680000007
2853,44492,3705,155,0.869000018,0.035999998,0.377999991,0.061999999,0.009,0.004,0.041999999,0.003,0.043000001,2730,,0.845138889,44492.84514,1.0,4.858763995,A,0.0,10/23/2021 0:00,18:22,18:20,20:55,1,0,10.30000019,779,4.460000038,155,2.119999886,1,2725,0.845000029,0.037,0.368999988,0.061000001,0.009,0.004,0.041000001,0.003,0.041000001,0.25,39.36999893,10.25,36.13000107,10.28999996,0.920000017,0.469999999,1.179999948,0.680000007
2854,44492,3705,148,0.876999974,0.035,0.372999996,0.059999999,0.009,0.004,0.039999999,0.003,0.041999999,2732,,0.873611111,44492.87361,1.0,4.859774008,A,0.0,10/23/2021 0:00,18:22,18:20,20:55,1,0,10.30000019,779,4.460000038,155,2.119999886,1,2725,0.845000029,0.037,0.368999988,0.061000001,0.009,0.004,0.041000001,0.003,0.041000001,0.25,39.36999893,10.25,36.13000107,10.28999996,0.920000017,0.469999999,1.179999948,0.680000007
2855,44492,3706,139,,,0.0,0.0,0.0,0.0,0.0,0.0,0.0,2709,,0.889583333,44492.88958,,5.12159,A,1.0,10/23/2021 0:00,21:42,20:52,23:28,3,0,11.89999962,795,2.200000048,169,2.25,1,2724,0.906000018,0.035,0.370000005,0.061000001,0.009,0.004,0.039999999,0.003,0.041999999,0.0,0.0,0.0,0.0,0.0,0.0,0.0,0.0,0.0
2856,44492,3706,192,0.958999991,0.035,0.358999997,0.061000001,0.008,0.004,0.039000001,0.003,0.044,2709,,0.915277778,44492.91528,1.0,4.800222002,A,0.0,10/23/2021 0:00,21:42,20:52,23:28,3,0,11.89999962,795,2.200000048,169,2.25,1,2724,0.906000018,0.035,0.370000005,0.061000001,0.009,0.004,0.039999999,0.003,0.041999999,0.0,0.0,0.0,0.0,0.0,0.0,0.0,0.0,0.0
2857,44492,3706,132,,,0.0,0.0,0.0,0.0,0.0,0.0,0.0,2717,,0.922916667,44492.92292,,5.13444,A,1.0,10/23/2021 0:00,21:42,20:52,23:28,3,0,11.89999962,795,2.200000048,169,2.25,1,2724,0.906000018,0.035,0.370000005,0.061000001,0.009,0.004,0.039999999,0.003,0.041999999,0.0,0.0,0.0,0.0,0.0,0.0,0.0,0.0,0.0
2858,44492,3706,193,0.853999972,0.034000002,0.381999999,0.061000001,0.009,0.004,0.041000001,0.003,0.039999999,2747,,0.947222222,44492.94722,1.0,4.887786008,A,0.0,10/23/2021 0:00,21:42,20:52,23:28,3,0,11.89999962,795,2.200000048,169,2.25,1,2724,0.906000018,0.035,0.370000005,0.061000001,0.009,0.004,0.039999999,0.003,0.041999999,0.0,0.0,0.0,0.0,0.0,0.0,0.0,0.0,0.0
2859,44492,3706,182,,,0.0,0.0,0.0,0.0,0.0,0.0,0.0,2742,,0.966666667,44492.96667,,5.17042,A,1.0,10/23/2021 0:00,21:42,20:52,23:28,3,0,11.89999962,795,2.200000048,169,2.25,1,2724,0.906000018,0.035,0.370000005,0.061000001,0.009,0.004,0.039999999,0.003,0.041999999,0.0,0.0,0.0,0.0,0.0,0.0,0.0,0.0,0.0
2860,44492,3707,140,0.739000022,0.064000003,0.326999992,0.059,0.009,0.004,0.039999999,0.003,0.029999999,2669,,0.007638889,44492.00764,1.0,4.800045991,A,0.0,10/23/2021 0:00,23:20,23:18,02:50,1,1,10.0,779,4.0,144,2.119999886,1,2704,0.871999979,0.044,0.368000001,0.061000001,0.01,0.004,0.041999999,0.003,0.039999999,0.310000002,38.38000107,8.850000381,35.36000061,9.489999771,0.769999981,0.560000002,1.169999957,0.680000007
2861,44492,3707,183,0.908999979,0.029999999,0.386000007,0.061999999,0.01,0.004,0.043000001,0.003,0.044,2740,,0.060416667,44492.06042,1.0,4.861838007,A,0.0,10/23/2021 0:00,23:20,23:18,02:50,1,1,10.0,779,4.0,144,2.119999886,1,2704,0.871999979,0.044,0.368000001,0.061000001,0.01,0.004,0.041999999,0.003,0.039999999,0.310000002,38.38000107,8.850000381,35.36000061,9.489999771,0.769999981,0.560000002,1.169999957,0.680000007
2862,44493,3708,163,1.075999975,0.052999999,0.344999999,0.067000002,0.009,0.004,0.039000001,0.003,0.041000001,2716,,0.126388889,44493.12639,,4.764660007,A,0.0,10/24/2021 0:00,02:13,02:03,04:05,3,0,11.5,786,2.200000048,168,2.25,1,2720,0.887000024,0.050999999,0.340999991,0.061000001,0.009,0.004,0.039999999,0.003,0.035999998,0.300000012,38.93999863,9.93999958,35.86999893,10.17000008,0.889999986,0.550000012,1.179999948,0.629999995
2863,44493,3708,156,0.954999983,0.044,0.351999998,0.059,0.01,0.004,0.041000001,0.003,0.039999999,2715,,0.129166667,44493.12917,1.0,4.808606005,A,0.0,10/24/2021 0:00,02:13,02:03,04:05,3,0,11.5,786,2.200000048,168,2.25,1,2720,0.887000024,0.050999999,0.340999991,0.061000001,0.009,0.004,0.039999999,0.003,0.035999998,0.300000012,38.93999863,9.93999958,35.86999893,10.17000008,0.889999986,0.550000012,1.179999948,0.629999995
2864,44493,3708,149,0.629999995,0.056000002,0.326999992,0.057,0.009,0.004,0.041000001,0.003,0.026000001,2730,,0.159722222,44493.15972,1.0,4.925076001,A,0.0,10/24/2021 0:00,02:13,02:03,04:05,3,0,11.5,786,2.200000048,168,2.25,1,2720,0.887000024,0.050999999,0.340999991,0.061000001,0.009,0.004,0.039999999,0.003,0.035999998,0.300000012,38.93999863,9.93999958,35.86999893,10.17000008,0.889999986,0.550000012,1.179999948,0.629999995
2865,44493,3709,155,,,0.0,0.0,0.0,0.0,0.0,0.0,0.0,2663,,0.214583333,44493.21458,,5.05734,A,1.0,10/24/2021 0:00,04:07,04:03,06:56,1,0,10.69999981,779,5.28000021,144,2.119999886,1,2701,0.902999997,0.039999999,0.375,0.063000001,0.009,0.004,0.041000001,0.003,0.039000001,0.439999998,40.22999954,10.26000023,36.29000092,10.48999977,0.879999995,0.560000002,1.159999967,0.699999988
2866,44493,3709,140,0.948000014,0.037,0.393000007,0.063000001,0.009,0.004,0.041999999,0.003,0.041999999,2701,,0.240277778,44493.24028,1.0,4.792843995,A,0.0,10/24/2021 0:00,04:07,04:03,06:56,1,0,10.69999981,779,5.28000021,144,2.119999886,1,2701,0.902999997,0.039999999,0.375,0.063000001,0.009,0.004,0.041000001,0.003,0.039000001,0.439999998,40.22999954,10.26000023,36.29000092,10.48999977,0.879999995,0.560000002,1.159999967,0.699999988
2867,44493,3709,146,0.908999979,0.039999999,0.363999993,0.061999999,0.009,0.004,0.041000001,0.003,0.039999999,2709,,0.246527778,44493.24653,1.0,4.813532007,A,0.0,10/24/2021 0:00,04:07,04:03,06:56,1,0,10.69999981,779,5.28000021,144,2.119999886,1,2701,0.902999997,0.039999999,0.375,0.063000001,0.009,0.004,0.041000001,0.003,0.039000001,0.439999998,40.22999954,10.26000023,36.29000092,10.48999977,0.879999995,0.560000002,1.159999967,0.699999988
2868,44493,3709,191,0.851999998,0.043000001,0.367000014,0.064000003,0.008,0.004,0.039999999,0.003,0.035999998,2734,,0.277777778,44493.27778,1.0,4.865405999,A,0.0,10/24/2021 0:00,04:07,04:03,06:56,1,0,10.69999981,779,5.28000021,144,2.119999886,1,2701,0.902999997,0.039999999,0.375,0.063000001,0.009,0.004,0.041000001,0.003,0.039000001,0.439999998,40.22999954,10.26000023,36.29000092,10.48999977,0.879999995,0.560000002,1.159999967,0.699999988
2869,44493,3710,152,0.779999971,0.050999999,0.340999991,0.059999999,0.01,0.004,0.039999999,0.003,0.034000002,2688,,0.309027778,44493.30903,1.0,4.820868009,A,0.0,10/24/2021 0:00,07:03,06:50,09:30,3,0,10.19999981,786,2.710000038,177,2.25,1,2702,0.89200002,0.039999999,0.361999989,0.059999999,0.01,0.004,0.041000001,0.003,0.041000001,0.5,39.09000015,9.979999542,35.58000183,9.979999542,0.850000024,0.620000005,1.169999957,0.670000017
2870,44493,3710,136,0.971000016,0.032000002,0.381999999,0.061000001,0.009,0.004,0.041000001,0.003,0.046999998,2684,,0.340277778,44493.34028,1.0,4.762365994,A,0.0,10/24/2021 0:00,07:03,06:50,09:30,3,0,10.19999981,786,2.710000038,177,2.25,1,2702,0.89200002,0.039999999,0.361999989,0.059999999,0.01,0.004,0.041000001,0.003,0.041000001,0.5,39.09000015,9.979999542,35.58000183,9.979999542,0.850000024,0.620000005,1.169999957,0.670000017
2871,44493,3710,173,1.001000047,0.028999999,0.381000012,0.061999999,0.01,0.004,0.041999999,0.003,0.048,2705,,0.361805556,44493.36181,,4.784747987,A,0.0,10/24/2021 0:00,07:03,06:50,09:30,3,0,10.19999981,786,2.710000038,177,2.25,1,2702,0.89200002,0.039999999,0.361999989,0.059999999,0.01,0.004,0.041000001,0.003,0.041000001,0.5,39.09000015,9.979999542,35.58000183,9.979999542,0.850000024,0.620000005,1.169999957,0.670000017
2872,44493,3710,194,0.814999998,0.046999998,0.344999999,0.059,0.01,0.004,0.039999999,0.003,0.035999998,2731,,0.384722222,44493.38472,1.0,4.871170001,A,0.0,10/24/2021 0:00,07:03,06:50,09:30,3,0,10.19999981,786,2.710000038,177,2.25,1,2702,0.89200002,0.039999999,0.361999989,0.059999999,0.01,0.004,0.041000001,0.003,0.041000001,0.5,39.09000015,9.979999542,35.58000183,9.979999542,0.850000024,0.620000005,1.169999957,0.670000017
2873,44493,3711,184,0.70599997,0.050000001,0.337000012,0.061000001,0.009,0.004,0.041000001,0.003,0.028999999,2673,,0.430555556,44493.43056,1.0,4.820636009,A,0.0,10/24/2021 0:00,09:55,09:30,11:14,2,0,9.0,REST,1.299999952,155,2.25,1,2678,0.852999985,0.050000001,0.331999987,0.059999999,0.009,0.004,0.041000001,0.003,0.030999999,0.230000004,39.15999985,9.68999958,35.86999893,10.10000038,0.850000024,0.600000024,1.169999957,0.689999998
2874,44493,3711,151,1.0,0.050000001,0.326000005,0.059,0.01,0.004,0.039999999,0.003,0.032000002,2680,,0.445833333,44493.44583,1.0,4.740128,A,0.0,10/24/2021 0:00,09:55,09:30,11:14,2,0,9.0,REST,1.299999952,155,2.25,1,2678,0.852999985,0.050000001,0.331999987,0.059999999,0.009,0.004,0.041000001,0.003,0.030999999,0.230000004,39.15999985,9.68999958,35.86999893,10.10000038,0.850000024,0.600000024,1.169999957,0.689999998
2875,44493,3711,139,,,0.0,0.0,0.0,0.0,0.0,0.0,0.0,2682,,0.465277778,44493.46528,,5.08304,A,1.0,10/24/2021 0:00,09:55,09:30,11:14,2,0,9.0,REST,1.299999952,155,2.25,1,2678,0.852999985,0.050000001,0.331999987,0.059999999,0.009,0.004,0.041000001,0.003,0.030999999,0.230000004,39.15999985,9.68999958,35.86999893,10.10000038,0.850000024,0.600000024,1.169999957,0.689999998
2876,44493,3712,132,0.998000026,0.130999997,0.319000006,0.059,0.011,0.004,0.041999999,0.003,0.022,2648,,0.486111111,44493.48611,,4.661891993,A,0.0,10/24/2021 0:00,12:30,11:29,12:49,2,0,8.0,REST,4.0,180,2.5,3,2638,0.796000004,0.096000001,0.296000004,0.057,0.01,0.004,0.039999999,0.003,0.023,0.239999995,39.09000015,10.25,37.20000076,10.31999969,1.029999971,0.49000001,1.220000029,0.610000014
2877,44493,3712,149,0.764999986,0.071999997,0.319000006,0.059,0.009,0.004,0.041000001,0.003,0.024,2636,,0.5,44493.5,1.0,4.742302006,A,0.0,10/24/2021 0:00,12:30,11:29,12:49,2,0,8.0,REST,4.0,180,2.5,3,2638,0.796000004,0.096000001,0.296000004,0.057,0.01,0.004,0.039999999,0.003,0.023,0.239999995,39.09000015,10.25,37.20000076,10.31999969,1.029999971,0.49000001,1.220000029,0.610000014
2878,44493,3712,183,0.625,0.086000003,0.250999987,0.054000001,0.009,0.004,0.037999999,0.003,0.022,2631,,0.522916667,44493.52292,1.0,4.772137998,A,0.0,10/24/2021 0:00,12:30,11:29,12:49,2,0,8.0,REST,4.0,180,2.5,3,2638,0.796000004,0.096000001,0.296000004,0.057,0.01,0.004,0.039999999,0.003,0.023,0.239999995,39.09000015,10.25,37.20000076,10.31999969,1.029999971,0.49000001,1.220000029,0.610000014
2879,44493,3713,144,0.815999985,0.046,0.354000002,0.061999999,0.009,0.004,0.041999999,0.003,0.033,2637,,0.548611111,44493.54861,1.0,4.736882005,A,0.0,10/24/2021 0:00,12:34,12:18,14:13,3,0,10.89999962,786,3.25,215,2.25,1,2665,0.827000022,0.046999998,0.354000002,0.061000001,0.009,0.004,0.041999999,0.003,0.033,0.460000008,39.90000153,9.68999958,35.59999847,10.14000034,0.810000002,0.680000007,1.149999976,0.680000007
2880,44493,3713,180,0.839999974,0.046999998,0.356999993,0.061999999,0.009,0.004,0.041000001,0.003,0.035,2694,,0.581944444,44493.58194,1.0,4.811366009,A,0.0,10/24/2021 0:00,12:34,12:18,14:13,3,0,10.89999962,786,3.25,215,2.25,1,2665,0.827000022,0.046999998,0.354000002,0.061000001,0.009,0.004,0.041999999,0.003,0.033,0.460000008,39.90000153,9.68999958,35.59999847,10.14000034,0.810000002,0.680000007,1.149999976,0.680000007
2881,44493,3713,148,0.824000001,0.048999999,0.351999998,0.059999999,0.009,0.004,0.041999999,0.003,0.030999999,2666,,0.591666667,44493.59167,1.0,4.774926001,A,0.0,10/24/2021 0:00,12:34,12:18,14:13,3,0,10.89999962,786,3.25,215,2.25,1,2665,0.827000022,0.046999998,0.354000002,0.061000001,0.009,0.004,0.041999999,0.003,0.033,0.460000008,39.90000153,9.68999958,35.59999847,10.14000034,0.810000002,0.680000007,1.149999976,0.680000007
2882,44493,3714,142,0.976999998,0.039999999,0.38499999,0.063000001,0.007,0.004,0.039999999,0.003,0.043000001,2661,,0.619444444,44493.61944,1.0,4.72589,A,0.0,10/24/2021 0:00,14:15,14:12,16:16,2,0,8.300000191,799,4.0,190,2.130000114,1,2680,0.952000022,0.041000001,0.368000001,0.061999999,0.009,0.004,0.041000001,0.003,0.041000001,0.230000004,39.5,9.81000042,35.86999893,10.23999977,0.850000024,0.610000014,1.169999957,0.680000007
2883,44493,3714,155,0.985000014,0.039000001,0.375999987,0.061000001,0.01,0.004,0.041999999,0.003,0.045000002,2669,,0.638194444,44493.63819,1.0,4.734497995,A,0.0,10/24/2021 0:00,14:15,14:12,16:16,2,0,8.300000191,799,4.0,190,2.130000114,1,2680,0.952000022,0.041000001,0.368000001,0.061999999,0.009,0.004,0.041000001,0.003,0.041000001,0.230000004,39.5,9.81000042,35.86999893,10.23999977,0.850000024,0.610000014,1.169999957,0.680000007
2884,44493,3714,122,0.907000005,0.037999999,0.367000014,0.061999999,0.009,0.004,0.041999999,0.003,0.039999999,2680,,0.652777778,44493.65278,1.0,4.773916,A,0.0,10/24/2021 0:00,14:15,14:12,16:16,2,0,8.300000191,799,4.0,190,2.130000114,1,2680,0.952000022,0.041000001,0.368000001,0.061999999,0.009,0.004,0.041000001,0.003,0.041000001,0.230000004,39.5,9.81000042,35.86999893,10.23999977,0.850000024,0.610000014,1.169999957,0.680000007
2885,44493,3714,192,0.939999998,0.045000002,0.344000012,0.059999999,0.009,0.004,0.041000001,0.003,0.034000002,2710,,0.666666667,44493.66667,1.0,4.804592001,A,0.0,10/24/2021 0:00,14:15,14:12,16:16,2,0,8.300000191,799,4.0,190,2.130000114,1,2680,0.952000022,0.041000001,0.368000001,0.061999999,0.009,0.004,0.041000001,0.003,0.041000001,0.230000004,39.5,9.81000042,35.86999893,10.23999977,0.850000024,0.610000014,1.169999957,0.680000007
2886,44493,3715,136,1.106999993,0.035999998,0.386000007,0.061000001,0.01,0.004,0.041000001,0.003,0.050999999,2698,,0.7,44493.7,,4.739278003,A,0.0,10/24/2021 0:00,16:32,16:17,19:00,3,0,10.39999962,786,3.0,164,2.25,3,2718,1.008999944,0.034000002,0.377000004,0.059999999,0.01,0.004,0.041000001,0.003,0.048999999,0.0,0.0,0.0,0.0,0.0,0.0,0.0,0.0,0.0
2887,44493,3715,153,1.021000028,0.026000001,0.405000001,0.059999999,0.01,0.004,0.041000001,0.003,0.050999999,2722,,0.734027778,44493.73403,,4.804209992,A,0.0,10/24/2021 0:00,16:32,16:17,19:00,3,0,10.39999962,786,3.0,164,2.25,3,2718,1.008999944,0.034000002,0.377000004,0.059999999,0.01,0.004,0.041000001,0.003,0.048999999,0.0,0.0,0.0,0.0,0.0,0.0,0.0,0.0,0.0
2888,44493,3715,151,0.994000018,0.027000001,0.398999989,0.061000001,0.011,0.004,0.043000001,0.003,0.050999999,2724,,0.761805556,44493.76181,1.0,4.816821994,A,0.0,10/24/2021 0:00,16:32,16:17,19:00,3,0,10.39999962,786,3.0,164,2.25,3,2718,1.008999944,0.034000002,0.377000004,0.059999999,0.01,0.004,0.041000001,0.003,0.048999999,0.0,0.0,0.0,0.0,0.0,0.0,0.0,0.0,0.0
2889,44493,3715,173,0.913999975,0.048,0.317000002,0.059,0.009,0.004,0.039000001,0.003,0.041999999,2729,,0.763888889,44493.76389,1.0,4.836726008,A,0.0,10/24/2021 0:00,16:32,16:17,19:00,3,0,10.39999962,786,3.0,164,2.25,3,2718,1.008999944,0.034000002,0.377000004,0.059999999,0.01,0.004,0.041000001,0.003,0.048999999,0.0,0.0,0.0,0.0,0.0,0.0,0.0,0.0,0.0
2890,44493,3716,154,0.805000007,0.050999999,0.344000012,0.059,0.009,0.004,0.041000001,0.003,0.034000002,2677,,0.820138889,44493.82014,1.0,4.795541998,A,0.0,10/24/2021 0:00,18:56,18:53,21:04,2,0,8.0,799,4.0,144,2.119999886,1,2695,0.912999988,0.041000001,0.363000005,0.059999999,0.009,0.004,0.041999999,0.003,0.041000001,0.400000006,35.59000015,8.430000305,33.68999863,8.720000267,1.0,0.469999999,1.190000057,0.709999979
2891,44493,3716,158,0.917999983,0.037,0.365999997,0.059999999,0.009,0.004,0.041999999,0.003,0.044,2689,,0.8375,44493.8375,1.0,4.784388005,A,0.0,10/24/2021 0:00,18:56,18:53,21:04,2,0,8.0,799,4.0,144,2.119999886,1,2695,0.912999988,0.041000001,0.363000005,0.059999999,0.009,0.004,0.041999999,0.003,0.041000001,0.400000006,35.59000015,8.430000305,33.68999863,8.720000267,1.0,0.469999999,1.190000057,0.709999979
2892,44493,3716,184,1.01699996,0.035,0.377999991,0.061000001,0.01,0.004,0.041999999,0.003,0.046,2721,,0.877777778,44493.87778,,4.800764012,A,0.0,10/24/2021 0:00,18:56,18:53,21:04,2,0,8.0,799,4.0,144,2.119999886,1,2695,0.912999988,0.041000001,0.363000005,0.059999999,0.009,0.004,0.041999999,0.003,0.041000001,0.400000006,35.59000015,8.430000305,33.68999863,8.720000267,1.0,0.469999999,1.190000057,0.709999979
2893,44493,3718,152,0.916999996,0.037,0.363000005,0.061999999,0.008,0.004,0.039999999,0.003,0.039999999,2717,,0.890972222,44493.89097,1.0,4.825074002,A,0.0,10/24/2021 0:00,21:05,20:59,23:42,3,0,10.60000038,786,4.0,174,2.25,1,2727,0.970000029,0.035999998,0.370999992,0.061000001,0.009,0.004,0.041000001,0.003,0.043000001,0.170000002,38.86000061,10.31999969,37.11000061,10.46000004,1.019999981,0.370000005,1.220000029,0.600000024
2894,44493,3718,139,1.052000046,0.030999999,0.379000008,0.059999999,0.009,0.004,0.041999999,0.003,0.050999999,2733,,0.908333333,44493.90833,,4.809861987,A,0.0,10/24/2021 0:00,21:05,20:59,23:42,3,0,10.60000038,786,4.0,174,2.25,1,2727,0.970000029,0.035999998,0.370999992,0.061000001,0.009,0.004,0.041000001,0.003,0.043000001,0.170000002,38.86000061,10.31999969,37.11000061,10.46000004,1.019999981,0.370000005,1.220000029,0.600000024
2895,44493,3718,132,0.832000017,0.032000002,0.356000006,0.057999998,0.009,0.004,0.041000001,0.003,0.041000001,2729,,0.930555556,44493.93056,1.0,4.869967995,A,0.0,10/24/2021 0:00,21:05,20:59,23:42,3,0,10.60000038,786,4.0,174,2.25,1,2727,0.970000029,0.035999998,0.370999992,0.061000001,0.009,0.004,0.041000001,0.003,0.043000001,0.170000002,38.86000061,10.31999969,37.11000061,10.46000004,1.019999981,0.370000005,1.220000029,0.600000024
2896,44493,3718,146,1.014999986,0.039000001,0.374000013,0.061000001,0.01,0.004,0.041999999,0.003,0.041999999,2731,,0.938194444,44493.93819,,4.812522004,A,0.0,10/24/2021 0:00,21:05,20:59,23:42,3,0,10.60000038,786,4.0,174,2.25,1,2727,0.970000029,0.035999998,0.370999992,0.061000001,0.009,0.004,0.041000001,0.003,0.043000001,0.170000002,38.86000061,10.31999969,37.11000061,10.46000004,1.019999981,0.370000005,1.220000029,0.600000024
2897,44493,3718,163,1.034000039,0.039000001,0.384000003,0.061999999,0.01,0.004,0.041999999,0.003,0.041999999,2727,,0.978472222,44493.97847,,4.801441988,A,0.0,10/24/2021 0:00,21:05,20:59,23:42,3,0,10.60000038,786,4.0,174,2.25,1,2727,0.970000029,0.035999998,0.370999992,0.061000001,0.009,0.004,0.041000001,0.003,0.043000001,0.170000002,38.86000061,10.31999969,37.11000061,10.46000004,1.019999981,0.370000005,1.220000029,0.600000024
2898,44494,3719,120,0.749000013,0.054000001,0.335999995,0.061000001,0.009,0.004,0.041000001,0.003,0.034000002,2665,,0.009722222,44494.00972,1.0,4.795397995,A,0.0,10/24/2021 0:00,23:40,23:38,01:50,2,0,9.199999809,799,4.0,200,2.119999886,1,2685,0.824000001,0.044,0.363999993,0.061000001,0.01,0.004,0.041999999,0.003,0.037999999,0.280000001,39.11999893,10.0,35.72000122,9.93999958,0.860000014,0.540000021,1.169999957,0.689999998
2899,44494,3719,154,0.874000013,0.041000001,0.368999988,0.061000001,0.01,0.004,0.041999999,0.003,0.037999999,2689,,0.047916667,44494.04792,1.0,4.796181995,A,0.0,10/24/2021 0:00,23:40,23:38,01:50,2,0,9.199999809,799,4.0,200,2.119999886,1,2685,0.824000001,0.044,0.363999993,0.061000001,0.01,0.004,0.041999999,0.003,0.037999999,0.280000001,39.11999893,10.0,35.72000122,9.93999958,0.860000014,0.540000021,1.169999957,0.689999998
2900,44494,3719,121,0.848999977,0.035999998,0.388000011,0.061999999,0.01,0.004,0.043000001,0.003,0.041000001,2703,,0.061111111,44494.06111,1.0,4.826694008,A,0.0,10/24/2021 0:00,23:40,23:38,01:50,2,0,9.199999809,799,4.0,200,2.119999886,1,2685,0.824000001,0.044,0.363999993,0.061000001,0.01,0.004,0.041999999,0.003,0.037999999,0.280000001,39.11999893,10.0,35.72000122,9.93999958,0.860000014,0.540000021,1.169999957,0.689999998
2901,44494,3720,138,1.098999977,0.030999999,0.389999986,0.064000003,0.01,0.004,0.043000001,0.003,0.052999999,2753,,0.099305556,44494.09931,,4.822550006,A,0.0,10/25/2021 0:00,02:00,01:48,04:14,3,0,10.39999962,786,4.0,160,2.25,1,2749,0.953999996,0.033,0.388999999,0.061999999,0.009,0.004,0.041999999,0.003,0.045000002,0.230000004,38.38999939,9.979999542,35.79000092,9.909999847,0.949999988,0.439999998,1.190000057,0.600000024
2902,44494,3720,183,0.961000025,0.041999999,0.379999995,0.061999999,0.009,0.004,0.041999999,0.003,0.041999999,2744,,0.119444444,44494.11944,1.0,4.848459993,A,0.0,10/25/2021 0:00,02:00,01:48,04:14,3,0,10.39999962,786,4.0,160,2.25,1,2749,0.953999996,0.033,0.388999999,0.061999999,0.009,0.004,0.041999999,0.003,0.045000002,0.230000004,38.38999939,9.979999542,35.79000092,9.909999847,0.949999988,0.439999998,1.190000057,0.600000024
2903,44494,3720,149,0.910000026,0.029999999,0.38499999,0.063000001,0.007,0.004,0.041000001,0.003,0.041000001,2750,,0.138194444,44494.13819,1.0,4.876589992,A,0.0,10/25/2021 0:00,02:00,01:48,04:14,3,0,10.39999962,786,4.0,160,2.25,1,2749,0.953999996,0.033,0.388999999,0.061999999,0.009,0.004,0.041999999,0.003,0.045000002,0.230000004,38.38999939,9.979999542,35.79000092,9.909999847,0.949999988,0.439999998,1.190000057,0.600000024
2904,44494,3720,152,0.843999982,0.028999999,0.400999993,0.059,0.01,0.004,0.043000001,0.003,0.043000001,2750,,0.159027778,44494.15903,1.0,4.899218006,A,0.0,10/25/2021 0:00,02:00,01:48,04:14,3,0,10.39999962,786,4.0,160,2.25,1,2749,0.953999996,0.033,0.388999999,0.061999999,0.009,0.004,0.041999999,0.003,0.045000002,0.230000004,38.38999939,9.979999542,35.79000092,9.909999847,0.949999988,0.439999998,1.190000057,0.600000024
2905,44494,3721,194,0.921999991,0.034000002,0.39199999,0.063000001,0.009,0.004,0.043000001,0.003,0.044,2655,,0.204861111,44494.20486,1.0,4.735256001,A,0.0,10/25/2021 0:00,04:16,04:12,06:13,2,0,10.0,799,5.019999981,200,2.119999886,1,2696,0.952000022,0.033,0.38499999,0.061999999,0.009,0.004,0.041999999,0.003,0.046,0.0,0.0,0.0,0.0,0.0,0.0,0.0,0.0,0.0
2906,44494,3721,158,0.941999972,0.034000002,0.368999988,0.061000001,0.01,0.004,0.041000001,0.003,0.046,2707,,0.21875,44494.21875,1.0,4.803602007,A,0.0,10/25/2021 0:00,04:16,04:12,06:13,2,0,10.0,799,5.019999981,200,2.119999886,1,2696,0.952000022,0.033,0.38499999,0.061999999,0.009,0.004,0.041999999,0.003,0.046,0.0,0.0,0.0,0.0,0.0,0.0,0.0,0.0,0.0
2907,44494,3721,140,0.990999997,0.030999999,0.395000011,0.061999999,0.009,0.004,0.041999999,0.003,0.046999998,2727,,0.25625,44494.25625,1.0,4.818280002,A,0.0,10/25/2021 0:00,04:16,04:12,06:13,2,0,10.0,799,5.019999981,200,2.119999886,1,2696,0.952000022,0.033,0.38499999,0.061999999,0.009,0.004,0.041999999,0.003,0.046,0.0,0.0,0.0,0.0,0.0,0.0,0.0,0.0,0.0
2908,44494,3722,155,1.088000059,0.045000002,0.360000014,0.061999999,0.008,0.004,0.039000001,0.003,0.046999998,2715,,0.28125,44494.28125,,4.766209982,A,0.0,10/25/2021 0:00,06:49,06:09,08:56,3,0,10.5,787,2.779999971,165,2.25,1,2735,0.949999988,0.043000001,0.367000014,0.061999999,0.009,0.004,0.039999999,0.003,0.039999999,0.159999996,38.18000031,10.32999992,36.91999817,10.46000004,1.169999957,0.340000004,1.24000001,0.529999971
2909,44494,3722,154,0.981000006,0.037,0.360000014,0.059999999,0.008,0.004,0.039000001,0.003,0.044,2747,,0.309027778,44494.30903,1.0,4.846929999,A,0.0,10/25/2021 0:00,06:49,06:09,08:56,3,0,10.5,787,2.779999971,165,2.25,1,2735,0.949999988,0.043000001,0.367000014,0.061999999,0.009,0.004,0.039999999,0.003,0.039999999,0.159999996,38.18000031,10.32999992,36.91999817,10.46000004,1.169999957,0.340000004,1.24000001,0.529999971
2910,44494,3722,139,0.941999972,0.035999998,0.382999986,0.061999999,0.01,0.004,0.041000001,0.003,0.041999999,2743,,0.319444444,44494.31944,1.0,4.854264009,A,0.0,10/25/2021 0:00,06:49,06:09,08:56,3,0,10.5,787,2.779999971,165,2.25,1,2735,0.949999988,0.043000001,0.367000014,0.061999999,0.009,0.004,0.039999999,0.003,0.039999999,0.159999996,38.18000031,10.32999992,36.91999817,10.46000004,1.169999957,0.340000004,1.24000001,0.529999971
2911,44494,3722,184,0.899999976,0.050000001,0.360000014,0.063000001,0.009,0.004,0.041000001,0.003,0.033,2737,,0.340277778,44494.34028,1.0,4.853000007,A,0.0,10/25/2021 0:00,06:49,06:09,08:56,3,0,10.5,787,2.779999971,165,2.25,1,2735,0.949999988,0.043000001,0.367000014,0.061999999,0.009,0.004,0.039999999,0.003,0.039999999,0.159999996,38.18000031,10.32999992,36.91999817,10.46000004,1.169999957,0.340000004,1.24000001,0.529999971
2912,44494,3722,121,0.838,0.048999999,0.372999996,0.064000003,0.01,0.004,0.041999999,0.003,0.035999998,2735,,0.372222222,44494.37222,1.0,4.870084,A,0.0,10/25/2021 0:00,06:49,06:09,08:56,3,0,10.5,787,2.779999971,165,2.25,1,2735,0.949999988,0.043000001,0.367000014,0.061999999,0.009,0.004,0.039999999,0.003,0.039999999,0.159999996,38.18000031,10.32999992,36.91999817,10.46000004,1.169999957,0.340000004,1.24000001,0.529999971
2913,44494,3723,149,0.893000007,0.059,0.354999989,0.063000001,0.009,0.004,0.041999999,0.003,0.039999999,2709,,0.402777778,44494.40278,1.0,4.810309997,A,0.0,10/25/2021 0:00,09:40,09:10,11:01,3,0,10.0,787,4.0,200,2.25,1,2722,0.926999986,0.044,0.386999995,0.063000001,0.01,0.004,0.041999999,0.003,0.041999999,0.25999999,39.18000031,9.460000038,35.97000122,10.35000038,0.939999998,0.540000021,1.179999948,0.649999976
2914,44494,3723,144,0.916000009,0.050000001,0.36500001,0.061999999,0.01,0.004,0.041999999,0.003,0.037,2717,,0.416666667,44494.41667,1.0,4.820239998,A,0.0,10/25/2021 0:00,09:40,09:10,11:01,3,0,10.0,787,4.0,200,2.25,1,2722,0.926999986,0.044,0.386999995,0.063000001,0.01,0.004,0.041999999,0.003,0.041999999,0.25999999,39.18000031,9.460000038,35.97000122,10.35000038,0.939999998,0.540000021,1.179999948,0.649999976
2915,44494,3723,193,0.901000023,0.035,0.412,0.063000001,0.01,0.004,0.041999999,0.003,0.044,2720,,0.4375,44494.4375,1.0,4.834445993,A,0.0,10/25/2021 0:00,09:40,09:10,11:01,3,0,10.0,787,4.0,200,2.25,1,2722,0.926999986,0.044,0.386999995,0.063000001,0.01,0.004,0.041999999,0.003,0.041999999,0.25999999,39.18000031,9.460000038,35.97000122,10.35000038,0.939999998,0.540000021,1.179999948,0.649999976
2916,44494,3723,138,0.998000026,0.032000002,0.416999996,0.064000003,0.011,0.004,0.041999999,0.003,0.048,2745,,0.458333333,44494.45833,1.0,4.84136599,A,0.0,10/25/2021 0:00,09:40,09:10,11:01,3,0,10.0,787,4.0,200,2.25,1,2722,0.926999986,0.044,0.386999995,0.063000001,0.01,0.004,0.041999999,0.003,0.041999999,0.25999999,39.18000031,9.460000038,35.97000122,10.35000038,0.939999998,0.540000021,1.179999948,0.649999976
2917,44494,3724,156,0.88499999,0.043000001,0.377000004,0.061000001,0.013,0.004,0.041999999,0.003,0.041999999,2702,,0.485416667,44494.48542,1.0,4.810186002,A,0.0,10/25/2021 0:00,10:54,10:48,13:51,2,0,11.30000019,796,4.769999981,181,2.119999886,1,2719,0.888999999,0.044,0.370000005,0.059999999,0.009,0.004,0.039999999,0.003,0.052999999,0.200000003,39.59999847,9.989999771,36.18000031,10.56000042,0.949999988,0.5,1.179999948,0.629999995
2918,44494,3724,142,0.853999972,0.039999999,0.354000002,0.061000001,0.012,0.004,0.039999999,0.003,0.039999999,2734,,0.515277778,44494.51528,1.0,4.866612009,A,0.0,10/25/2021 0:00,10:54,10:48,13:51,2,0,11.30000019,796,4.769999981,181,2.119999886,1,2719,0.888999999,0.044,0.370000005,0.059999999,0.009,0.004,0.039999999,0.003,0.052999999,0.200000003,39.59999847,9.989999771,36.18000031,10.56000042,0.949999988,0.5,1.179999948,0.629999995
2919,44494,3724,122,0.926999986,0.050000001,0.379000008,0.059,0.003,0.003,0.037,0.002,0.078000002,2735,,0.542361111,44494.54236,1.0,4.843912004,A,0.0,10/25/2021 0:00,10:54,10:48,13:51,2,0,11.30000019,796,4.769999981,181,2.119999886,1,2719,0.888999999,0.044,0.370000005,0.059999999,0.009,0.004,0.039999999,0.003,0.052999999,0.200000003,39.59999847,9.989999771,36.18000031,10.56000042,0.949999988,0.5,1.179999948,0.629999995
2920,44494,3724,140,,,0.0,0.0,0.0,0.0,0.0,0.0,0.0,2705,,0.575694444,44494.57569,,5.11645,A,1.0,10/25/2021 0:00,10:54,10:48,13:51,2,0,11.30000019,796,4.769999981,181,2.119999886,1,2719,0.888999999,0.044,0.370000005,0.059999999,0.009,0.004,0.039999999,0.003,0.052999999,0.200000003,39.59999847,9.989999771,36.18000031,10.56000042,0.949999988,0.5,1.179999948,0.629999995
