Repository: rcalix1/TimeSeriesGPT

## Runs

* https://github.com/keonlee9420/Soft-DTW-Loss/tree/main
* These are older and will be archived
*

File: runs/Exp14/files/merged_seq_5998_CIVS.csv (part 32 of 61)
pd_index,date_f1,CNUM,LNUM_f1,SI_f1,S_f1,MN_f1,P_f1,CU_f1,NI_f1,CR_f1,MO_f1,TI_f1,HM_Temp_f1,ProbeSi_f1,Time_f1,Timestamp_f1,Compliant_eq_1_f1,C_perce_sat_f1,Before_After_f1,Good_bad_f1,date,Slag_Time_f2,Open_Time_f2,Close_Time_f2,Taphole_f2,Pipe_burn_hole_f2,Taphole_Length_f2,Clay_box_f2,Clay_Close_hole_ft3_f2,Clay_temp_f2,Drill_bit_size_f2,Drill_shafts_used_f2,Cast_Avg_Temp_f2,Cast_Avg_Si_f2,Cast_Avg_S_f2,Cast_Avg_Mn_f2,Cast_Avg_P_f2,Cast_Avg_Cu_f2,Cast_Avg_Ni_f2,Cast_Avg_Cr_f2,Cast_Avg_Mo_f2,Cast_Avg_Ti_f2,Slag_Fe_f2,Slag_SiO2_f2,Slag_Al2O3_f2,Slag_CaO_f2,Slag_MgO_f2,Slag_S_f2,Slag_K2O_f2,Slag_B_SiO2_f2,Slag_TiO2_f2
3018,44497,3750,155,0.64200002,0.044,0.34799999,0.052000001,0.003,0.003,0.041999999,0.002,0.030999999,2713,,0.102083333,44497.10208,1.0,4.902693993,A,0.0,10/28/2021 0:00,01:40,01:07,04:10,2,0,10.39999962,791,3.24000001,158,2.25,1,2722,0.75,0.050000001,0.365999997,0.054000001,0.003,0.003,0.041999999,0.002,0.035,0.129999995,35.24000168,9.479999542,37.36000061,9.729999542,0.839999974,0.330000013,1.340000033,0.569999993
3019,44497,3750,151,0.740999997,0.039000001,0.409000009,0.056000002,0.003,0.003,0.044,0.002,0.033,2750,,0.135416667,44497.13542,1.0,4.928362,A,0.0,10/28/2021 0:00,01:40,01:07,04:10,2,0,10.39999962,791,3.24000001,158,2.25,1,2722,0.75,0.050000001,0.365999997,0.054000001,0.003,0.003,0.041999999,0.002,0.035,0.129999995,35.24000168,9.479999542,37.36000061,9.729999542,0.839999974,0.330000013,1.340000033,0.569999993
3020,44497,3750,183,0.730000019,0.039999999,0.426999986,0.057999998,0.003,0.003,0.045000002,0.002,0.032000002,2745,,0.148611111,44497.14861,1.0,4.923505995,A,0.0,10/28/2021 0:00,01:40,01:07,04:10,2,0,10.39999962,791,3.24000001,158,2.25,1,2722,0.75,0.050000001,0.365999997,0.054000001,0.003,0.003,0.041999999,0.002,0.035,0.129999995,35.24000168,9.479999542,37.36000061,9.729999542,0.839999974,0.330000013,1.340000033,0.569999993
3021,44497,3751,158,0.898000002,0.048999999,0.407999992,0.057999998,0.003,0.003,0.044,0.002,0.034000002,2681,,0.201388889,44497.20139,1.0,4.777344,A,0.0,10/28/2021 0:00,04:15,04:00,06:06,3,0,10.10000038,837,4.0,152,2.25,1,2704,0.875999987,0.052000001,0.412999988,0.057999998,0.003,0.003,0.044,0.002,0.032000002,0.280000001,40.20999908,8.630000114,36.72000122,10.22999954,0.850000024,0.479999989,1.169999957,0.540000021
3022,44497,3751,146,0.904999971,0.057,0.414999992,0.057999998,0.003,0.003,0.044,0.002,0.034000002,2715,,0.219444444,44497.21944,1.0,4.821000009,A,0.0,10/28/2021 0:00,04:15,04:00,06:06,3,0,10.10000038,837,4.0,152,2.25,1,2704,0.875999987,0.052000001,0.412999988,0.057999998,0.003,0.003,0.044,0.002,0.032000002,0.280000001,40.20999908,8.630000114,36.72000122,10.22999954,0.850000024,0.479999989,1.169999957,0.540000021
3023,44497,3751,120,0.824999988,0.048999999,0.416000009,0.059,0.003,0.003,0.045000002,0.002,0.028999999,2718,,0.25,44497.25,1.0,4.851268004,A,0.0,10/28/2021 0:00,04:15,04:00,06:06,3,0,10.10000038,837,4.0,152,2.25,1,2704,0.875999987,0.052000001,0.412999988,0.057999998,0.003,0.003,0.044,0.002,0.032000002,0.280000001,40.20999908,8.630000114,36.72000122,10.22999954,0.850000024,0.479999989,1.169999957,0.540000021
3024,44497,3752,193,0.998000026,0.035,0.444999993,0.059999999,0.003,0.003,0.045000002,0.002,0.037,2681,,0.275694444,44497.27569,1.0,4.752319992,A,0.0,10/28/2021 0:00,06:07,06:03,08:13,2,0,12.0,791,3.210000038,152,2.25,1,2721,1.042999983,0.035999998,0.458999991,0.061999999,0.003,0.003,0.046,0.002,0.037999999,0.180000007,40.43000031,7.630000114,37.83000183,10.51000023,0.959999979,0.419999987,1.200000048,0.439999998
3025,44497,3752,138,1.088000059,0.037999999,0.47299999,0.063000001,0.003,0.003,0.046,0.002,0.039000001,2738,,0.302083333,44497.30208,,4.802683982,A,0.0,10/28/2021 0:00,06:07,06:03,08:13,2,0,12.0,791,3.210000038,152,2.25,1,2721,1.042999983,0.035999998,0.458999991,0.061999999,0.003,0.003,0.046,0.002,0.037999999,0.180000007,40.43000031,7.630000114,37.83000183,10.51000023,0.959999979,0.419999987,1.200000048,0.439999998
3026,44497,3752,139,,,0.0,0.0,0.0,0.0,0.0,0.0,0.0,2746,,0.328472222,44497.32847,,5.17556,A,1.0,10/28/2021 0:00,06:07,06:03,08:13,2,0,12.0,791,3.210000038,152,2.25,1,2721,1.042999983,0.035999998,0.458999991,0.061999999,0.003,0.003,0.046,0.002,0.037999999,0.180000007,40.43000031,7.630000114,37.83000183,10.51000023,0.959999979,0.419999987,1.200000048,0.439999998
3027,44497,3753,149,0.921999991,0.050999999,0.400999993,0.057,0.003,0.003,0.041999999,0.002,0.029999999,2722,,0.364583333,44497.36458,1.0,4.825778003,A,0.0,10/28/2021 0:00,08:15,08:06,09:50,3,0,10.5,170,5.0,180,2.25,1,2727,0.940999985,0.046999998,0.407999992,0.057999998,0.003,0.003,0.043000001,0.002,0.030999999,0.170000002,38.90000153,9.380000114,37.31000137,10.36999989,1.070000052,0.310000002,1.230000019,0.50999999
3028,44497,3753,132,0.958999991,0.043000001,0.414999992,0.057999998,0.003,0.003,0.044,0.002,0.032000002,2733,,0.385416667,44497.38542,1.0,4.835560002,A,0.0,10/28/2021 0:00,08:15,08:06,09:50,3,0,10.5,170,5.0,180,2.25,1,2727,0.940999985,0.046999998,0.407999992,0.057999998,0.003,0.003,0.043000001,0.002,0.030999999,0.170000002,38.90000153,9.380000114,37.31000137,10.36999989,1.070000052,0.310000002,1.230000019,0.50999999
3029,44497,3754,148,0.70599997,0.063000001,0.374000013,0.057999998,0.003,0.003,0.041999999,0.002,0.023,2688,,0.427083333,44497.42708,1.0,4.84059201,A,0.0,10/28/2021 0:00,09:56,09:48,11:58,2,0,12.0,791,2.230000019,174,2.25,1,2705,0.69599998,0.066,0.386000007,0.057999998,0.003,0.003,0.044,0.002,0.023,0.239999995,40.81999969,7.230000019,37.06000137,10.28999996,0.889999986,0.540000021,1.159999967,0.430000007
3030,44497,3754,157,0.648000002,0.061999999,0.361999989,0.055,0.003,0.003,0.043000001,0.002,0.021,2712,,0.447916667,44497.44792,1.0,4.893036,A,0.0,10/28/2021 0:00,09:56,09:48,11:58,2,0,12.0,791,2.230000019,174,2.25,1,2705,0.69599998,0.066,0.386000007,0.057999998,0.003,0.003,0.044,0.002,0.023,0.239999995,40.81999969,7.230000019,37.06000137,10.28999996,0.889999986,0.540000021,1.159999967,0.430000007
3031,44497,3754,184,0.734000027,0.071999997,0.421999991,0.061000001,0.003,0.003,0.046,0.002,0.024,2717,,0.479861111,44497.47986,1.0,4.869785992,A,0.0,10/28/2021 0:00,09:56,09:48,11:58,2,0,12.0,791,2.230000019,174,2.25,1,2705,0.69599998,0.066,0.386000007,0.057999998,0.003,0.003,0.044,0.002,0.023,0.239999995,40.81999969,7.230000019,37.06000137,10.28999996,0.889999986,0.540000021,1.159999967,0.430000007
3032,44497,3755,158,,,0.0,0.0,0.0,0.0,0.0,0.0,0.0,2643,,0.507638889,44497.50764,,5.02907,A,1.0,10/28/2021 0:00,12:28,11:50,12:51,3,0,10.60000038,837,1.5,170,2.25,1,2643,0.0,0.0,0.0,0.0,0.0,0.0,0.0,0.0,0.0,0.0,0.0,0.0,0.0,0.0,0.0,0.0,0.0,0.0
3033,44497,3757,191,1.363000035,0.028999999,0.444000006,0.064999998,0.003,0.003,0.041999999,0.002,0.083999999,2648,,0.909722222,44497.90972,,4.59106199,A,0.0,10/28/2021 0:00,21:25,21:19,22:48,2,0,11.69999981,791,2.25,155,2.25,1,2649,1.078999996,0.035999998,0.43900001,0.064999998,0.003,0.003,0.043000001,0.002,0.067000002,0.170000002,40.36999893,7.730000019,37.00999832,10.34000015,0.99000001,0.449999988,1.169999957,0.400000006
3034,44497,3757,159,0.795000017,0.041999999,0.432999998,0.064000003,0.003,0.003,0.043000001,0.002,0.048999999,2650,,0.95,44497.95,1.0,4.764533994,A,0.0,10/28/2021 0:00,21:25,21:19,22:48,2,0,11.69999981,791,2.25,155,2.25,1,2649,1.078999996,0.035999998,0.43900001,0.064999998,0.003,0.003,0.043000001,0.002,0.067000002,0.170000002,40.36999893,7.730000019,37.00999832,10.34000015,0.99000001,0.449999988,1.169999957,0.400000006
3035,44497,3758,122,0.788999975,0.033,0.405999988,0.055,0.003,0.003,0.039000001,0.002,0.052000001,2629,,0.000694444,44497.00069,1.0,4.743938008,A,0.0,10/28/2021 0:00,23:17,22:47,02:57,3,0,11.19999981,846,3.75,160,2.25,2,2657,0.978999972,0.037999999,0.409000009,0.061000001,0.003,0.003,0.039000001,0.002,0.057,0.109999999,40.93000031,8.239999771,38.16999817,11.01000023,1.129999995,0.389999986,1.200000048,0.400000006
3036,44497,3758,151,0.825999975,0.045000002,0.363000005,0.059999999,0.003,0.003,0.037999999,0.002,0.050000001,2664,,0.027777778,44497.02778,1.0,4.773644008,A,0.0,10/28/2021 0:00,23:17,22:47,02:57,3,0,11.19999981,846,3.75,160,2.25,2,2657,0.978999972,0.037999999,0.409000009,0.061000001,0.003,0.003,0.039000001,0.002,0.057,0.109999999,40.93000031,8.239999771,38.16999817,11.01000023,1.129999995,0.389999986,1.200000048,0.400000006
3037,44497,3758,158,0.998000026,0.032000002,0.42899999,0.059,0.003,0.003,0.039000001,0.002,0.057,2678,,0.069444444,44497.06944,1.0,4.748261991,A,0.0,10/28/2021 0:00,23:17,22:47,02:57,3,0,11.19999981,846,3.75,160,2.25,2,2657,0.978999972,0.037999999,0.409000009,0.061000001,0.003,0.003,0.039000001,0.002,0.057,0.109999999,40.93000031,8.239999771,38.16999817,11.01000023,1.129999995,0.389999986,1.200000048,0.400000006
3038,44497,3758,156,1.231999993,0.044,0.439999998,0.067000002,0.003,0.003,0.039000001,0.002,0.059,2684,,0.089583333,44497.08958,,4.676300002,A,0.0,10/28/2021 0:00,23:17,22:47,02:57,3,0,11.19999981,846,3.75,160,2.25,2,2657,0.978999972,0.037999999,0.409000009,0.061000001,0.003,0.003,0.039000001,0.002,0.057,0.109999999,40.93000031,8.239999771,38.16999817,11.01000023,1.129999995,0.389999986,1.200000048,0.400000006
3039,44497,3758,139,0.97299999,0.035,0.432000011,0.064000003,0.003,0.003,0.041999999,0.002,0.059,2672,,0.121527778,44497.12153,1.0,4.745536002,A,0.0,10/28/2021 0:00,23:17,22:47,02:57,3,0,11.19999981,846,3.75,160,2.25,2,2657,0.978999972,0.037999999,0.409000009,0.061000001,0.003,0.003,0.039000001,0.002,0.057,0.109999999,40.93000031,8.239999771,38.16999817,11.01000023,1.129999995,0.389999986,1.200000048,0.400000006
3040,44497,3758,192,1.05400002,0.041999999,0.382999986,0.063000001,0.003,0.003,0.039000001,0.002,0.064999998,2616,,0.965277778,44497.96528,,4.636913993,A,0.0,10/28/2021 0:00,23:17,22:47,02:57,3,0,11.19999981,846,3.75,160,2.25,2,2657,0.978999972,0.037999999,0.409000009,0.061000001,0.003,0.003,0.039000001,0.002,0.057,0.109999999,40.93000031,8.239999771,38.16999817,11.01000023,1.129999995,0.389999986,1.200000048,0.400000006
3041,44498,3760,136,1.11500001,0.035999998,0.439999998,0.063000001,0.003,0.003,0.041000001,0.002,0.064000003,2709,,0.145833333,44498.14583,,4.753069997,A,0.0,10/29/2021 0:00,03:00,02:51,05:04,2,0,9.0,836,3.0,190,2.25,1,2723,1.087000012,0.032000002,0.444000006,0.063000001,0.003,0.003,0.041000001,0.002,0.066,0.0,0.0,0.0,0.0,0.0,0.0,0.0,0.0,0.0
3042,44498,3760,183,1.059000015,0.027000001,0.446999997,0.063000001,0.003,0.003,0.041000001,0.002,0.068000004,2738,,0.173611111,44498.17361,,4.815345995,A,0.0,10/29/2021 0:00,03:00,02:51,05:04,2,0,9.0,836,3.0,190,2.25,1,2723,1.087000012,0.032000002,0.444000006,0.063000001,0.003,0.003,0.041000001,0.002,0.066,0.0,0.0,0.0,0.0,0.0,0.0,0.0,0.0,0.0
3043,44498,3761,182,1.05400002,0.033,0.412999988,0.059999999,0.003,0.003,0.039000001,0.002,0.066,2674,,0.2375,44498.2375,,4.724583994,A,0.0,10/29/2021 0:00,05:42,05:01,07:23,3,0,11.89999962,846,2.730000019,170,2.25,1,2699,1.05400002,0.029999999,0.419999987,0.059999999,0.005,0.003,0.039999999,0.002,0.052999999,0.150000006,40.43999863,7.510000229,37.95999908,10.71000004,1.080000043,0.379999995,1.200000048,0.370000005
3044,44498,3761,122,0.94599998,0.024,0.409999996,0.059,0.009,0.004,0.041999999,0.003,0.028999999,2708,,0.275,44498.275,1.0,4.810740006,A,0.0,10/29/2021 0:00,05:42,05:01,07:23,3,0,11.89999962,846,2.730000019,170,2.25,1,2699,1.05400002,0.029999999,0.419999987,0.059999999,0.005,0.003,0.039999999,0.002,0.052999999,0.150000006,40.43999863,7.510000229,37.95999908,10.71000004,1.080000043,0.379999995,1.200000048,0.370000005
3045,44498,3761,193,1.161999941,0.032000002,0.43599999,0.061999999,0.003,0.003,0.039999999,0.002,0.064999998,2716,,0.291666667,44498.29167,,4.750598018,A,0.0,10/29/2021 0:00,05:42,05:01,07:23,3,0,11.89999962,846,2.730000019,170,2.25,1,2699,1.05400002,0.029999999,0.419999987,0.059999999,0.005,0.003,0.039999999,0.002,0.052999999,0.150000006,40.43999863,7.510000229,37.95999908,10.71000004,1.080000043,0.379999995,1.200000048,0.370000005
3046,44498,3762,148,0.870000005,0.030999999,0.402999997,0.061000001,0.009,0.004,0.041999999,0.003,0.025,2755,,0.329166667,44498.32917,1.0,4.897463998,A,0.0,10/29/2021 0:00,07:13,07:08,09:00,2,0,11.0,AMA9,2.0,200,2.0,1,2752,1.031000018,0.030999999,0.407000005,0.061999999,0.009,0.004,0.041999999,0.003,0.028999999,0.219999999,39.97000122,7.489999771,37.79000092,10.56000042,1.00999999,0.400000006,1.210000038,0.379999995
3047,44498,3762,154,1.192000031,0.029999999,0.419999987,0.061999999,0.009,0.004,0.043000001,0.003,0.033,2757,,0.344444444,44498.34444,,4.80075999,A,0.0,10/29/2021 0:00,07:13,07:08,09:00,2,0,11.0,AMA9,2.0,200,2.0,1,2752,1.031000018,0.030999999,0.407000005,0.061999999,0.009,0.004,0.041999999,0.003,0.028999999,0.219999999,39.97000122,7.489999771,37.79000092,10.56000042,1.00999999,0.400000006,1.210000038,0.379999995
3048,44498,3762,136,1.029999971,0.033,0.398000002,0.061999999,0.01,0.004,0.041999999,0.003,0.028999999,2744,,0.375694444,44498.37569,,4.831174009,A,0.0,10/29/2021 0:00,07:13,07:08,09:00,2,0,11.0,AMA9,2.0,200,2.0,1,2752,1.031000018,0.030999999,0.407000005,0.061999999,0.009,0.004,0.041999999,0.003,0.028999999,0.219999999,39.97000122,7.489999771,37.79000092,10.56000042,1.00999999,0.400000006,1.210000038,0.379999995
3049,44498,3763,146,0.89200002,0.039000001,0.375999987,0.061000001,0.01,0.004,0.041999999,0.003,0.025,2684,,0.407638889,44498.40764,1.0,4.783887993,A,0.0,10/29/2021 0:00,09:23,08:59,10:36,3,0,12.0,846,2.019999981,231,2.25,1,2690,0.920000017,0.037999999,0.372999996,0.059999999,0.009,0.004,0.041999999,0.003,0.026000001,0.219999999,39.63999939,7.079999924,37.59000015,10.47999954,1.080000043,0.360000014,1.210000038,0.349999994
3050,44498,3763,151,0.947000027,0.035999998,0.370000005,0.059999999,0.009,0.004,0.041000001,0.003,0.026000001,2697,,0.43125,44498.43125,1.0,4.788759993,A,0.0,10/29/2021 0:00,09:23,08:59,10:36,3,0,12.0,846,2.019999981,231,2.25,1,2690,0.920000017,0.037999999,0.372999996,0.059999999,0.009,0.004,0.041999999,0.003,0.026000001,0.219999999,39.63999939,7.079999924,37.59000015,10.47999954,1.080000043,0.360000014,1.210000038,0.349999994
3051,44498,3764,121,1.156999946,0.028000001,0.412999988,0.063000001,0.01,0.004,0.043000001,0.003,0.034000002,2739,,0.470833333,44498.47083,,4.786184016,A,0.0,10/29/2021 0:00,10:34,10:31,12:25,2,0,10.5,836,3.0,162,2.119999886,1,2741,0.934000015,0.030999999,0.397000015,0.061000001,0.01,0.004,0.043000001,0.003,0.027000001,0.189999998,39.88999939,7.210000038,37.84999847,10.57999992,1.00999999,0.389999986,1.210000038,0.360000014
3052,44498,3764,173,0.867999971,0.030999999,0.393000007,0.061000001,0.009,0.004,0.041999999,0.003,0.025,2753,,0.495138889,44498.49514,1.0,4.895234009,A,0.0,10/29/2021 0:00,10:34,10:31,12:25,2,0,10.5,836,3.0,162,2.119999886,1,2741,0.934000015,0.030999999,0.397000015,0.061000001,0.01,0.004,0.043000001,0.003,0.027000001,0.189999998,39.88999939,7.210000038,37.84999847,10.57999992,1.00999999,0.389999986,1.210000038,0.360000014
3053,44498,3764,183,0.776000023,0.035,0.38499999,0.059999999,0.01,0.004,0.043000001,0.003,0.022,2733,,0.518055556,44498.51806,1.0,4.893989993,A,0.0,10/29/2021 0:00,10:34,10:31,12:25,2,0,10.5,836,3.0,162,2.119999886,1,2741,0.934000015,0.030999999,0.397000015,0.061000001,0.01,0.004,0.043000001,0.003,0.027000001,0.189999998,39.88999939,7.210000038,37.84999847,10.57999992,1.00999999,0.389999986,1.210000038,0.360000014
3054,44498,3765,184,1.337000012,0.032000002,0.43599999,0.064000003,0.003,0.003,0.041000001,0.002,0.077,2646,,0.546527778,44498.54653,,4.595457994,A,0.0,10/29/2021 0:00,12:41,12:24,13:59,3,0,12.0,846,2.200000048,135,2.25,1,2674,1.05400002,0.041000001,0.395000011,0.063000001,0.003,0.003,0.039999999,0.002,0.059999999,0.0,0.0,0.0,0.0,0.0,0.0,0.0,0.0,0.0
3055,44498,3765,152,0.772000015,0.048999999,0.354000002,0.061000001,0.003,0.003,0.039000001,0.002,0.044,2702,,0.572222222,44498.57222,1.0,4.842171996,A,0.0,10/29/2021 0:00,12:41,12:24,13:59,3,0,12.0,846,2.200000048,135,2.25,1,2674,1.05400002,0.041000001,0.395000011,0.063000001,0.003,0.003,0.039999999,0.002,0.059999999,0.0,0.0,0.0,0.0,0.0,0.0,0.0,0.0,0.0
3056,44498,3766,155,1.274999976,0.029999999,0.465000004,0.064999998,0.003,0.003,0.041999999,0.002,0.075000003,2700,,0.613888889,44498.61389,,4.693060009,A,0.0,10/29/2021 0:00,14:15,13:57,16:11,2,0,11.0,836,2.0,155,2.119999886,1,2724,1.220000029,0.028999999,0.463,0.064999998,0.003,0.003,0.041999999,0.002,0.074000001,1.120000005,40.20999908,7.230000019,38.97999954,11.01000023,0.899999976,0.540000021,1.24000001,0.400000006
3057,44498,3766,120,1.268000007,0.027000001,0.467999995,0.066,0.003,0.003,0.041999999,0.002,0.077,2722,,0.630555556,44498.63056,,4.727023998,A,0.0,10/29/2021 0:00,14:15,13:57,16:11,2,0,11.0,836,2.0,155,2.119999886,1,2724,1.220000029,0.028999999,0.463,0.064999998,0.003,0.003,0.041999999,0.002,0.074000001,1.120000005,40.20999908,7.230000019,38.97999954,11.01000023,0.899999976,0.540000021,1.24000001,0.400000006
3058,44498,3766,146,1.116999984,0.028999999,0.456,0.064999998,0.003,0.003,0.041999999,0.002,0.07,2750,,0.666666667,44498.66667,,4.814148006,A,0.0,10/29/2021 0:00,14:15,13:57,16:11,2,0,11.0,836,2.0,155,2.119999886,1,2724,1.220000029,0.028999999,0.463,0.064999998,0.003,0.003,0.041999999,0.002,0.074000001,1.120000005,40.20999908,7.230000019,38.97999954,11.01000023,0.899999976,0.540000021,1.24000001,0.400000006
3059,44498,3767,151,1.116999984,0.035999998,0.411000013,0.061999999,0.003,0.003,0.039999999,0.002,0.07,2702,,0.697916667,44498.69792,,4.741688006,A,0.0,10/29/2021 0:00,16:15,16:07,18:41,3,0,12.0,846,1.940000057,213,2.25,1,2709,0.93900001,0.039999999,0.409999996,0.061999999,0.003,0.003,0.041000001,0.002,0.056000002,0.02,41.47999954,7.929999828,39.00999832,11.53999996,1.129999995,0.360000014,1.220000029,0.379999995
3060,44498,3767,144,0.999000013,0.037,0.39199999,0.061000001,0.003,0.003,0.039999999,0.002,0.063000001,2684,,0.705555556,44498.70556,1.0,4.751965995,A,0.0,10/29/2021 0:00,16:15,16:07,18:41,3,0,12.0,846,1.940000057,213,2.25,1,2709,0.93900001,0.039999999,0.409999996,0.061999999,0.003,0.003,0.041000001,0.002,0.056000002,0.02,41.47999954,7.929999828,39.00999832,11.53999996,1.129999995,0.360000014,1.220000029,0.379999995
3061,44498,3767,183,0.876999974,0.043000001,0.405000001,0.063000001,0.003,0.003,0.041000001,0.002,0.048999999,2731,,0.738194444,44498.73819,1.0,4.853910007,A,0.0,10/29/2021 0:00,16:15,16:07,18:41,3,0,12.0,846,1.940000057,213,2.25,1,2709,0.93900001,0.039999999,0.409999996,0.061999999,0.003,0.003,0.041000001,0.002,0.056000002,0.02,41.47999954,7.929999828,39.00999832,11.53999996,1.129999995,0.360000014,1.220000029,0.379999995
3062,44498,3767,190,0.763000011,0.043000001,0.432000011,0.063000001,0.003,0.003,0.041000001,0.002,0.043000001,2719,,0.770138889,44498.77014,1.0,4.874585996,A,0.0,10/29/2021 0:00,16:15,16:07,18:41,3,0,12.0,846,1.940000057,213,2.25,1,2709,0.93900001,0.039999999,0.409999996,0.061999999,0.003,0.003,0.041000001,0.002,0.056000002,0.02,41.47999954,7.929999828,39.00999832,11.53999996,1.129999995,0.360000014,1.220000029,0.379999995
3063,44498,3768,121,0.648999989,0.050000001,0.388000011,0.061000001,0.003,0.003,0.041999999,0.002,0.039999999,2731,,0.322916667,44498.32292,1.0,4.921974003,A,0.0,10/29/2021 0:00,18:52,18:44,20:12,2,0,10.30000019,836,2.25,167,2.25,2,2721,0.760999978,0.045000002,0.405000001,0.063000001,0.003,0.003,0.041999999,0.002,0.046999998,0.600000024,37.75999832,10.15999985,37.97999954,10.90999985,1.0,0.319999993,1.289999962,0.540000021
3064,44498,3768,180,0.870999992,0.039999999,0.421000004,0.064000003,0.003,0.003,0.041000001,0.002,0.052999999,2728,,0.330555556,44498.33056,1.0,4.854518002,A,0.0,10/29/2021 0:00,18:52,18:44,20:12,2,0,10.30000019,836,2.25,167,2.25,2,2721,0.760999978,0.045000002,0.405000001,0.063000001,0.003,0.003,0.041999999,0.002,0.046999998,0.600000024,37.75999832,10.15999985,37.97999954,10.90999985,1.0,0.319999993,1.289999962,0.540000021
3065,44498,3768,157,0.763999999,0.044,0.405000001,0.064000003,0.003,0.003,0.041999999,0.002,0.046999998,2705,,0.803472222,44498.80347,1.0,4.85223,A,0.0,10/29/2021 0:00,18:52,18:44,20:12,2,0,10.30000019,836,2.25,167,2.25,2,2721,0.760999978,0.045000002,0.405000001,0.063000001,0.003,0.003,0.041999999,0.002,0.046999998,0.600000024,37.75999832,10.15999985,37.97999954,10.90999985,1.0,0.319999993,1.289999962,0.540000021
3066,44498,3769,163,0.722000003,0.071000002,0.352999985,0.059,0.003,0.003,0.039000001,0.002,0.041000001,2669,,0.870138889,44498.87014,1.0,4.803243998,A,0.0,10/29/2021 0:00,20:21,20:08,22:51,3,0,11.39999962,846,1.970000029,178,2.25,1,2691,0.720000029,0.052000001,0.372000009,0.057999998,0.003,0.003,0.039999999,0.002,0.039000001,0.200000003,39.58000183,7.179999828,37.34000015,10.52000046,1.039999962,0.449999988,1.210000038,0.400000006
3067,44498,3769,147,0.64200002,0.041999999,0.358999997,0.057999998,0.003,0.003,0.043000001,0.002,0.035999998,2698,,0.899305556,44498.89931,1.0,4.881261995,A,0.0,10/29/2021 0:00,20:21,20:08,22:51,3,0,11.39999962,846,1.970000029,178,2.25,1,2691,0.720000029,0.052000001,0.372000009,0.057999998,0.003,0.003,0.039999999,0.002,0.039000001,0.200000003,39.58000183,7.179999828,37.34000015,10.52000046,1.039999962,0.449999988,1.210000038,0.400000006
3068,44498,3769,148,,,0.0,0.0,0.0,0.0,0.0,0.0,0.0,2693,,0.928472222,44498.92847,,5.09846,A,1.0,10/29/2021 0:00,20:21,20:08,22:51,3,0,11.39999962,846,1.970000029,178,2.25,1,2691,0.720000029,0.052000001,0.372000009,0.057999998,0.003,0.003,0.039999999,0.002,0.039000001,0.200000003,39.58000183,7.179999828,37.34000015,10.52000046,1.039999962,0.449999988,1.210000038,0.400000006
3069,44498,3769,159,0.796999991,0.043000001,0.404000014,0.057,0.003,0.003,0.039000001,0.002,0.039999999,2706,,0.943055556,44498.94306,1.0,4.847252003,A,0.0,10/29/2021 0:00,20:21,20:08,22:51,3,0,11.39999962,846,1.970000029,178,2.25,1,2691,0.720000029,0.052000001,0.372000009,0.057999998,0.003,0.003,0.039999999,0.002,0.039000001,0.200000003,39.58000183,7.179999828,37.34000015,10.52000046,1.039999962,0.449999988,1.210000038,0.400000006
3070,44498,3770,136,1.230000019,0.041000001,0.462000012,0.061999999,0.003,0.003,0.041999999,0.002,0.039999999,2723,,0.007638889,44498.00764,,4.736925994,A,0.0,10/29/2021 0:00,22:55,22:49,01:22,2,0,9.5,836,3.25,165,2.130000114,1,2727,1.231999993,0.041000001,0.456,0.059,0.003,0.003,0.043000001,0.002,0.041000001,0.370000005,39.61999893,8.06000042,38.40999985,10.56000042,1.0,0.419999987,1.24000001,0.400000006
3071,44498,3770,183,1.30400002,0.041999999,0.460999995,0.057,0.003,0.003,0.043000001,0.002,0.043000001,2751,,0.041666667,44498.04167,,4.756327994,A,0.0,10/29/2021 0:00,22:55,22:49,01:22,2,0,9.5,836,3.25,165,2.130000114,1,2727,1.231999993,0.041000001,0.456,0.059,0.003,0.003,0.043000001,0.002,0.041000001,0.370000005,39.61999893,8.06000042,38.40999985,10.56000042,1.0,0.419999987,1.24000001,0.400000006
3072,44498,3770,140,,,0.0,0.0,0.0,0.0,0.0,0.0,0.0,2754,,0.056944444,44498.05694,,5.18584,A,1.0,10/29/2021 0:00,22:55,22:49,01:22,2,0,9.5,836,3.25,165,2.130000114,1,2727,1.231999993,0.041000001,0.456,0.059,0.003,0.003,0.043000001,0.002,0.041000001,0.370000005,39.61999893,8.06000042,38.40999985,10.56000042,1.0,0.419999987,1.24000001,0.400000006
3073,44498,3770,150,1.161000013,0.039000001,0.444999993,0.059,0.003,0.003,0.043000001,0.002,0.041000001,2682,,0.980555556,44498.98056,,4.700519995,A,0.0,10/29/2021 0:00,22:55,22:49,01:22,2,0,9.5,836,3.25,165,2.130000114,1,2727,1.231999993,0.041000001,0.456,0.059,0.003,0.003,0.043000001,0.002,0.041000001,0.370000005,39.61999893,8.06000042,38.40999985,10.56000042,1.0,0.419999987,1.24000001,0.400000006
3074,44499,3771,193,1.09800005,0.052000001,0.405000001,0.059,0.003,0.003,0.043000001,0.002,0.039000001,2681,,0.081944444,44499.08194,,4.713729984,A,0.0,10/30/2021 0:00,01:47,01:20,04:08,3,0,11.60000038,846,1.960000038,184,2.25,1,2731,1.179999948,0.037999999,0.430999994,0.059,0.003,0.003,0.043000001,0.002,0.043000001,0.219999999,39.79000092,7.260000229,37.43999863,10.56000042,1.00999999,0.569999993,1.210000038,0.400000006
3075,44499,3771,191,1.353000045,0.029999999,0.430999994,0.059,0.003,0.003,0.043000001,0.002,0.048999999,2726,,0.117361111,44499.11736,,4.708457986,A,0.0,10/30/2021 0:00,01:47,01:20,04:08,3,0,11.60000038,846,1.960000038,184,2.25,1,2731,1.179999948,0.037999999,0.430999994,0.059,0.003,0.003,0.043000001,0.002,0.043000001,0.219999999,39.79000092,7.260000229,37.43999863,10.56000042,1.00999999,0.569999993,1.210000038,0.400000006
3076,44499,3771,173,1.088999987,0.032000002,0.458000004,0.059999999,0.003,0.003,0.044,0.002,0.041000001,2775,,0.158333333,44499.15833,,4.859314004,A,0.0,10/30/2021 0:00,01:47,01:20,04:08,3,0,11.60000038,846,1.960000038,184,2.25,1,2731,1.179999948,0.037999999,0.430999994,0.059,0.003,0.003,0.043000001,0.002,0.043000001,0.219999999,39.79000092,7.260000229,37.43999863,10.56000042,1.00999999,0.569999993,1.210000038,0.400000006
3077,44499,3771,122,,,0.0,0.0,0.0,0.0,0.0,0.0,0.0,2743,,0.171527778,44499.17153,,5.17042,A,1.0,10/30/2021 0:00,01:47,01:20,04:08,3,0,11.60000038,846,1.960000038,184,2.25,1,2731,1.179999948,0.037999999,0.430999994,0.059,0.003,0.003,0.043000001,0.002,0.043000001,0.219999999,39.79000092,7.260000229,37.43999863,10.56000042,1.00999999,0.569999993,1.210000038,0.400000006
3078,44499,3772,182,0.953000009,0.028999999,0.414999992,0.064000003,0.01,0.004,0.041999999,0.003,0.029999999,2749,,0.210416667,44499.21042,1.0,4.861599996,A,0.0,10/30/2021 0:00,04:12,04:07,06:41,2,0,10.30000019,830,2.75,165,2.130000114,1,2747,0.980000019,0.032000002,0.402999997,0.064000003,0.01,0.004,0.041999999,0.003,0.029999999,0.189999998,39.50999832,7.519999981,38.04999924,10.78999996,1.039999962,0.349999994,1.24000001,0.360000014
3079,44499,3772,190,1.156000018,0.029999999,0.416999996,0.064000003,0.01,0.004,0.041999999,0.003,0.035,2762,,0.227083333,44499.22708,,4.818885994,A,0.0,10/30/2021 0:00,04:12,04:07,06:41,2,0,10.30000019,830,2.75,165,2.130000114,1,2747,0.980000019,0.032000002,0.402999997,0.064000003,0.01,0.004,0.041999999,0.003,0.029999999,0.189999998,39.50999832,7.519999981,38.04999924,10.78999996,1.039999962,0.349999994,1.24000001,0.360000014
3080,44499,3772,150,0.832000017,0.037999999,0.377000004,0.063000001,0.01,0.004,0.041999999,0.003,0.024,2730,,0.269444444,44499.26944,1.0,4.869075995,A,0.0,10/30/2021 0:00,04:12,04:07,06:41,2,0,10.30000019,830,2.75,165,2.130000114,1,2747,0.980000019,0.032000002,0.402999997,0.064000003,0.01,0.004,0.041999999,0.003,0.029999999,0.189999998,39.50999832,7.519999981,38.04999924,10.78999996,1.039999962,0.349999994,1.24000001,0.360000014
3081,44499,3773,156,0.751999974,0.041000001,0.358999997,0.059,0.009,0.004,0.039999999,0.003,0.021,2693,,0.303472222,44499.30347,1.0,4.839522007,A,0.0,10/30/2021 0:00,07:02,06:34,08:11,3,0,10.0,785,2.789999962,100,2.25,1,2697,0.763000011,0.041999999,0.360000014,0.057999998,0.009,0.004,0.039999999,0.003,0.022,0.25,40.09999847,7.099999905,37.52999878,10.77999973,1.0,0.519999981,1.210000038,0.379999995
3082,44499,3773,192,0.773999989,0.043000001,0.360000014,0.057999998,0.009,0.004,0.039999999,0.003,0.022,2701,,0.320138889,44499.32014,1.0,4.845110004,A,0.0,10/30/2021 0:00,07:02,06:34,08:11,3,0,10.0,785,2.789999962,100,2.25,1,2697,0.763000011,0.041999999,0.360000014,0.057999998,0.009,0.004,0.039999999,0.003,0.022,0.25,40.09999847,7.099999905,37.52999878,10.77999973,1.0,0.519999981,1.210000038,0.379999995
3083,44499,3774,120,1.026000023,0.037999999,0.393000007,0.064000003,0.012,0.004,0.041999999,0.003,0.028999999,2722,,0.3625,44499.3625,,4.796203993,A,0.0,10/30/2021 0:00,08:14,08:10,10:35,2,0,10.0,830,2.74000001,161,2.119999886,1,2737,0.901000023,0.034000002,0.393999994,0.063000001,0.01,0.004,0.041999999,0.003,0.027000001,0.219999999,40.08000183,7.449999809,37.84000015,10.68000031,1.0,0.379999995,1.210000038,0.379999995
3084,44499,3774,151,0.898000002,0.033,0.382999986,0.061000001,0.009,0.004,0.041000001,0.003,0.027000001,2744,,0.3875,44499.3875,1.0,4.872003999,A,0.0,10/30/2021 0:00,08:14,08:10,10:35,2,0,10.0,830,2.74000001,161,2.119999886,1,2737,0.901000023,0.034000002,0.393999994,0.063000001,0.01,0.004,0.041999999,0.003,0.027000001,0.219999999,40.08000183,7.449999809,37.84000015,10.68000031,1.0,0.379999995,1.210000038,0.379999995
3085,44499,3774,136,0.901000023,0.028000001,0.398000002,0.063000001,0.009,0.004,0.041000001,0.003,0.028000001,2743,,0.397222222,44499.39722,1.0,4.870263992,A,0.0,10/30/2021 0:00,08:14,08:10,10:35,2,0,10.0,830,2.74000001,161,2.119999886,1,2737,0.901000023,0.034000002,0.393999994,0.063000001,0.01,0.004,0.041999999,0.003,0.027000001,0.219999999,40.08000183,7.449999809,37.84000015,10.68000031,1.0,0.379999995,1.210000038,0.379999995
3086,44499,3774,122,0.778999984,0.035,0.40200001,0.064000003,0.01,0.004,0.043000001,0.003,0.023,2742,,0.434722222,44499.43472,1.0,4.905066004,A,0.0,10/30/2021 0:00,08:14,08:10,10:35,2,0,10.0,830,2.74000001,161,2.119999886,1,2737,0.901000023,0.034000002,0.393999994,0.063000001,0.01,0.004,0.041999999,0.003,0.027000001,0.219999999,40.08000183,7.449999809,37.84000015,10.68000031,1.0,0.379999995,1.210000038,0.379999995
3087,44499,3775,132,0.921999991,0.028999999,0.416000009,0.063000001,0.01,0.004,0.041999999,0.003,0.028000001,2671,,0.454861111,44499.45486,1.0,4.761058003,A,0.0,10/30/2021 0:00,10:32,10:26,12:05,3,0,10.80000019,785,2.700000048,198,2.25,1,2694,0.865999997,0.030999999,0.409999996,0.063000001,0.009,0.004,0.041000001,0.003,0.026000001,0.230000004,40.18999863,7.139999866,37.81999969,10.75,0.980000019,0.529999971,1.210000038,0.379999995
3088,44499,3775,162,0.809000015,0.033,0.404000014,0.061999999,0.008,0.004,0.039000001,0.003,0.023,2718,,0.473611111,44499.47361,1.0,4.861301996,A,0.0,10/30/2021 0:00,10:32,10:26,12:05,3,0,10.80000019,785,2.700000048,198,2.25,1,2694,0.865999997,0.030999999,0.409999996,0.063000001,0.009,0.004,0.041000001,0.003,0.026000001,0.230000004,40.18999863,7.139999866,37.81999969,10.75,0.980000019,0.529999971,1.210000038,0.379999995
3089,44499,3776,139,0.828999996,0.035999998,0.381000012,0.061000001,0.01,0.004,0.043000001,0.003,0.025,2739,,0.520833333,44499.52083,1.0,4.884428002,A,0.0,10/30/2021 0:00,00:28,12:05,14:43,2,0,11.0,830,2.25,155,2.119999886,1,2750,0.996999979,0.028999999,0.416999996,0.063000001,0.01,0.004,0.044,0.003,0.030999999,0.550000012,40.65000153,7.300000191,37.95000076,10.90999985,0.970000029,0.449999988,1.200000048,0.379999995
3090,44499,3776,183,0.893999994,0.030999999,0.409999996,0.061999999,0.01,0.004,0.043000001,0.003,0.027000001,2746,,0.549305556,44499.54931,1.0,4.877040002,A,0.0,10/30/2021 0:00,00:28,12:05,14:43,2,0,11.0,830,2.25,155,2.119999886,1,2750,0.996999979,0.028999999,0.416999996,0.063000001,0.01,0.004,0.044,0.003,0.030999999,0.550000012,40.65000153,7.300000191,37.95000076,10.90999985,0.970000029,0.449999988,1.200000048,0.379999995
3091,44499,3776,193,1.098999977,0.022,0.451999992,0.064000003,0.01,0.004,0.044,0.003,0.034000002,2759,,0.572222222,44499.57222,,4.835596006,A,0.0,10/30/2021 0:00,00:28,12:05,14:43,2,0,11.0,830,2.25,155,2.119999886,1,2750,0.996999979,0.028999999,0.416999996,0.063000001,0.01,0.004,0.044,0.003,0.030999999,0.550000012,40.65000153,7.300000191,37.95000076,10.90999985,0.970000029,0.449999988,1.200000048,0.379999995
3092,44499,3776,160,1.166000009,0.026000001,0.425000012,0.066,0.01,0.004,0.045000002,0.003,0.035999998,2756,,0.602083333,44499.60208,,4.806669998,A,0.0,10/30/2021 0:00,00:28,12:05,14:43,2,0,11.0,830,2.25,155,2.119999886,1,2750,0.996999979,0.028999999,0.416999996,0.063000001,0.01,0.004,0.044,0.003,0.030999999,0.550000012,40.65000153,7.300000191,37.95000076,10.90999985,0.970000029,0.449999988,1.200000048,0.379999995
3093,44499,3777,180,,,0.0,0.0,0.0,0.0,0.0,0.0,0.0,2651,,0.642361111,44499.64236,,5.03935,A,1.0,10/30/2021 0:00,15:00,14:38,16:28,3,0,12.0,785,1.99000001,100,2.25,4,2692,0.916000009,0.033,0.388999999,0.061999999,0.009,0.004,0.043000001,0.003,0.028000001,0.319999993,40.88999939,7.550000191,38.31999969,11.06999969,1.0,0.469999999,1.210000038,0.389999986
3094,44499,3777,147,1.052999973,0.027000001,0.407000005,0.063000001,0.009,0.004,0.043000001,0.003,0.032000002,2691,,0.646527778,44499.64653,,4.749266008,A,0.0,10/30/2021 0:00,15:00,14:38,16:28,3,0,12.0,785,1.99000001,100,2.25,4,2692,0.916000009,0.033,0.388999999,0.061999999,0.009,0.004,0.043000001,0.003,0.028000001,0.319999993,40.88999939,7.550000191,38.31999969,11.06999969,1.0,0.469999999,1.210000038,0.389999986
3095,44499,3777,150,0.779999971,0.039000001,0.370000005,0.059999999,0.01,0.004,0.041999999,0.003,0.023,2734,,0.66875,44499.66875,1.0,4.890730009,A,0.0,10/30/2021 0:00,15:00,14:38,16:28,3,0,12.0,785,1.99000001,100,2.25,4,2692,0.916000009,0.033,0.388999999,0.061999999,0.009,0.004,0.043000001,0.003,0.028000001,0.319999993,40.88999939,7.550000191,38.31999969,11.06999969,1.0,0.469999999,1.210000038,0.389999986
3096,44499,3778,140,0.800999999,0.056000002,0.328000009,0.059999999,0.008,0.004,0.037999999,0.003,0.022,2662,,0.699305556,44499.69931,1.0,4.773444,A,0.0,10/30/2021 0:00,17:50,16:28,18:11,2,0,11.5,830,2.0,150,2.119999886,1,2694,0.782999992,0.054000001,0.331,0.059999999,0.009,0.004,0.039000001,0.003,0.022,0.0,0.0,0.0,0.0,0.0,0.0,0.0,0.0,0.0
3097,44499,3778,159,0.740999997,0.055,0.321999997,0.059,0.008,0.004,0.039000001,0.003,0.022,2710,,0.730555556,44499.73056,1.0,4.861996001,A,0.0,10/30/2021 0:00,17:50,16:28,18:11,2,0,11.5,830,2.0,150,2.119999886,1,2694,0.782999992,0.054000001,0.331,0.059999999,0.009,0.004,0.039000001,0.003,0.022,0.0,0.0,0.0,0.0,0.0,0.0,0.0,0.0,0.0
3098,44499,3778,144,0.806999981,0.052000001,0.342000008,0.061000001,0.01,0.004,0.041000001,0.003,0.023,2712,,0.739583333,44499.73958,1.0,4.845206005,A,0.0,10/30/2021 0:00,17:50,16:28,18:11,2,0,11.5,830,2.0,150,2.119999886,1,2694,0.782999992,0.054000001,0.331,0.059999999,0.009,0.004,0.039000001,0.003,0.022,0.0,0.0,0.0,0.0,0.0,0.0,0.0,0.0,0.0
3099,44499,3779,157,,,0.0,0.0,0.0,0.0,0.0,0.0,0.0,2677,,0.740972222,44499.74097,,5.07533,A,1.0,10/30/2021 0:00,17:55,17:32,19:54,3,4,12.0,785,5.110000134,189,2.130000114,2,2704,0.885999978,0.041999999,0.379999995,0.061000001,0.01,0.004,0.041000001,0.003,0.023,0.230000004,40.97999954,7.380000114,38.04999924,11.25,1.019999981,0.540000021,1.200000048,0.379999995
3100,44499,3779,139,0.882000029,0.048,0.356000006,0.061000001,0.009,0.004,0.041000001,0.003,0.023,2707,,0.770138889,44499.77014,1.0,4.816237991,A,0.0,10/30/2021 0:00,17:55,17:32,19:54,3,4,12.0,785,5.110000134,189,2.130000114,2,2704,0.885999978,0.041999999,0.379999995,0.061000001,0.01,0.004,0.041000001,0.003,0.023,0.230000004,40.97999954,7.380000114,38.04999924,11.25,1.019999981,0.540000021,1.200000048,0.379999995
3101,44499,3779,182,0.785000026,0.037,0.375,0.059999999,0.01,0.004,0.041000001,0.003,0.021,2719,,0.788194444,44499.78819,1.0,4.869559992,A,0.0,10/30/2021 0:00,17:55,17:32,19:54,3,4,12.0,785,5.110000134,189,2.130000114,2,2704,0.885999978,0.041999999,0.379999995,0.061000001,0.01,0.004,0.041000001,0.003,0.023,0.230000004,40.97999954,7.380000114,38.04999924,11.25,1.019999981,0.540000021,1.200000048,0.379999995
3102,44499,3779,148,0.991999984,0.039999999,0.409000009,0.063000001,0.01,0.004,0.041999999,0.003,0.026000001,2715,,0.820833333,44499.82083,1.0,4.799012005,A,0.0,10/30/2021 0:00,17:55,17:32,19:54,3,4,12.0,785,5.110000134,189,2.130000114,2,2704,0.885999978,0.041999999,0.379999995,0.061000001,0.01,0.004,0.041000001,0.003,0.023,0.230000004,40.97999954,7.380000114,38.04999924,11.25,1.019999981,0.540000021,1.200000048,0.379999995
3103,44499,3780,152,0.617999971,0.044,0.351999998,0.059999999,0.009,0.004,0.039999999,0.003,0.017999999,2717,,0.855555556,44499.85556,1.0,4.91531601,A,0.0,10/30/2021 0:00,19:50,19:45,21:40,2,0,9.300000191,797,3.5,165,2.25,1,2719,0.674000025,0.041999999,0.361000001,0.061000001,0.009,0.004,0.041000001,0.003,0.02,0.239999995,40.95999908,7.179999828,37.34999847,10.75,0.870000005,0.600000024,1.169999957,0.409999996
3104,44499,3780,138,0.728999972,0.039000001,0.370000005,0.061999999,0.009,0.004,0.041000001,0.003,0.021,2722,,0.872222222,44499.87222,1.0,4.887890009,A,0.0,10/30/2021 0:00,19:50,19:45,21:40,2,0,9.300000191,797,3.5,165,2.25,1,2719,0.674000025,0.041999999,0.361000001,0.061000001,0.009,0.004,0.041000001,0.003,0.02,0.239999995,40.95999908,7.179999828,37.34999847,10.75,0.870000005,0.600000024,1.169999957,0.409999996
3105,44499,3781,183,1.149999976,0.039000001,0.393000007,0.061999999,0.003,0.003,0.037,0.002,0.064999998,2662,,0.920833333,44499.92083,,4.673214008,A,0.0,10/30/2021 0:00,21:53,21:36,23:48,3,0,10.60000038,785,5.03000021,159,2.25,1,2688,0.921000004,0.046,0.361000001,0.057,0.005,0.003,0.037999999,0.002,0.043000001,0.239999995,40.86000061,7.550000191,37.04000092,10.72000027,0.99000001,0.529999971,1.169999957,0.400000006
3106,44499,3781,173,0.850000024,0.046999998,0.360000014,0.057,0.003,0.003,0.039000001,0.002,0.048999999,2704,,0.945138889,44499.94514,1.0,4.822849994,A,0.0,10/30/2021 0:00,21:53,21:36,23:48,3,0,10.60000038,785,5.03000021,159,2.25,1,2688,0.921000004,0.046,0.361000001,0.057,0.005,0.003,0.037999999,0.002,0.043000001,0.239999995,40.86000061,7.550000191,37.04000092,10.72000027,0.99000001,0.529999971,1.169999957,0.400000006
3107,44499,3781,158,0.762000024,0.052999999,0.331,0.052000001,0.009,0.004,0.039000001,0.003,0.014,2700,,0.972222222,44499.97222,1.0,4.843427992,A,0.0,10/30/2021 0:00,21:53,21:36,23:48,3,0,10.60000038,785,5.03000021,159,2.25,1,2688,0.921000004,0.046,0.361000001,0.057,0.005,0.003,0.037999999,0.002,0.043000001,0.239999995,40.86000061,7.550000191,37.04000092,10.72000027,0.99000001,0.529999971,1.169999957,0.400000006
3108,44500,3782,193,0.757000029,0.046999998,0.398999989,0.063000001,0.009,0.004,0.041999999,0.003,0.02,2550,,0.003472222,44500.00347,1.0,4.632341991,A,0.0,10/30/2021 0:00,23:50,23:47,02:32,2,0,9.5,797,3.5,190,2.25,1,2680,0.792999983,0.044,0.382999986,0.061999999,0.009,0.004,0.041000001,0.003,0.022,0.340000004,41.11000061,7.150000095,36.70999908,10.47999954,0.800000012,0.660000026,1.149999976,0.439999998
3109,44500,3782,142,0.805999994,0.045000002,0.384000003,0.064000003,0.009,0.004,0.041999999,0.003,0.022,2673,,0.027083333,44500.02708,1.0,4.791962,A,0.0,10/30/2021 0:00,23:50,23:47,02:32,2,0,9.5,797,3.5,190,2.25,1,2680,0.792999983,0.044,0.382999986,0.061999999,0.009,0.004,0.041000001,0.003,0.022,0.340000004,41.11000061,7.150000095,36.70999908,10.47999954,0.800000012,0.660000026,1.149999976,0.439999998
3110,44500,3782,160,0.976000011,0.035999998,0.395999998,0.061999999,0.009,0.004,0.039999999,0.003,0.028000001,2727,,0.065972222,44500.06597,1.0,4.820957997,A,0.0,10/30/2021 0:00,23:50,23:47,02:32,2,0,9.5,797,3.5,190,2.25,1,2680,0.792999983,0.044,0.382999986,0.061999999,0.009,0.004,0.041000001,0.003,0.022,0.340000004,41.11000061,7.150000095,36.70999908,10.47999954,0.800000012,0.660000026,1.149999976,0.439999998
3111,44500,3782,132,0.864000022,0.037999999,0.393000007,0.063000001,0.01,0.004,0.041999999,0.003,0.026000001,2743,,0.070833333,44500.07083,1.0,4.877593993,A,0.0,10/30/2021 0:00,23:50,23:47,02:32,2,0,9.5,797,3.5,190,2.25,1,2680,0.792999983,0.044,0.382999986,0.061999999,0.009,0.004,0.041000001,0.003,0.022,0.340000004,41.11000061,7.150000095,36.70999908,10.47999954,0.800000012,0.660000026,1.149999976,0.439999998
3112,44500,3782,161,0.56400001,0.055,0.344000012,0.059,0.009,0.004,0.039999999,0.003,0.015,2709,,0.097916667,44500.09792,1.0,4.914911997,A,0.0,10/30/2021 0:00,23:50,23:47,02:32,2,0,9.5,797,3.5,190,2.25,1,2680,0.792999983,0.044,0.382999986,0.061999999,0.009,0.004,0.041000001,0.003,0.022,0.340000004,41.11000061,7.150000095,36.70999908,10.47999954,0.800000012,0.660000026,1.149999976,0.439999998
3113,44500,3783,194,0.684000015,0.048,0.351000011,0.061000001,0.009,0.004,0.041000001,0.003,0.018999999,2662,,0.132638889,44500.13264,1.0,4.813227995,A,0.0,10/31/2021 0:00,02:42,02:31,04:21,3,0,9.600000381,785,5.099999905,161,2.25,1,2671,0.74000001,0.046999998,0.345999986,0.057,0.01,0.004,0.039999999,0.003,0.017999999,0.289999992,40.88000107,7.309999943,36.95999908,10.61999989,0.870000005,0.629999995,1.159999967,0.439999998
3114,44500,3783,190,0.56400001,0.045000002,0.331,0.050999999,0.01,0.004,0.039999999,0.003,0.017000001,2664,,0.14375,44500.14375,1.0,4.856937996,A,0.0,10/31/2021 0:00,02:42,02:31,04:21,3,0,9.600000381,785,5.099999905,161,2.25,1,2671,0.74000001,0.046999998,0.345999986,0.057,0.01,0.004,0.039999999,0.003,0.017999999,0.289999992,40.88000107,7.309999943,36.95999908,10.61999989,0.870000005,0.629999995,1.159999967,0.439999998
