Repository: rcalix1/TimeSeriesGPT

## Runs

* https://github.com/keonlee9420/Soft-DTW-Loss/tree/main
* These are older and will be archived
*

File: runs/Exp14/files/merged_seq_5998_CIVS.csv (part 35 of 61)
pd_index,date_f1,CNUM,LNUM_f1,SI_f1,S_f1,MN_f1,P_f1,CU_f1,NI_f1,CR_f1,MO_f1,TI_f1,HM_Temp_f1,ProbeSi_f1,Time_f1,Timestamp_f1,Compliant_eq_1_f1,C_perce_sat_f1,Before_After_f1,Good_bad_f1,date,Slag_Time_f2,Open_Time_f2,Close_Time_f2,Taphole_f2,Pipe_burn_hole_f2,Taphole_Length_f2,Clay_box_f2,Clay_Close_hole_ft3_f2,Clay_temp_f2,Drill_bit_size_f2,Drill_shafts_used_f2,Cast_Avg_Temp_f2,Cast_Avg_Si_f2,Cast_Avg_S_f2,Cast_Avg_Mn_f2,Cast_Avg_P_f2,Cast_Avg_Cu_f2,Cast_Avg_Ni_f2,Cast_Avg_Cr_f2,Cast_Avg_Mo_f2,Cast_Avg_Ti_f2,Slag_Fe_f2,Slag_SiO2_f2,Slag_Al2O3_f2,Slag_CaO_f2,Slag_MgO_f2,Slag_S_f2,Slag_K2O_f2,Slag_B_SiO2_f2,Slag_TiO2_f2
3313,44508,3858,132,0.978999972,0.045000002,0.42899999,0.059,0.003,0.003,0.045000002,0.002,0.030999999,2759,,0.129861111,44508.12986,1.0,4.864602007,,,11/8/2021 0:00,01:33,01:31,03:30,1,0,9.5,839,5.909999847,162,2.089999914,1,2735,0.936999977,0.050999999,0.419999987,0.059999999,0.003,0.003,0.046,0.002,0.028999999,0.289999992,41.56999969,7.440000057,36.86000061,10.56999969,0.939999998,0.550000012,1.139999986,0.409999996
3314,44508,3859,160,,,0.0,0.0,0.0,0.0,0.0,0.0,0.0,2749,,0.177083333,44508.17708,,5.17813,,,11/8/2021 0:00,04:50,03:26,05:03,2,0,10.5,828,3.0,221,2.130000114,1,2745,1.174999952,0.046,0.388999999,0.057,0.003,0.003,0.041999999,0.002,0.037,0.079999998,37.79999924,8.039999962,38.04000092,10.06999969,0.930000007,0.430000007,1.269999981,0.370000005
3315,44508,3859,182,1.174999952,0.046,0.388999999,0.057,0.003,0.003,0.041999999,0.002,0.037,2742,,0.198611111,44508.19861,,4.779852015,,,11/8/2021 0:00,04:50,03:26,05:03,2,0,10.5,828,3.0,221,2.130000114,1,2745,1.174999952,0.046,0.388999999,0.057,0.003,0.003,0.041999999,0.002,0.037,0.079999998,37.79999924,8.039999962,38.04000092,10.06999969,0.930000007,0.430000007,1.269999981,0.370000005
3316,44508,3860,156,0.939999998,0.052000001,0.40200001,0.059,0.003,0.003,0.043000001,0.002,0.028999999,2730,,0.229166667,44508.22917,1.0,4.832016,,,11/8/2021 0:00,04:33,04:24,06:14,1,0,10.0,844,5.5,172,2.0,1,2729,0.991999984,0.052000001,0.404000014,0.059999999,0.003,0.003,0.043000001,0.002,0.028999999,0.400000006,38.36999893,7.940000057,37.97999954,10.22999954,0.879999995,0.439999998,1.25999999,0.370000005
3317,44508,3860,155,1.042999983,0.050999999,0.405000001,0.061000001,0.003,0.003,0.041999999,0.002,0.028999999,2729,,0.249305556,44508.24931,,4.797340006,,,11/8/2021 0:00,04:33,04:24,06:14,1,0,10.0,844,5.5,172,2.0,1,2729,0.991999984,0.052000001,0.404000014,0.059999999,0.003,0.003,0.043000001,0.002,0.028999999,0.400000006,38.36999893,7.940000057,37.97999954,10.22999954,0.879999995,0.439999998,1.25999999,0.370000005
3318,44508,3861,148,0.986000001,0.046,0.38499999,0.057999998,0.003,0.003,0.037999999,0.002,0.028999999,2770,,0.286111111,44508.28611,1.0,4.87655,,,11/8/2021 0:00,06:21,06:12,07:33,2,2,9.399999619,828,3.24000001,196,2.25,2,2769,0.934000015,0.045000002,0.388999999,0.057,0.003,0.003,0.039999999,0.002,0.028999999,0.079999998,36.38999939,8.149999619,38.45000076,9.859999657,1.019999981,0.360000014,1.330000043,0.340000004
3319,44508,3861,146,0.882000029,0.043000001,0.39199999,0.056000002,0.003,0.003,0.041999999,0.002,0.028000001,2768,,0.302777778,44508.30278,1.0,4.90827599,,,11/8/2021 0:00,06:21,06:12,07:33,2,2,9.399999619,828,3.24000001,196,2.25,2,2769,0.934000015,0.045000002,0.388999999,0.057,0.003,0.003,0.039999999,0.002,0.028999999,0.079999998,36.38999939,8.149999619,38.45000076,9.859999657,1.019999981,0.360000014,1.330000043,0.340000004
3320,44508,3862,162,0.81099999,0.052000001,0.377000004,0.067000002,0.008,0.004,0.041999999,0.003,0.021,2707,,0.361805556,44508.36181,1.0,4.835256002,,,11/8/2021 0:00,07:40,07:33,09:00,1,0,9.0,834,5.5,190,2.0,1,2707,0.818000019,0.050999999,0.379000008,0.067000002,0.009,0.004,0.041999999,0.003,0.021,0.360000014,41.27999878,7.179999828,37.40999985,10.63000011,0.889999986,0.550000012,1.159999967,0.409999996
3321,44508,3862,159,0.825999975,0.050000001,0.379999995,0.067000002,0.009,0.004,0.041999999,0.003,0.021,2707,,0.375,44508.375,1.0,4.831490007,,,11/8/2021 0:00,07:40,07:33,09:00,1,0,9.0,834,5.5,190,2.0,1,2707,0.818000019,0.050999999,0.379000008,0.067000002,0.009,0.004,0.041999999,0.003,0.021,0.360000014,41.27999878,7.179999828,37.40999985,10.63000011,0.889999986,0.550000012,1.159999967,0.409999996
3322,44508,3863,151,,,0.0,0.0,0.0,0.0,0.0,0.0,0.0,2742,,0.404166667,44508.40417,,5.17042,,,11/8/2021 0:00,10:50,08:55,11:52,2,0,10.30000019,828,3.279999971,177,2.130000114,1,2743,0.949000001,0.052000001,0.38499999,0.059999999,0.003,0.003,0.041999999,0.002,0.030999999,0.07,37.43000031,8.039999962,38.04999924,10.03999996,1.019999981,0.5,1.279999971,0.370000005
3323,44508,3863,180,0.984000027,0.07,0.368999988,0.059,0.003,0.003,0.039999999,0.002,0.029999999,2740,,0.424305556,44508.42431,1.0,4.823101991,,,11/8/2021 0:00,10:50,08:55,11:52,2,0,10.30000019,828,3.279999971,177,2.130000114,1,2743,0.949000001,0.052000001,0.38499999,0.059999999,0.003,0.003,0.041999999,0.002,0.030999999,0.07,37.43000031,8.039999962,38.04999924,10.03999996,1.019999981,0.5,1.279999971,0.370000005
3324,44508,3863,156,0.966000021,0.046,0.393999994,0.059999999,0.003,0.003,0.043000001,0.002,0.033,2735,,0.452777778,44508.45278,1.0,4.833511994,,,11/8/2021 0:00,10:50,08:55,11:52,2,0,10.30000019,828,3.279999971,177,2.130000114,1,2743,0.949000001,0.052000001,0.38499999,0.059999999,0.003,0.003,0.041999999,0.002,0.030999999,0.07,37.43000031,8.039999962,38.04999924,10.03999996,1.019999981,0.5,1.279999971,0.370000005
3325,44508,3863,120,0.896000028,0.041000001,0.391000003,0.059999999,0.003,0.003,0.044,0.002,0.028999999,2757,,0.459722222,44508.45972,1.0,4.887967991,,,11/8/2021 0:00,10:50,08:55,11:52,2,0,10.30000019,828,3.279999971,177,2.130000114,1,2743,0.949000001,0.052000001,0.38499999,0.059999999,0.003,0.003,0.041999999,0.002,0.030999999,0.07,37.43000031,8.039999962,38.04999924,10.03999996,1.019999981,0.5,1.279999971,0.370000005
3326,44508,3865,153,1.06400001,0.044,0.451999992,0.066,0.003,0.003,0.048999999,0.002,0.029999999,2690,,0.538888889,44508.53889,,4.739325997,,,11/8/2021 0:00,12:20,12:16,13:50,1,0,9.0,834,5.320000172,175,2.130000114,1,2697,1.006000042,0.046999998,0.432999998,0.064999998,0.003,0.003,0.046999998,0.002,0.029999999,0.25999999,40.75999832,7.070000172,37.72999954,10.31000042,0.910000026,0.449999988,1.179999948,0.400000006
3327,44508,3865,192,0.947000027,0.048999999,0.412999988,0.063000001,0.003,0.003,0.044,0.002,0.029999999,2705,,0.576388889,44508.57639,1.0,4.794053992,,,11/8/2021 0:00,12:20,12:16,13:50,1,0,9.0,834,5.320000172,175,2.130000114,1,2697,1.006000042,0.046999998,0.432999998,0.064999998,0.003,0.003,0.046999998,0.002,0.029999999,0.25999999,40.75999832,7.070000172,37.72999954,10.31000042,0.910000026,0.449999988,1.179999948,0.400000006
3328,44508,3866,151,,,0.0,0.0,0.0,0.0,0.0,0.0,0.0,2715,,0.596527778,44508.59653,,5.13187,,,11/8/2021 0:00,14:11,13:45,15:57,2,0,9.399999619,828,3.269999981,168,2.25,1,2745,1.008000016,0.052000001,0.43900001,0.063000001,0.003,0.003,0.045000002,0.002,0.030999999,0.129999995,39.25999832,8.25,38.81999969,10.85000038,1.24000001,0.340000004,1.25999999,0.330000013
3329,44508,3866,155,0.824999988,0.043000001,0.391000003,0.061000001,0.003,0.003,0.046,0.002,0.028000001,2737,,0.611111111,44508.61111,1.0,4.880578003,,,11/8/2021 0:00,14:11,13:45,15:57,2,0,9.399999619,828,3.269999981,168,2.25,1,2745,1.008000016,0.052000001,0.43900001,0.063000001,0.003,0.003,0.045000002,0.002,0.030999999,0.129999995,39.25999832,8.25,38.81999969,10.85000038,1.24000001,0.340000004,1.25999999,0.330000013
3330,44508,3866,148,1.019000053,0.037999999,0.467000008,0.063000001,0.003,0.003,0.046,0.002,0.033,2771,,0.651388889,44508.65139,,4.872735984,,,11/8/2021 0:00,14:11,13:45,15:57,2,0,9.399999619,828,3.269999981,168,2.25,1,2745,1.008000016,0.052000001,0.43900001,0.063000001,0.003,0.003,0.045000002,0.002,0.030999999,0.129999995,39.25999832,8.25,38.81999969,10.85000038,1.24000001,0.340000004,1.25999999,0.330000013
3331,44508,3866,147,1.17900002,0.074000001,0.458000004,0.064000003,0.003,0.003,0.044,0.002,0.030999999,2757,,0.663888889,44508.66389,,4.787593993,,,11/8/2021 0:00,14:11,13:45,15:57,2,0,9.399999619,828,3.269999981,168,2.25,1,2745,1.008000016,0.052000001,0.43900001,0.063000001,0.003,0.003,0.045000002,0.002,0.030999999,0.129999995,39.25999832,8.25,38.81999969,10.85000038,1.24000001,0.340000004,1.25999999,0.330000013
3332,44508,3867,173,0.962000012,0.061999999,0.449999988,0.07,0.003,0.003,0.050000001,0.002,0.025,2669,,0.695833333,44508.69583,1.0,4.731529996,,,11/8/2021 0:00,15:57,15:53,17:05,1,0,10.0,847,5.25,175,2.130000114,1,2669,0.962000012,0.061999999,0.449999988,0.07,0.003,0.003,0.050000001,0.002,0.025,0.310000002,40.93000031,7.050000191,36.02000046,10.31000042,0.850000024,0.670000017,1.129999995,0.400000006
3333,44508,3868,161,1.299999952,0.088,0.351999998,0.064999998,0.003,0.003,0.045000002,0.002,0.022,2701,,0.7375,44508.7375,,4.661516016,,,11/8/2021 0:00,18:14,17:00,18:30,2,0,10.19999981,848,3.25999999,194,2.25,1,2703,0.954999983,0.074000001,0.377000004,0.064999998,0.003,0.003,0.046999998,0.002,0.024,0.280000001,40.36000061,7.420000076,36.68000031,10.17000008,0.899999976,0.689999998,1.159999967,0.439999998
3334,44508,3868,146,0.847000003,0.050999999,0.428000003,0.064999998,0.003,0.003,0.050000001,0.002,0.026000001,2703,,0.747222222,44508.74722,1.0,4.821444,,,11/8/2021 0:00,18:14,17:00,18:30,2,0,10.19999981,848,3.25999999,194,2.25,1,2703,0.954999983,0.074000001,0.377000004,0.064999998,0.003,0.003,0.046999998,0.002,0.024,0.280000001,40.36000061,7.420000076,36.68000031,10.17000008,0.899999976,0.689999998,1.159999967,0.439999998
3335,44508,3868,154,0.717999995,0.083999999,0.351000011,0.064000003,0.003,0.003,0.046,0.002,0.023,2706,,0.769444444,44508.76944,1.0,4.851548001,,,11/8/2021 0:00,18:14,17:00,18:30,2,0,10.19999981,848,3.25999999,194,2.25,1,2703,0.954999983,0.074000001,0.377000004,0.064999998,0.003,0.003,0.046999998,0.002,0.024,0.280000001,40.36000061,7.420000076,36.68000031,10.17000008,0.899999976,0.689999998,1.159999967,0.439999998
3336,44508,3869,193,0.796000004,0.059,0.421999991,0.064999998,0.003,0.003,0.048999999,0.002,0.022,2725,,0.8,44508.8,1.0,4.864725999,,,11/8/2021 0:00,18:05,18:00,20:04,1,0,8.0,847,3.0,167,2.119999886,1,2741,0.796000004,0.059,0.421999991,0.064999998,0.003,0.003,0.048999999,0.002,0.022,0.460000008,41.36999893,6.409999847,35.40999985,10.09000015,0.689999998,0.639999986,1.100000024,0.409999996
3337,44508,3869,160,,,0.0,0.0,0.0,0.0,0.0,0.0,0.0,2758,,0.8375,44508.8375,,5.19098,,,11/8/2021 0:00,18:05,18:00,20:04,1,0,8.0,847,3.0,167,2.119999886,1,2741,0.796000004,0.059,0.421999991,0.064999998,0.003,0.003,0.048999999,0.002,0.022,0.460000008,41.36999893,6.409999847,35.40999985,10.09000015,0.689999998,0.639999986,1.100000024,0.409999996
3338,44508,3870,190,1.281999946,0.048999999,0.437999994,0.064000003,0.002,0.003,0.045000002,0.002,0.037999999,2710,,0.859722222,44508.85972,,4.698284016,,,11/8/2021 0:00,20:28,19:50,22:24,2,0,10.0,848,3.309999943,224,2.25,2,2738,1.228000045,0.048999999,0.439999998,0.064000003,0.002,0.003,0.046,0.002,0.035999998,0.159999996,41.22999954,7.880000114,36.68999863,10.53999996,1.070000052,0.519999981,1.139999986,0.389999986
3339,44508,3870,132,,,0.0,0.0,0.0,0.0,0.0,0.0,0.0,2734,,0.895833333,44508.89583,,5.15757,,,11/8/2021 0:00,20:28,19:50,22:24,2,0,10.0,848,3.309999943,224,2.25,2,2738,1.228000045,0.048999999,0.439999998,0.064000003,0.002,0.003,0.046,0.002,0.035999998,0.159999996,41.22999954,7.880000114,36.68999863,10.53999996,1.070000052,0.519999981,1.139999986,0.389999986
3340,44508,3870,150,1.174000025,0.048,0.442999989,0.064000003,0.002,0.003,0.046,0.002,0.033,2771,,0.906944444,44508.90694,,4.819683991,,,11/8/2021 0:00,20:28,19:50,22:24,2,0,10.0,848,3.309999943,224,2.25,2,2738,1.228000045,0.048999999,0.439999998,0.064000003,0.002,0.003,0.046,0.002,0.035999998,0.159999996,41.22999954,7.880000114,36.68999863,10.53999996,1.070000052,0.519999981,1.139999986,0.389999986
3341,44508,3871,182,0.632000029,0.093999997,0.363000005,0.057,0.003,0.003,0.043000001,0.002,0.017000001,2720,,0.002777778,44508.00278,1.0,4.894843992,,,11/8/2021 0:00,22:06,21:58,00:21,1,0,9.0,847,4.46999979,150,2.0,1,2712,0.660000026,0.081,0.370000005,0.057999998,0.003,0.003,0.043000001,0.002,0.018999999,0.310000002,41.61999893,6.96999979,35.36000061,10.18999958,0.800000012,0.680000007,1.090000033,0.430000007
3342,44508,3871,118,,,0.0,0.0,0.0,0.0,0.0,0.0,0.0,2708,,0.948611111,44508.94861,,5.12159,,,11/8/2021 0:00,22:06,21:58,00:21,1,0,9.0,847,4.46999979,150,2.0,1,2712,0.660000026,0.081,0.370000005,0.057999998,0.003,0.003,0.043000001,0.002,0.018999999,0.310000002,41.61999893,6.96999979,35.36000061,10.18999958,0.800000012,0.680000007,1.090000033,0.430000007
3343,44508,3871,149,0.686999977,0.068000004,0.377000004,0.057999998,0.003,0.003,0.041999999,0.002,0.02,2709,,0.981944444,44508.98194,1.0,4.872836006,,,11/8/2021 0:00,22:06,21:58,00:21,1,0,9.0,847,4.46999979,150,2.0,1,2712,0.660000026,0.081,0.370000005,0.057999998,0.003,0.003,0.043000001,0.002,0.018999999,0.310000002,41.61999893,6.96999979,35.36000061,10.18999958,0.800000012,0.680000007,1.090000033,0.430000007
3344,44508,3872,162,0.470999986,0.104000002,0.293000013,0.055,0.003,0.003,0.037999999,0.002,0.015,2668,,0.534027778,44508.53403,,4.864924004,,,11/9/2021 0:00,00:24,00:07,02:14,2,0,11.0,848,3.230000019,219,2.25,1,2675,0.574000001,0.093999997,0.317999989,0.056000002,0.003,0.003,0.039999999,0.002,0.017999999,0.300000012,41.93000031,7.179999828,36.15999985,10.59000015,0.829999983,0.920000017,1.120000005,0.439999998
3345,44509,3872,157,0.667999983,0.082000002,0.338999987,0.057,0.003,0.003,0.041000001,0.002,0.02,2672,,0.066666667,44509.06667,1.0,4.820992004,,,11/9/2021 0:00,00:24,00:07,02:14,2,0,11.0,848,3.230000019,219,2.25,1,2675,0.574000001,0.093999997,0.317999989,0.056000002,0.003,0.003,0.039999999,0.002,0.017999999,0.300000012,41.93000031,7.179999828,36.15999985,10.59000015,0.829999983,0.920000017,1.120000005,0.439999998
3346,44509,3872,184,0.583999991,0.094999999,0.321999997,0.056000002,0.003,0.003,0.041999999,0.002,0.017999999,2686,,0.093055556,44509.09306,1.0,4.859676002,,,11/9/2021 0:00,00:24,00:07,02:14,2,0,11.0,848,3.230000019,219,2.25,1,2675,0.574000001,0.093999997,0.317999989,0.056000002,0.003,0.003,0.039999999,0.002,0.017999999,0.300000012,41.93000031,7.179999828,36.15999985,10.59000015,0.829999983,0.920000017,1.120000005,0.439999998
3347,44509,3873,191,0.555999994,0.101999998,0.294,0.055,0.003,0.003,0.039999999,0.002,0.017999999,2651,,0.126388889,44509.12639,,4.816272003,,,11/9/2021 0:00,01:59,01:57,04:09,1,0,9.5,849,4.5,172,2.0,1,2652,0.635999978,0.096000001,0.316000015,0.056000002,0.003,0.003,0.039999999,0.002,0.017999999,1.720000029,38.31999969,7.019999981,37.25,9.149999619,0.529999971,0.529999971,1.210000038,0.439999998
3348,44509,3873,121,0.714999974,0.090000004,0.338,0.057,0.003,0.003,0.039999999,0.002,0.017000001,2654,,0.160416667,44509.16042,1.0,4.777494007,,,11/9/2021 0:00,01:59,01:57,04:09,1,0,9.5,849,4.5,172,2.0,1,2652,0.635999978,0.096000001,0.316000015,0.056000002,0.003,0.003,0.039999999,0.002,0.017999999,1.720000029,38.31999969,7.019999981,37.25,9.149999619,0.529999971,0.529999971,1.210000038,0.439999998
3349,44509,3874,159,0.578999996,0.108999997,0.277999997,0.056000002,0.003,0.003,0.039999999,0.002,0.017000001,2647,,0.177083333,44509.17708,,4.800424002,,,11/9/2021 0:00,04:14,03:32,06:02,2,0,11.89999962,848,2.970000029,213,2.25,1,2642,0.58099997,0.109999999,0.280000001,0.055,0.003,0.003,0.039999999,0.002,0.017000001,0.340000004,41.52000046,7.03000021,35.79999924,10.38000011,0.819999993,0.910000026,1.110000014,0.439999998
3350,44509,3874,192,0.582000017,0.111000001,0.282999992,0.052999999,0.003,0.003,0.039000001,0.002,0.017000001,2628,,0.208333333,44509.20833,,4.771553994,,,11/9/2021 0:00,04:14,03:32,06:02,2,0,11.89999962,848,2.970000029,213,2.25,1,2642,0.58099997,0.109999999,0.280000001,0.055,0.003,0.003,0.039999999,0.002,0.017000001,0.340000004,41.52000046,7.03000021,35.79999924,10.38000011,0.819999993,0.910000026,1.110000014,0.439999998
3351,44509,3874,132,,,0.0,0.0,0.0,0.0,0.0,0.0,0.0,2653,,0.228472222,44509.22847,,5.04192,,,11/9/2021 0:00,04:14,03:32,06:02,2,0,11.89999962,848,2.970000029,213,2.25,1,2642,0.58099997,0.109999999,0.280000001,0.055,0.003,0.003,0.039999999,0.002,0.017000001,0.340000004,41.52000046,7.03000021,35.79999924,10.38000011,0.819999993,0.910000026,1.110000014,0.439999998
3352,44509,3875,194,,,0.0,0.0,0.0,0.0,0.0,0.0,0.0,2567,,0.284722222,44509.28472,,4.91856,,,11/9/2021 0:00,05:35,05:32,07:08,1,3,10.0,849,1.0,155,2.130000114,1,2567,0.0,0.0,0.0,0.0,0.0,0.0,0.0,0.0,0.0,0.0,0.0,0.0,0.0,0.0,0.0,0.0,0.0,0.0
3353,44509,3876,149,0.759000003,0.071999997,0.360000014,0.061000001,0.003,0.003,0.043000001,0.002,0.022,2642,,0.277777778,44509.27778,1.0,4.75236,,,11/9/2021 0:00,06:34,06:25,07:07,2,0,10.39999962,848,1.059999943,198,2.25,1,2642,0.759000003,0.071999997,0.360000014,0.061000001,0.003,0.003,0.043000001,0.002,0.022,0.649999976,38.52000046,7.550000191,37.29999924,9.510000229,0.689999998,0.839999974,1.220000029,0.430000007
3354,44509,3877,163,0.771000028,0.057,0.347000003,0.059,0.003,0.003,0.041999999,0.002,0.022,2622,,0.770833333,44509.77083,1.0,4.726665991,,,11/9/2021 0:00,18:30,17:51,19:23,2,0,10.10000038,831,3.0,155,2.25,1,2627,0.856000006,0.050000001,0.360000014,0.059999999,0.003,0.003,0.041999999,0.002,0.025,0.219999999,41.20000076,7.269999981,36.36000061,10.13000011,0.870000005,0.460000008,1.129999995,0.419999987
3355,44509,3877,193,0.940999985,0.043000001,0.372000009,0.059999999,0.003,0.003,0.041999999,0.002,0.028999999,2632,,0.797222222,44509.79722,1.0,4.692786005,,,11/9/2021 0:00,18:30,17:51,19:23,2,0,10.10000038,831,3.0,155,2.25,1,2627,0.856000006,0.050000001,0.360000014,0.059999999,0.003,0.003,0.041999999,0.002,0.025,0.219999999,41.20000076,7.269999981,36.36000061,10.13000011,0.870000005,0.460000008,1.129999995,0.419999987
3356,44509,3878,148,0.70599997,0.081,0.321999997,0.059,0.003,0.003,0.041999999,0.002,0.017999999,2691,,0.833333333,44509.83333,1.0,4.834176009,,,11/9/2021 0:00,19:32,19:17,20:54,1,1,10.69999981,849,4.25,170,2.130000114,1,2653,0.834999979,0.082999997,0.328000009,0.059999999,0.003,0.003,0.041999999,0.002,0.018999999,0.419999987,40.59000015,6.909999847,35.83000183,9.819999695,0.74000001,0.460000008,1.129999995,0.439999998
3357,44509,3878,155,0.963,0.083999999,0.333000004,0.059999999,0.003,0.003,0.041000001,0.002,0.02,2616,,0.857638889,44509.85764,1.0,4.647914001,,,11/9/2021 0:00,19:32,19:17,20:54,1,1,10.69999981,849,4.25,170,2.130000114,1,2653,0.834999979,0.082999997,0.328000009,0.059999999,0.003,0.003,0.041999999,0.002,0.018999999,0.419999987,40.59000015,6.909999847,35.83000183,9.819999695,0.74000001,0.460000008,1.129999995,0.439999998
3358,44509,3879,182,0.694000006,0.068999998,0.347000003,0.059999999,0.003,0.003,0.041999999,0.002,0.021,2666,,0.895833333,44509.89583,1.0,4.807085999,,,11/9/2021 0:00,20:55,20:48,22:07,2,0,9.600000381,831,3.5,161,2.25,1,2666,0.694000006,0.068999998,0.347000003,0.059999999,0.003,0.003,0.041999999,0.002,0.021,0.319999993,41.63000107,7.550000191,37.25999832,10.68999958,0.899999976,0.409999996,1.149999976,0.419999987
3359,44509,3880,154,0.901000023,0.055,0.370000005,0.059999999,0.003,0.003,0.041000001,0.002,0.028000001,2667,,0.938194444,44509.93819,1.0,4.751729994,,,11/9/2021 0:00,22:15,22:06,00:08,1,0,10.5,849,4.25,209,2.130000114,1,2709,0.973999977,0.046,0.40200001,0.059999999,0.003,0.003,0.043000001,0.002,0.029999999,0.0,0.0,0.0,0.0,0.0,0.0,0.0,0.0,0.0
3360,44509,3880,120,0.98299998,0.046,0.400999993,0.059999999,0.003,0.003,0.043000001,0.002,0.030999999,2680,,0.955555556,44509.95556,1.0,4.748768006,,,11/9/2021 0:00,22:15,22:06,00:08,1,0,10.5,849,4.25,209,2.130000114,1,2709,0.973999977,0.046,0.40200001,0.059999999,0.003,0.003,0.043000001,0.002,0.029999999,0.0,0.0,0.0,0.0,0.0,0.0,0.0,0.0,0.0
3361,44509,3880,121,1.016000032,0.041000001,0.421000004,0.059999999,0.003,0.003,0.044,0.002,0.032000002,2734,,0.98125,44509.98125,,4.81819799,,,11/9/2021 0:00,22:15,22:06,00:08,1,0,10.5,849,4.25,209,2.130000114,1,2709,0.973999977,0.046,0.40200001,0.059999999,0.003,0.003,0.043000001,0.002,0.029999999,0.0,0.0,0.0,0.0,0.0,0.0,0.0,0.0,0.0
3362,44510,3880,180,0.996999979,0.041999999,0.414000005,0.059999999,0.003,0.003,0.044,0.002,0.029999999,2755,,0.000694444,44510.00069,1.0,4.854332007,,,11/9/2021 0:00,22:15,22:06,00:08,1,0,10.5,849,4.25,209,2.130000114,1,2709,0.973999977,0.046,0.40200001,0.059999999,0.003,0.003,0.043000001,0.002,0.029999999,0.0,0.0,0.0,0.0,0.0,0.0,0.0,0.0,0.0
3363,44510,3881,136,1.138000011,0.044,0.412999988,0.059,0.003,0.003,0.041000001,0.002,0.033,2739,,0.027777778,44510.02778,,4.786993996,,,11/10/2021 0:00,00:18,00:06,02:20,2,0,10.30000019,831,3.5,159,2.25,1,2755,1.125,0.045000002,0.407000005,0.059,0.003,0.003,0.041999999,0.002,0.033,0.209999993,41.02999878,7.369999886,37.52999878,10.64999962,1.0,0.389999986,1.169999957,0.389999986
3364,44510,3881,191,1.075000048,0.046999998,0.397000015,0.059,0.003,0.003,0.041999999,0.002,0.032000002,2764,,0.052083333,44510.05208,,4.840855986,,,11/10/2021 0:00,00:18,00:06,02:20,2,0,10.30000019,831,3.5,159,2.25,1,2755,1.125,0.045000002,0.407000005,0.059,0.003,0.003,0.041999999,0.002,0.033,0.209999993,41.02999878,7.369999886,37.52999878,10.64999962,1.0,0.389999986,1.169999957,0.389999986
3365,44510,3881,192,1.162999988,0.043000001,0.409999996,0.059,0.003,0.003,0.043000001,0.002,0.034000002,2764,,0.086111111,44510.08611,,4.815540003,,,11/10/2021 0:00,00:18,00:06,02:20,2,0,10.30000019,831,3.5,159,2.25,1,2755,1.125,0.045000002,0.407000005,0.059,0.003,0.003,0.041999999,0.002,0.033,0.209999993,41.02999878,7.369999886,37.52999878,10.64999962,1.0,0.389999986,1.169999957,0.389999986
3366,44510,3882,148,0.994000018,0.044,0.398000002,0.059,0.003,0.003,0.044,0.002,0.029999999,2766,,0.118055556,44510.11806,1.0,4.869763995,,,11/10/2021 0:00,02:21,02:17,03:53,1,0,10.80000019,849,4.25,190,2.130000114,1,2768,0.998000026,0.045000002,0.395000011,0.059,0.003,0.003,0.043000001,0.002,0.029999999,0.209999993,40.43999863,7.039999962,38.25,10.47999954,1.029999971,0.439999998,1.210000038,0.360000014
3367,44510,3882,184,1.083999991,0.041000001,0.395000011,0.057999998,0.003,0.003,0.041999999,0.002,0.032000002,2770,,0.135416667,44510.13542,,4.848450003,,,11/10/2021 0:00,02:21,02:17,03:53,1,0,10.80000019,849,4.25,190,2.130000114,1,2768,0.998000026,0.045000002,0.395000011,0.059,0.003,0.003,0.043000001,0.002,0.029999999,0.209999993,40.43999863,7.039999962,38.25,10.47999954,1.029999971,0.439999998,1.210000038,0.360000014
3368,44510,3882,193,0.916000009,0.048999999,0.39199999,0.059,0.003,0.003,0.043000001,0.002,0.028000001,2769,,0.15625,44510.15625,1.0,4.896915997,,,11/10/2021 0:00,02:21,02:17,03:53,1,0,10.80000019,849,4.25,190,2.130000114,1,2768,0.998000026,0.045000002,0.395000011,0.059,0.003,0.003,0.043000001,0.002,0.029999999,0.209999993,40.43999863,7.039999962,38.25,10.47999954,1.029999971,0.439999998,1.210000038,0.360000014
3369,44510,3883,153,0.933000028,0.046,0.398000002,0.059999999,0.003,0.003,0.041999999,0.002,0.029999999,2719,,0.182638889,44510.18264,1.0,4.820723992,,,11/10/2021 0:00,04:05,03:51,05:35,2,0,10.0,831,4.0,160,2.25,1,2743,0.927999973,0.048999999,0.39199999,0.059999999,0.003,0.003,0.041999999,0.002,0.028999999,0.209999993,40.91999817,7.539999962,37.52000046,10.31999969,1.00999999,0.409999996,1.169999957,0.389999986
3370,44510,3883,152,0.962000012,0.048999999,0.384000003,0.059,0.003,0.003,0.039999999,0.002,0.029999999,2756,,0.204861111,44510.20486,1.0,4.861871997,,,11/10/2021 0:00,04:05,03:51,05:35,2,0,10.0,831,4.0,160,2.25,1,2743,0.927999973,0.048999999,0.39199999,0.059999999,0.003,0.003,0.041999999,0.002,0.028999999,0.209999993,40.91999817,7.539999962,37.52000046,10.31999969,1.00999999,0.409999996,1.169999957,0.389999986
3371,44510,3883,145,0.889999986,0.052999999,0.393000007,0.061000001,0.003,0.003,0.043000001,0.002,0.028000001,2756,,0.225694444,44510.22569,1.0,4.882184005,,,11/10/2021 0:00,04:05,03:51,05:35,2,0,10.0,831,4.0,160,2.25,1,2743,0.927999973,0.048999999,0.39199999,0.059999999,0.003,0.003,0.041999999,0.002,0.028999999,0.209999993,40.91999817,7.539999962,37.52000046,10.31999969,1.00999999,0.409999996,1.169999957,0.389999986
3372,44510,3884,155,,,0.0,0.0,0.0,0.0,0.0,0.0,0.0,2714,,0.255555556,44510.25556,,5.1293,,,11/10/2021 0:00,05:40,05:34,07:34,1,0,10.80000019,826,4.360000134,160,2.119999886,1,2741,0.0,0.0,0.0,0.0,0.0,0.0,0.0,0.0,0.0,0.0,0.0,0.0,0.0,0.0,0.0,0.0,0.0,0.0
3373,44510,3884,161,,,0.0,0.0,0.0,0.0,0.0,0.0,0.0,2755,,0.277777778,44510.27778,,5.18841,,,11/10/2021 0:00,05:40,05:34,07:34,1,0,10.80000019,826,4.360000134,160,2.119999886,1,2741,0.0,0.0,0.0,0.0,0.0,0.0,0.0,0.0,0.0,0.0,0.0,0.0,0.0,0.0,0.0,0.0,0.0,0.0
3374,44510,3884,162,,,0.0,0.0,0.0,0.0,0.0,0.0,0.0,2755,,0.304166667,44510.30417,,5.18841,,,11/10/2021 0:00,05:40,05:34,07:34,1,0,10.80000019,826,4.360000134,160,2.119999886,1,2741,0.0,0.0,0.0,0.0,0.0,0.0,0.0,0.0,0.0,0.0,0.0,0.0,0.0,0.0,0.0,0.0,0.0,0.0
3375,44510,3885,173,,,0.0,0.0,0.0,0.0,0.0,0.0,0.0,2747,,0.34375,44510.34375,,5.17556,,,11/10/2021 0:00,07:41,07:30,08:51,2,0,9.5,825,3.589999914,183,2.25,1,2755,0.920000017,0.046,0.407000005,0.059,0.003,0.003,0.045000002,0.002,0.028999999,0.140000001,38.18999863,7.150000095,37.11999893,9.760000229,0.829999983,0.340000004,1.230000019,0.400000006
3376,44510,3885,122,0.920000017,0.046,0.407000005,0.059,0.003,0.003,0.045000002,0.002,0.028999999,2764,,0.363888889,44510.36389,1.0,4.889585995,,,11/10/2021 0:00,07:41,07:30,08:51,2,0,9.5,825,3.589999914,183,2.25,1,2755,0.920000017,0.046,0.407000005,0.059,0.003,0.003,0.045000002,0.002,0.028999999,0.140000001,38.18999863,7.150000095,37.11999893,9.760000229,0.829999983,0.340000004,1.230000019,0.400000006
3377,44510,3886,148,0.885999978,0.052999999,0.398000002,0.059,0.003,0.003,0.041999999,0.002,0.027000001,2734,,0.399305556,44510.39931,1.0,4.853384007,,,11/10/2021 0:00,09:25,08:57,10:48,1,1,9.800000191,826,4.710000038,176,2.119999886,1,2752,0.980000019,0.052999999,0.393000007,0.059999999,0.003,0.003,0.044,0.002,0.028000001,0.119999997,37.99000168,6.679999828,37.86000061,9.699999809,0.850000024,0.400000006,1.25,0.370000005
3378,44510,3886,182,0.963,0.057,0.388000011,0.057999998,0.003,0.003,0.045000002,0.002,0.028999999,2762,,0.423611111,44510.42361,1.0,4.869084001,,,11/10/2021 0:00,09:25,08:57,10:48,1,1,9.800000191,826,4.710000038,176,2.119999886,1,2752,0.980000019,0.052999999,0.393000007,0.059999999,0.003,0.003,0.044,0.002,0.028000001,0.119999997,37.99000168,6.679999828,37.86000061,9.699999809,0.850000024,0.400000006,1.25,0.370000005
3379,44510,3886,192,0.996999979,0.048999999,0.397000015,0.061000001,0.003,0.003,0.043000001,0.002,0.027000001,2760,,0.448611111,44510.44861,1.0,4.858436007,,,11/10/2021 0:00,09:25,08:57,10:48,1,1,9.800000191,826,4.710000038,176,2.119999886,1,2752,0.980000019,0.052999999,0.393000007,0.059999999,0.003,0.003,0.044,0.002,0.028000001,0.119999997,37.99000168,6.679999828,37.86000061,9.699999809,0.850000024,0.400000006,1.25,0.370000005
3380,44510,3887,193,1.15199995,0.043000001,0.409999996,0.064000003,0.003,0.003,0.039999999,0.002,0.061000001,2775,,0.479166667,44510.47917,,4.832720014,,,11/10/2021 0:00,10:50,10:45,12:01,2,0,10.10000038,23,4.019999981,176,2.25,1,2775,1.15199995,0.043000001,0.409999996,0.064000003,0.003,0.003,0.039999999,0.002,0.061000001,0.0,0.0,0.0,0.0,0.0,0.0,0.0,0.0,0.0
3381,44510,3888,184,1.044999957,0.054000001,0.377000004,0.061999999,0.003,0.003,0.039999999,0.002,0.050000001,2737,,0.529166667,44510.52917,,4.807256013,,,11/10/2021 0:00,12:15,12:03,13:57,1,0,10.89999962,REST,4.739999771,151,2.119999886,1,2733,0.931999981,0.055,0.381999999,0.063000001,0.003,0.003,0.039999999,0.002,0.046,0.200000003,40.90999985,7.28000021,37.16999817,10.36999989,0.970000029,0.349999994,1.159999967,0.409999996
3382,44510,3888,152,0.86500001,0.056000002,0.379000008,0.061999999,0.003,0.003,0.039000001,0.002,0.044,2742,,0.552777778,44510.55278,1.0,4.870021997,,,11/10/2021 0:00,12:15,12:03,13:57,1,0,10.89999962,REST,4.739999771,151,2.119999886,1,2733,0.931999981,0.055,0.381999999,0.063000001,0.003,0.003,0.039999999,0.002,0.046,0.200000003,40.90999985,7.28000021,37.16999817,10.36999989,0.970000029,0.349999994,1.159999967,0.409999996
3383,44510,3888,139,0.88499999,0.056000002,0.389999986,0.064000003,0.003,0.003,0.041000001,0.002,0.044,2720,,0.580555556,44510.58056,1.0,4.830060001,,,11/10/2021 0:00,12:15,12:03,13:57,1,0,10.89999962,REST,4.739999771,151,2.119999886,1,2733,0.931999981,0.055,0.381999999,0.063000001,0.003,0.003,0.039999999,0.002,0.046,0.200000003,40.90999985,7.28000021,37.16999817,10.36999989,0.970000029,0.349999994,1.159999967,0.409999996
3384,44510,3889,183,0.93900001,0.054000001,0.368000001,0.061999999,0.003,0.003,0.039999999,0.002,0.050000001,2719,,0.602777778,44510.60278,1.0,4.814163997,,,11/10/2021 0:00,13:54,13:42,15:31,2,0,10.39999962,825,3.980000019,189,2.130000114,1,2744,0.897000015,0.054000001,0.374000013,0.063000001,0.003,0.003,0.039000001,0.002,0.046,0.209999993,39.38999939,6.800000191,36.66999817,9.880000114,0.959999979,0.400000006,1.179999948,0.379999995
3385,44510,3889,161,0.84799999,0.050000001,0.368999988,0.063000001,0.003,0.003,0.037999999,0.002,0.044,2761,,0.625,44510.625,1.0,4.902782002,,,11/10/2021 0:00,13:54,13:42,15:31,2,0,10.39999962,825,3.980000019,189,2.130000114,1,2744,0.897000015,0.054000001,0.374000013,0.063000001,0.003,0.003,0.039000001,0.002,0.046,0.209999993,39.38999939,6.800000191,36.66999817,9.880000114,0.959999979,0.400000006,1.179999948,0.379999995
3386,44510,3889,153,0.902999997,0.057,0.384000003,0.064999998,0.003,0.003,0.039000001,0.002,0.045000002,2753,,0.644444444,44510.64444,1.0,4.872412002,,,11/10/2021 0:00,13:54,13:42,15:31,2,0,10.39999962,825,3.980000019,189,2.130000114,1,2744,0.897000015,0.054000001,0.374000013,0.063000001,0.003,0.003,0.039000001,0.002,0.046,0.209999993,39.38999939,6.800000191,36.66999817,9.880000114,0.959999979,0.400000006,1.179999948,0.379999995
3387,44510,3890,138,0.934000015,0.048999999,0.405000001,0.063000001,0.003,0.003,0.041000001,0.002,0.050999999,2703,,0.666666667,44510.66667,1.0,4.795289995,,,11/10/2021 0:00,15:45,15:30,17:27,1,0,11.5,834,4.75,162,2.119999886,1,2738,0.917999983,0.050000001,0.395000011,0.064000003,0.003,0.003,0.039999999,0.002,0.050000001,0.0,0.0,0.0,0.0,0.0,0.0,0.0,0.0,0.0
3388,44510,3890,145,0.907999992,0.050000001,0.372000009,0.063000001,0.003,0.003,0.037999999,0.002,0.050999999,2744,,0.686805556,44510.68681,1.0,4.861136002,,,11/10/2021 0:00,15:45,15:30,17:27,1,0,11.5,834,4.75,162,2.119999886,1,2738,0.917999983,0.050000001,0.395000011,0.064000003,0.003,0.003,0.039999999,0.002,0.050000001,0.0,0.0,0.0,0.0,0.0,0.0,0.0,0.0,0.0
3389,44510,3890,192,0.911000013,0.050000001,0.407999992,0.066,0.003,0.003,0.041999999,0.002,0.048,2769,,0.715277778,44510.71528,1.0,4.896203995,,,11/10/2021 0:00,15:45,15:30,17:27,1,0,11.5,834,4.75,162,2.119999886,1,2738,0.917999983,0.050000001,0.395000011,0.064000003,0.003,0.003,0.039999999,0.002,0.050000001,0.0,0.0,0.0,0.0,0.0,0.0,0.0,0.0,0.0
3390,44510,3891,182,0.952000022,0.046999998,0.379000008,0.064000003,0.003,0.003,0.039999999,0.002,0.048999999,2714,,0.756944444,44510.75694,1.0,4.804871993,,,11/10/2021 0:00,18:00,17:25,19:29,2,0,10.19999981,825,4.0,192,2.130000114,1,2746,0.957000017,0.046999998,0.391000003,0.064999998,0.003,0.003,0.039999999,0.002,0.050000001,0.200000003,41.18000031,7.309999943,37.93000031,10.60000038,0.949999988,0.379999995,1.179999948,0.400000006
3391,44510,3891,162,0.935000002,0.046,0.382999986,0.064000003,0.003,0.003,0.039999999,0.002,0.050999999,2771,,0.778472222,44510.77847,1.0,4.892893998,,,11/10/2021 0:00,18:00,17:25,19:29,2,0,10.19999981,825,4.0,192,2.130000114,1,2746,0.957000017,0.046999998,0.391000003,0.064999998,0.003,0.003,0.039999999,0.002,0.050000001,0.200000003,41.18000031,7.309999943,37.93000031,10.60000038,0.949999988,0.379999995,1.179999948,0.400000006
3392,44510,3891,132,0.985000014,0.048,0.409999996,0.067000002,0.003,0.003,0.041000001,0.002,0.050000001,2754,,0.810416667,44510.81042,1.0,4.850659995,,,11/10/2021 0:00,18:00,17:25,19:29,2,0,10.19999981,825,4.0,192,2.130000114,1,2746,0.957000017,0.046999998,0.391000003,0.064999998,0.003,0.003,0.039999999,0.002,0.050000001,0.200000003,41.18000031,7.309999943,37.93000031,10.60000038,0.949999988,0.379999995,1.179999948,0.400000006
3393,44510,3892,194,0.896000028,0.046999998,0.388000011,0.064999998,0.003,0.003,0.039000001,0.002,0.046999998,2697,,0.827777778,44510.82778,1.0,4.799023993,,,11/10/2021 0:00,19:30,19:26,21:08,1,0,10.69999981,834,4.75,173,2.130000114,1,2739,0.925999999,0.045000002,0.393000007,0.063000001,0.003,0.003,0.039999999,0.002,0.048999999,0.25999999,41.25999832,6.880000114,37.02000046,10.23999977,0.879999995,0.430000007,1.149999976,0.409999996
3394,44510,3892,161,0.864000022,0.043000001,0.388999999,0.059999999,0.003,0.003,0.039999999,0.002,0.050000001,2754,,0.853472222,44510.85347,1.0,4.891891993,,,11/10/2021 0:00,19:30,19:26,21:08,1,0,10.69999981,834,4.75,173,2.130000114,1,2739,0.925999999,0.045000002,0.393000007,0.063000001,0.003,0.003,0.039999999,0.002,0.048999999,0.25999999,41.25999832,6.880000114,37.02000046,10.23999977,0.879999995,0.430000007,1.149999976,0.409999996
3395,44510,3892,148,1.003000021,0.046,0.393999994,0.064000003,0.003,0.003,0.039000001,0.002,0.048,2757,,0.868055556,44510.86806,,4.851561992,,,11/10/2021 0:00,19:30,19:26,21:08,1,0,10.69999981,834,4.75,173,2.130000114,1,2739,0.925999999,0.045000002,0.393000007,0.063000001,0.003,0.003,0.039999999,0.002,0.048999999,0.25999999,41.25999832,6.880000114,37.02000046,10.23999977,0.879999995,0.430000007,1.149999976,0.409999996
3396,44510,3892,193,0.939999998,0.044,0.400999993,0.064000003,0.003,0.003,0.041000001,0.002,0.050000001,2751,,0.879861111,44510.87986,1.0,4.864378,,,11/10/2021 0:00,19:30,19:26,21:08,1,0,10.69999981,834,4.75,173,2.130000114,1,2739,0.925999999,0.045000002,0.393000007,0.063000001,0.003,0.003,0.039999999,0.002,0.048999999,0.25999999,41.25999832,6.880000114,37.02000046,10.23999977,0.879999995,0.430000007,1.149999976,0.409999996
3397,44510,3893,149,0.83099997,0.054000001,0.372000009,0.057999998,0.003,0.003,0.043000001,0.002,0.030999999,2702,,0.902777778,44510.90278,1.0,4.823376009,,,11/10/2021 0:00,21:14,21:06,23:00,2,0,10.39999962,825,4.5,164,2.130000114,1,2737,0.80400002,0.055,0.370000005,0.057999998,0.003,0.003,0.041999999,0.002,0.028999999,0.25,41.38000107,7.800000191,37.72000122,10.52000046,0.920000017,0.460000008,1.169999957,0.460000008
3398,44510,3893,120,0.805000007,0.056000002,0.365999997,0.057,0.003,0.003,0.039999999,0.002,0.030999999,2754,,0.91875,44510.91875,1.0,4.905327997,,,11/10/2021 0:00,21:14,21:06,23:00,2,0,10.39999962,825,4.5,164,2.130000114,1,2737,0.80400002,0.055,0.370000005,0.057999998,0.003,0.003,0.041999999,0.002,0.028999999,0.25,41.38000107,7.800000191,37.72000122,10.52000046,0.920000017,0.460000008,1.169999957,0.460000008
3399,44510,3893,190,0.774999976,0.055,0.370999992,0.057999998,0.003,0.003,0.044,0.002,0.026000001,2756,,0.927777778,44510.92778,1.0,4.917408008,,,11/10/2021 0:00,21:14,21:06,23:00,2,0,10.39999962,825,4.5,164,2.130000114,1,2737,0.80400002,0.055,0.370000005,0.057999998,0.003,0.003,0.041999999,0.002,0.028999999,0.25,41.38000107,7.800000191,37.72000122,10.52000046,0.920000017,0.460000008,1.169999957,0.460000008
3400,44510,3894,153,0.816999972,0.057,0.345999986,0.057999998,0.003,0.003,0.041999999,0.002,0.034000002,2683,,0.974305556,44510.97431,1.0,4.800088009,,,11/10/2021 0:00,23:18,22:57,01:24,1,0,10.39999962,834,4.75,186,2.130000114,1,2733,0.839999974,0.050000001,0.372999996,0.057999998,0.003,0.003,0.043000001,0.002,0.039000001,0.25,40.65999985,7.75,36.81999969,10.18999958,0.910000026,0.439999998,1.159999967,0.50999999
3401,44511,3894,192,0.805000007,0.052000001,0.358999997,0.057,0.003,0.003,0.041999999,0.002,0.037,2732,,0.002083333,44511.00208,1.0,4.875891997,,,11/10/2021 0:00,23:18,22:57,01:24,1,0,10.39999962,834,4.75,186,2.130000114,1,2733,0.839999974,0.050000001,0.372999996,0.057999998,0.003,0.003,0.043000001,0.002,0.039000001,0.25,40.65999985,7.75,36.81999969,10.18999958,0.910000026,0.439999998,1.159999967,0.50999999
3402,44511,3894,157,0.79400003,0.044,0.375999987,0.057,0.003,0.003,0.043000001,0.002,0.039000001,2743,,0.024305556,44511.02431,1.0,4.898397991,,,11/10/2021 0:00,23:18,22:57,01:24,1,0,10.39999962,834,4.75,186,2.130000114,1,2733,0.839999974,0.050000001,0.372999996,0.057999998,0.003,0.003,0.043000001,0.002,0.039000001,0.25,40.65999985,7.75,36.81999969,10.18999958,0.910000026,0.439999998,1.159999967,0.50999999
3403,44511,3894,132,0.943000019,0.050000001,0.388000011,0.059,0.003,0.003,0.045000002,0.002,0.041000001,2767,,0.046527778,44511.04653,1.0,4.882893994,,,11/10/2021 0:00,23:18,22:57,01:24,1,0,10.39999962,834,4.75,186,2.130000114,1,2733,0.839999974,0.050000001,0.372999996,0.057999998,0.003,0.003,0.043000001,0.002,0.039000001,0.25,40.65999985,7.75,36.81999969,10.18999958,0.910000026,0.439999998,1.159999967,0.50999999
3404,44511,3894,121,0.841000021,0.048,0.393999994,0.059999999,0.003,0.003,0.044,0.002,0.041999999,2741,,0.057638889,44511.05764,1.0,4.879171994,,,11/10/2021 0:00,23:18,22:57,01:24,1,0,10.39999962,834,4.75,186,2.130000114,1,2733,0.839999974,0.050000001,0.372999996,0.057999998,0.003,0.003,0.043000001,0.002,0.039000001,0.25,40.65999985,7.75,36.81999969,10.18999958,0.910000026,0.439999998,1.159999967,0.50999999
3405,44511,3895,146,0.887000024,0.048999999,0.381000012,0.059,0.003,0.003,0.044,0.002,0.044,2706,,0.070833333,44511.07083,1.0,4.815647993,,,11/11/2021 0:00,01:45,01:18,03:38,2,0,10.39999962,816,4.5,163,2.130000114,1,2727,0.898000002,0.045000002,0.388000011,0.057999998,0.003,0.003,0.044,0.002,0.046,0.310000002,39.72999954,9.43999958,37.08000183,9.930000305,0.970000029,0.379999995,1.179999948,0.620000005
3406,44511,3895,147,0.86500001,0.050000001,0.365999997,0.057999998,0.003,0.003,0.043000001,0.002,0.044,2704,,0.081944444,44511.08194,1.0,4.816837997,,,11/11/2021 0:00,01:45,01:18,03:38,2,0,10.39999962,816,4.5,163,2.130000114,1,2727,0.898000002,0.045000002,0.388000011,0.057999998,0.003,0.003,0.044,0.002,0.046,0.310000002,39.72999954,9.43999958,37.08000183,9.930000305,0.970000029,0.379999995,1.179999948,0.620000005
3407,44511,3895,160,0.902999997,0.043000001,0.393000007,0.057999998,0.003,0.003,0.043000001,0.002,0.046,2755,,0.110416667,44511.11042,1.0,4.883144001,,,11/11/2021 0:00,01:45,01:18,03:38,2,0,10.39999962,816,4.5,163,2.130000114,1,2727,0.898000002,0.045000002,0.388000011,0.057999998,0.003,0.003,0.044,0.002,0.046,0.310000002,39.72999954,9.43999958,37.08000183,9.930000305,0.970000029,0.379999995,1.179999948,0.620000005
3408,44511,3895,162,0.935000002,0.037999999,0.411000013,0.059,0.003,0.003,0.045000002,0.002,0.048999999,2744,,0.132638889,44511.13264,1.0,4.859978,,,11/11/2021 0:00,01:45,01:18,03:38,2,0,10.39999962,816,4.5,163,2.130000114,1,2727,0.898000002,0.045000002,0.388000011,0.057999998,0.003,0.003,0.044,0.002,0.046,0.310000002,39.72999954,9.43999958,37.08000183,9.930000305,0.970000029,0.379999995,1.179999948,0.620000005
3409,44511,3896,184,0.931999981,0.046999998,0.375999987,0.057,0.003,0.003,0.041999999,0.002,0.048,2738,,0.194444444,44511.19444,1.0,4.846708006,,,11/11/2021 0:00,03:40,03:36,05:02,1,0,10.60000038,834,4.75,175,2.130000114,1,2739,0.916000009,0.048999999,0.377000004,0.057,0.003,0.003,0.043000001,0.002,0.046999998,0.25,39.36000061,9.739999771,37.43999863,10.0,0.920000017,0.400000006,1.210000038,0.629999995
3410,44511,3896,194,0.899999976,0.052000001,0.377999991,0.057,0.003,0.003,0.043000001,0.002,0.046,2740,,0.208333333,44511.20833,1.0,4.857254007,,,11/11/2021 0:00,03:40,03:36,05:02,1,0,10.60000038,834,4.75,175,2.130000114,1,2739,0.916000009,0.048999999,0.377000004,0.057,0.003,0.003,0.043000001,0.002,0.046999998,0.25,39.36000061,9.739999771,37.43999863,10.0,0.920000017,0.400000006,1.210000038,0.629999995
3411,44511,3897,173,0.949000001,0.056000002,0.342000008,0.057,0.003,0.003,0.041000001,0.002,0.045000002,2745,,0.239583333,44511.23958,1.0,4.847165999,,,11/11/2021 0:00,06:15,05:00,06:31,2,0,10.0,816,5.0,157,2.130000114,3,2748,0.931999981,0.048999999,0.358999997,0.057,0.003,0.003,0.041999999,0.002,0.046,0.150000006,35.52000046,9.579999924,37.04999924,9.229999542,0.930000007,0.239999995,1.299999952,0.579999983
3412,44511,3897,183,0.913999975,0.041000001,0.375999987,0.057,0.003,0.003,0.041999999,0.002,0.046999998,2752,,0.2625,44511.2625,1.0,4.875248007,,,11/11/2021 0:00,06:15,05:00,06:31,2,0,10.0,816,5.0,157,2.130000114,3,2748,0.931999981,0.048999999,0.358999997,0.057,0.003,0.003,0.041999999,0.002,0.046,0.150000006,35.52000046,9.579999924,37.04999924,9.229999542,0.930000007,0.239999995,1.299999952,0.579999983
