Repository: rcalix1/TimeSeriesGPT

## Runs

* https://github.com/keonlee9420/Soft-DTW-Loss/tree/main
* These are older and will be archived
*

File: runs/Exp14/files/merged_seq_5998_CIVS.csv (part 37 of 61)
pd_index,date_f1,CNUM,LNUM_f1,SI_f1,S_f1,MN_f1,P_f1,CU_f1,NI_f1,CR_f1,MO_f1,TI_f1,HM_Temp_f1,ProbeSi_f1,Time_f1,Timestamp_f1,Compliant_eq_1_f1,C_perce_sat_f1,Before_After_f1,Good_bad_f1,date,Slag_Time_f2,Open_Time_f2,Close_Time_f2,Taphole_f2,Pipe_burn_hole_f2,Taphole_Length_f2,Clay_box_f2,Clay_Close_hole_ft3_f2,Clay_temp_f2,Drill_bit_size_f2,Drill_shafts_used_f2,Cast_Avg_Temp_f2,Cast_Avg_Si_f2,Cast_Avg_S_f2,Cast_Avg_Mn_f2,Cast_Avg_P_f2,Cast_Avg_Cu_f2,Cast_Avg_Ni_f2,Cast_Avg_Cr_f2,Cast_Avg_Mo_f2,Cast_Avg_Ti_f2,Slag_Fe_f2,Slag_SiO2_f2,Slag_Al2O3_f2,Slag_CaO_f2,Slag_MgO_f2,Slag_S_f2,Slag_K2O_f2,Slag_B_SiO2_f2,Slag_TiO2_f2
3511,44513,3927,160,1.090999961,0.032000002,0.388999999,0.061999999,0.01,0.004,0.041999999,0.003,0.046999998,2771,,0.740972222,44513.74097,,4.850962012,,,11/13/2021 0:00,16:02,15:31,18:07,2,0,10.10000038,853,4.25,120,2.25,1,2750,1.034999967,0.037999999,0.368999988,0.061999999,0.01,0.004,0.041000001,0.003,0.044,0.140000001,38.22999954,10.42000008,37.06999969,10.38000011,0.949999988,0.340000004,1.24000001,0.600000024
3512,44513,3927,155,0.961000025,0.035999998,0.386000007,0.064000003,0.009,0.004,0.041000001,0.003,0.039999999,2760,,0.755555556,44513.75556,1.0,4.873497992,,,11/13/2021 0:00,16:02,15:31,18:07,2,0,10.10000038,853,4.25,120,2.25,1,2750,1.034999967,0.037999999,0.368999988,0.061999999,0.01,0.004,0.041000001,0.003,0.044,0.140000001,38.22999954,10.42000008,37.06999969,10.38000011,0.949999988,0.340000004,1.24000001,0.600000024
3513,44513,3928,163,0.92900002,0.046,0.354000002,0.061999999,0.009,0.004,0.041000001,0.003,0.039000001,2694,,0.772222222,44513.77222,1.0,4.784091994,,,11/13/2021 0:00,18:08,18:04,20:59,1,0,9.5,856,1.110000014,155,2.130000114,1,2733,0.981999993,0.041999999,0.375999987,0.061000001,0.007,0.004,0.041000001,0.003,0.041999999,0.310000002,38.86999893,10.06999969,36.91999817,10.13000011,0.850000024,0.349999994,1.210000038,0.629999995
3514,44513,3928,138,0.958999991,0.044,0.34799999,0.061999999,0.009,0.004,0.039999999,0.003,0.039000001,2699,,0.783333333,44513.78333,1.0,4.783134003,,,11/13/2021 0:00,18:08,18:04,20:59,1,0,9.5,856,1.110000014,155,2.130000114,1,2733,0.981999993,0.041999999,0.375999987,0.061000001,0.007,0.004,0.041000001,0.003,0.041999999,0.310000002,38.86999893,10.06999969,36.91999817,10.13000011,0.850000024,0.349999994,1.210000038,0.629999995
3515,44513,3928,180,1.029000044,0.035,0.386000007,0.064000003,0.008,0.004,0.041000001,0.003,0.041000001,2760,,0.816666667,44513.81667,,4.852817986,,,11/13/2021 0:00,18:08,18:04,20:59,1,0,9.5,856,1.110000014,155,2.130000114,1,2733,0.981999993,0.041999999,0.375999987,0.061000001,0.007,0.004,0.041000001,0.003,0.041999999,0.310000002,38.86999893,10.06999969,36.91999817,10.13000011,0.850000024,0.349999994,1.210000038,0.629999995
3516,44513,3928,144,1.036999941,0.035,0.400000006,0.064000003,0.008,0.004,0.041000001,0.003,0.043000001,2753,,0.831944444,44513.83194,,4.840450017,,,11/13/2021 0:00,18:08,18:04,20:59,1,0,9.5,856,1.110000014,155,2.130000114,1,2733,0.981999993,0.041999999,0.375999987,0.061000001,0.007,0.004,0.041000001,0.003,0.041999999,0.310000002,38.86999893,10.06999969,36.91999817,10.13000011,0.850000024,0.349999994,1.210000038,0.629999995
3517,44513,3928,142,0.968999982,0.050999999,0.375999987,0.056000002,0.003,0.003,0.039999999,0.002,0.043000001,2756,,0.861111111,44513.86111,1.0,4.859668005,,,11/13/2021 0:00,18:08,18:04,20:59,1,0,9.5,856,1.110000014,155,2.130000114,1,2733,0.981999993,0.041999999,0.375999987,0.061000001,0.007,0.004,0.041000001,0.003,0.041999999,0.310000002,38.86999893,10.06999969,36.91999817,10.13000011,0.850000024,0.349999994,1.210000038,0.629999995
3518,44513,3928,193,0.971000016,0.043000001,0.39199999,0.056000002,0.003,0.003,0.041000001,0.002,0.046,2741,,0.875,44513.875,1.0,4.842135994,,,11/13/2021 0:00,18:08,18:04,20:59,1,0,9.5,856,1.110000014,155,2.130000114,1,2733,0.981999993,0.041999999,0.375999987,0.061000001,0.007,0.004,0.041000001,0.003,0.041999999,0.310000002,38.86999893,10.06999969,36.91999817,10.13000011,0.850000024,0.349999994,1.210000038,0.629999995
3519,44513,3929,122,1.047000051,0.043000001,0.395999998,0.056000002,0.003,0.003,0.041000001,0.002,0.050999999,2763,,0.913194444,44513.91319,,4.849527983,,,11/13/2021 0:00,21:05,20:58,22:50,2,0,10.19999981,853,4.25,160,2.25,1,2752,1.072000027,0.050000001,0.393000007,0.056000002,0.003,0.003,0.039000001,0.002,0.048999999,0.230000004,41.40000153,7.25,36.56000137,10.19999981,0.850000024,0.469999999,1.129999995,0.419999987
3520,44513,3929,149,1.097000003,0.056000002,0.388999999,0.056000002,0.003,0.003,0.037,0.002,0.048,2742,,0.94375,44513.94375,,4.800361998,,,11/13/2021 0:00,21:05,20:58,22:50,2,0,10.19999981,853,4.25,160,2.25,1,2752,1.072000027,0.050000001,0.393000007,0.056000002,0.003,0.003,0.039000001,0.002,0.048999999,0.230000004,41.40000153,7.25,36.56000137,10.19999981,0.850000024,0.469999999,1.129999995,0.419999987
3521,44513,3930,163,,,0.0,0.0,0.0,0.0,0.0,0.0,0.0,2749,,0.006944444,44513.00694,,5.17813,,,11/13/2021 0:00,22:55,22:49,01:15,1,0,9.5,856,2.49000001,155,2.130000114,1,2732,0.917999983,0.041000001,0.379000008,0.055,0.003,0.003,0.039999999,0.002,0.044,0.25,39.68000031,9.590000153,36.29999924,10.06000042,0.850000024,0.389999986,1.169999957,0.629999995
3522,44513,3930,145,0.99000001,0.041999999,0.382999986,0.055,0.003,0.003,0.041000001,0.002,0.045000002,2744,,0.01875,44513.01875,1.0,4.841863997,,,11/13/2021 0:00,22:55,22:49,01:15,1,0,9.5,856,2.49000001,155,2.130000114,1,2732,0.917999983,0.041000001,0.379000008,0.055,0.003,0.003,0.039999999,0.002,0.044,0.25,39.68000031,9.590000153,36.29999924,10.06000042,0.850000024,0.389999986,1.169999957,0.629999995
3523,44513,3930,138,0.888000011,0.039999999,0.386999995,0.056000002,0.003,0.003,0.039999999,0.002,0.043000001,2744,,0.03125,44513.03125,1.0,4.874065996,,,11/13/2021 0:00,22:55,22:49,01:15,1,0,9.5,856,2.49000001,155,2.130000114,1,2732,0.917999983,0.041000001,0.379000008,0.055,0.003,0.003,0.039999999,0.002,0.044,0.25,39.68000031,9.590000153,36.29999924,10.06000042,0.850000024,0.389999986,1.169999957,0.629999995
3524,44513,3930,132,0.875999987,0.041999999,0.365999997,0.052999999,0.003,0.003,0.039999999,0.002,0.044,2691,,0.970833333,44513.97083,1.0,4.800288004,,,11/13/2021 0:00,22:55,22:49,01:15,1,0,9.5,856,2.49000001,155,2.130000114,1,2732,0.917999983,0.041000001,0.379000008,0.055,0.003,0.003,0.039999999,0.002,0.044,0.25,39.68000031,9.590000153,36.29999924,10.06000042,0.850000024,0.389999986,1.169999957,0.629999995
3525,44514,3931,148,0.825999975,0.043000001,0.374000013,0.055,0.003,0.003,0.039999999,0.002,0.041999999,2684,,0.063888889,44514.06389,1.0,4.804672008,,,11/14/2021 0:00,01:31,01:11,03:51,2,0,11.0,853,3.75,167,2.25,1,2730,0.829999983,0.046,0.377999991,0.055,0.003,0.003,0.041000001,0.002,0.041999999,0.189999998,38.27000046,9.430000305,35.84999847,9.949999809,0.930000007,0.300000012,1.200000048,0.560000002
3526,44514,3931,146,0.908999979,0.043000001,0.38499999,0.055,0.003,0.003,0.041000001,0.002,0.046999998,2728,,0.088888889,44514.08889,1.0,4.843500006,,,11/14/2021 0:00,01:31,01:11,03:51,2,0,11.0,853,3.75,167,2.25,1,2730,0.829999983,0.046,0.377999991,0.055,0.003,0.003,0.041000001,0.002,0.041999999,0.189999998,38.27000046,9.430000305,35.84999847,9.949999809,0.930000007,0.300000012,1.200000048,0.560000002
3527,44514,3931,142,0.916999996,0.046,0.368000001,0.054000001,0.003,0.003,0.039999999,0.002,0.045000002,2757,,0.111111111,44514.11111,1.0,4.880794001,,,11/14/2021 0:00,01:31,01:11,03:51,2,0,11.0,853,3.75,167,2.25,1,2730,0.829999983,0.046,0.377999991,0.055,0.003,0.003,0.041000001,0.002,0.041999999,0.189999998,38.27000046,9.430000305,35.84999847,9.949999809,0.930000007,0.300000012,1.200000048,0.560000002
3528,44514,3931,184,0.84799999,0.044,0.377999991,0.055,0.003,0.003,0.037999999,0.002,0.043000001,2757,,0.115972222,44514.11597,1.0,4.902934003,,,11/14/2021 0:00,01:31,01:11,03:51,2,0,11.0,853,3.75,167,2.25,1,2730,0.829999983,0.046,0.377999991,0.055,0.003,0.003,0.041000001,0.002,0.041999999,0.189999998,38.27000046,9.430000305,35.84999847,9.949999809,0.930000007,0.300000012,1.200000048,0.560000002
3529,44514,3931,120,0.721000016,0.050999999,0.379000008,0.056000002,0.003,0.003,0.043000001,0.002,0.037,2728,,0.152083333,44514.15208,1.0,4.898081995,,,11/14/2021 0:00,01:31,01:11,03:51,2,0,11.0,853,3.75,167,2.25,1,2730,0.829999983,0.046,0.377999991,0.055,0.003,0.003,0.041000001,0.002,0.041999999,0.189999998,38.27000046,9.430000305,35.84999847,9.949999809,0.930000007,0.300000012,1.200000048,0.560000002
3530,44514,3931,193,0.759000003,0.050000001,0.386000007,0.057,0.003,0.003,0.043000001,0.002,0.037999999,2730,,0.156944444,44514.15694,1.0,4.889137999,,,11/14/2021 0:00,01:31,01:11,03:51,2,0,11.0,853,3.75,167,2.25,1,2730,0.829999983,0.046,0.377999991,0.055,0.003,0.003,0.041000001,0.002,0.041999999,0.189999998,38.27000046,9.430000305,35.84999847,9.949999809,0.930000007,0.300000012,1.200000048,0.560000002
3531,44514,3932,161,0.797999978,0.048999999,0.372999996,0.057,0.003,0.003,0.039000001,0.002,0.037999999,2671,,0.180555556,44514.18056,1.0,4.792274007,,,11/14/2021 0:00,04:00,03:49,05:31,1,0,10.19999981,856,2.420000076,160,2.130000114,1,2720,0.843999982,0.048,0.381000012,0.056000002,0.003,0.003,0.041000001,0.002,0.041000001,0.280000001,39.72999954,9.319999695,35.77999878,10.09000015,0.829999983,0.449999988,1.149999976,0.629999995
3532,44514,3932,162,0.93599999,0.046,0.388000011,0.055,0.003,0.003,0.041000001,0.002,0.044,2753,,0.208333333,44514.20833,1.0,4.869994004,,,11/14/2021 0:00,04:00,03:49,05:31,1,0,10.19999981,856,2.420000076,160,2.130000114,1,2720,0.843999982,0.048,0.381000012,0.056000002,0.003,0.003,0.041000001,0.002,0.041000001,0.280000001,39.72999954,9.319999695,35.77999878,10.09000015,0.829999983,0.449999988,1.149999976,0.629999995
3533,44514,3932,191,0.799000025,0.050000001,0.381000012,0.056000002,0.003,0.003,0.041999999,0.002,0.041000001,2738,,0.229166667,44514.22917,1.0,4.887207992,,,11/14/2021 0:00,04:00,03:49,05:31,1,0,10.19999981,856,2.420000076,160,2.130000114,1,2720,0.843999982,0.048,0.381000012,0.056000002,0.003,0.003,0.041000001,0.002,0.041000001,0.280000001,39.72999954,9.319999695,35.77999878,10.09000015,0.829999983,0.449999988,1.149999976,0.629999995
3534,44514,3933,151,,,0.0,0.0,0.0,0.0,0.0,0.0,0.0,2702,,0.261111111,44514.26111,,5.11131,,,11/14/2021 0:00,06:11,05:29,07:21,2,0,10.39999962,840,3.980000019,165,2.25,1,2726,0.967000008,0.043000001,0.389999986,0.056000002,0.003,0.003,0.041999999,0.002,0.048,0.200000003,38.86999893,9.829999924,36.61999893,10.14999962,0.99000001,0.289999992,1.200000048,0.579999983
3535,44514,3933,163,0.967000008,0.043000001,0.389999986,0.056000002,0.003,0.003,0.041999999,0.002,0.048,2750,,0.278472222,44514.27847,1.0,4.856169996,,,11/14/2021 0:00,06:11,05:29,07:21,2,0,10.39999962,840,3.980000019,165,2.25,1,2726,0.967000008,0.043000001,0.389999986,0.056000002,0.003,0.003,0.041999999,0.002,0.048,0.200000003,38.86999893,9.829999924,36.61999893,10.14999962,0.99000001,0.289999992,1.200000048,0.579999983
3536,44514,3934,145,0.888999999,0.050999999,0.370000005,0.055,0.003,0.003,0.039999999,0.002,0.041000001,2715,,0.333333333,44514.33333,1.0,4.828090001,,,11/14/2021 0:00,07:24,07:19,09:37,1,0,10.39999962,857,3.960000038,168,2.130000114,1,2732,0.871999979,0.046999998,0.379000008,0.056000002,0.003,0.003,0.041000001,0.002,0.043000001,0.219999999,39.56999969,9.43999958,36.34999847,10.06000042,0.879999995,0.360000014,1.169999957,0.649999976
3537,44514,3934,138,0.880999982,0.043000001,0.388999999,0.057,0.003,0.003,0.041999999,0.002,0.044,2744,,0.351388889,44514.35139,1.0,4.874762005,,,11/14/2021 0:00,07:24,07:19,09:37,1,0,10.39999962,857,3.960000038,168,2.130000114,1,2732,0.871999979,0.046999998,0.379000008,0.056000002,0.003,0.003,0.041000001,0.002,0.043000001,0.219999999,39.56999969,9.43999958,36.34999847,10.06000042,0.879999995,0.360000014,1.169999957,0.649999976
3538,44514,3934,149,0.845000029,0.048,0.377000004,0.057,0.003,0.003,0.041999999,0.002,0.043000001,2739,,0.379861111,44514.37986,1.0,4.875875991,,,11/14/2021 0:00,07:24,07:19,09:37,1,0,10.39999962,857,3.960000038,168,2.130000114,1,2732,0.871999979,0.046999998,0.379000008,0.056000002,0.003,0.003,0.041000001,0.002,0.043000001,0.219999999,39.56999969,9.43999958,36.34999847,10.06000042,0.879999995,0.360000014,1.169999957,0.649999976
3539,44514,3935,173,0.88499999,0.050000001,0.35800001,0.056000002,0.003,0.003,0.041000001,0.002,0.044,2721,,0.414583333,44514.41458,1.0,4.836774002,,,11/14/2021 0:00,10:05,09:37,11:38,2,0,10.89999962,840,4.010000229,213,2.130000114,1,2737,0.903999984,0.048999999,0.377000004,0.057,0.003,0.003,0.041999999,0.002,0.045000002,0.0,0.0,0.0,0.0,0.0,0.0,0.0,0.0,0.0
3540,44514,3935,132,0.963,0.041000001,0.40200001,0.057999998,0.003,0.003,0.043000001,0.002,0.048,2718,,0.423611111,44514.42361,1.0,4.811626001,,,11/14/2021 0:00,10:05,09:37,11:38,2,0,10.89999962,840,4.010000229,213,2.130000114,1,2737,0.903999984,0.048999999,0.377000004,0.057,0.003,0.003,0.041999999,0.002,0.045000002,0.0,0.0,0.0,0.0,0.0,0.0,0.0,0.0,0.0
3541,44514,3935,182,0.89200002,0.061999999,0.34799999,0.056000002,0.003,0.003,0.041000001,0.002,0.041000001,2750,,0.448611111,44514.44861,1.0,4.870643993,,,11/14/2021 0:00,10:05,09:37,11:38,2,0,10.89999962,840,4.010000229,213,2.130000114,1,2737,0.903999984,0.048999999,0.377000004,0.057,0.003,0.003,0.041999999,0.002,0.045000002,0.0,0.0,0.0,0.0,0.0,0.0,0.0,0.0,0.0
3542,44514,3935,156,0.875,0.044,0.398000002,0.056000002,0.003,0.003,0.041000001,0.002,0.045000002,2762,,0.479166667,44514.47917,1.0,4.902504,,,11/14/2021 0:00,10:05,09:37,11:38,2,0,10.89999962,840,4.010000229,213,2.130000114,1,2737,0.903999984,0.048999999,0.377000004,0.057,0.003,0.003,0.041999999,0.002,0.045000002,0.0,0.0,0.0,0.0,0.0,0.0,0.0,0.0,0.0
3543,44514,3936,146,1.044999957,0.046999998,0.405000001,0.057,0.003,0.003,0.043000001,0.002,0.050000001,2700,,0.496527778,44514.49653,,4.758520014,,,11/14/2021 0:00,11:44,11:36,13:52,1,0,10.0,857,2.0,152,2.130000114,1,2731,1.04400003,0.046999998,0.393999994,0.056000002,0.003,0.003,0.041999999,0.002,0.048999999,0.330000013,39.93999863,9.380000114,36.13000107,10.10000038,0.810000002,0.460000008,1.159999967,0.649999976
3544,44514,3936,194,0.995999992,0.048999999,0.386999995,0.056000002,0.003,0.003,0.039999999,0.002,0.048999999,2705,,0.522916667,44514.52292,1.0,4.780446002,,,11/14/2021 0:00,11:44,11:36,13:52,1,0,10.0,857,2.0,152,2.130000114,1,2731,1.04400003,0.046999998,0.393999994,0.056000002,0.003,0.003,0.041999999,0.002,0.048999999,0.330000013,39.93999863,9.380000114,36.13000107,10.10000038,0.810000002,0.460000008,1.159999967,0.649999976
3545,44514,3936,184,1.039999962,0.041999999,0.39199999,0.055,0.003,0.003,0.041000001,0.002,0.048,2774,,0.556944444,44514.55694,,4.867736012,,,11/14/2021 0:00,11:44,11:36,13:52,1,0,10.0,857,2.0,152,2.130000114,1,2731,1.04400003,0.046999998,0.393999994,0.056000002,0.003,0.003,0.041999999,0.002,0.048999999,0.330000013,39.93999863,9.380000114,36.13000107,10.10000038,0.810000002,0.460000008,1.159999967,0.649999976
3546,44514,3936,148,1.095999956,0.052000001,0.391000003,0.055,0.003,0.003,0.041999999,0.002,0.048999999,2748,,0.570833333,44514.57083,,4.810368013,,,11/14/2021 0:00,11:44,11:36,13:52,1,0,10.0,857,2.0,152,2.130000114,1,2731,1.04400003,0.046999998,0.393999994,0.056000002,0.003,0.003,0.041999999,0.002,0.048999999,0.330000013,39.93999863,9.380000114,36.13000107,10.10000038,0.810000002,0.460000008,1.159999967,0.649999976
3547,44514,3937,122,,,0.0,0.0,0.0,0.0,0.0,0.0,0.0,2706,,0.594444444,44514.59444,,5.11902,,,11/14/2021 0:00,14:29,13:46,15:45,2,0,10.69999981,840,3.980000019,211,2.130000114,1,2722,0.91900003,0.050999999,0.38499999,0.055,0.003,0.003,0.041000001,0.002,0.046999998,0.0,0.0,0.0,0.0,0.0,0.0,0.0,0.0,0.0
3548,44514,3937,150,,,0.0,0.0,0.0,0.0,0.0,0.0,0.0,2714,,0.61875,44514.61875,,5.1293,,,11/14/2021 0:00,14:29,13:46,15:45,2,0,10.69999981,840,3.980000019,211,2.130000114,1,2722,0.91900003,0.050999999,0.38499999,0.055,0.003,0.003,0.041000001,0.002,0.046999998,0.0,0.0,0.0,0.0,0.0,0.0,0.0,0.0,0.0
3549,44514,3937,153,0.91900003,0.050999999,0.38499999,0.055,0.003,0.003,0.041000001,0.002,0.046999998,2748,,0.640972222,44514.64097,1.0,4.865469991,,,11/14/2021 0:00,14:29,13:46,15:45,2,0,10.69999981,840,3.980000019,211,2.130000114,1,2722,0.91900003,0.050999999,0.38499999,0.055,0.003,0.003,0.041000001,0.002,0.046999998,0.0,0.0,0.0,0.0,0.0,0.0,0.0,0.0,0.0
3550,44514,3938,144,0.959999979,0.045000002,0.342000008,0.061999999,0.01,0.004,0.041000001,0.003,0.039999999,2714,,0.686111111,44514.68611,1.0,4.802816006,,,11/14/2021 0:00,15:55,15:50,18:14,1,2,10.0,857,0.0,156,2.130000114,1,2733,0.958999991,0.046999998,0.370000005,0.057,0.005,0.003,0.041000001,0.002,0.044,0.25,39.16999817,9.420000076,35.75,9.68999958,0.870000005,0.449999988,1.159999967,0.620000005
3551,44514,3938,139,0.871999979,0.041999999,0.379999995,0.055,0.003,0.003,0.041999999,0.002,0.044,2753,,0.711111111,44514.71111,1.0,4.891210007,,,11/14/2021 0:00,15:55,15:50,18:14,1,2,10.0,857,0.0,156,2.130000114,1,2733,0.958999991,0.046999998,0.370000005,0.057,0.005,0.003,0.041000001,0.002,0.044,0.25,39.16999817,9.420000076,35.75,9.68999958,0.870000005,0.449999988,1.159999967,0.620000005
3552,44514,3938,192,0.996999979,0.046999998,0.379999995,0.055,0.003,0.003,0.041000001,0.002,0.048,2755,,0.722222222,44514.72222,1.0,4.853030007,,,11/14/2021 0:00,15:55,15:50,18:14,1,2,10.0,857,0.0,156,2.130000114,1,2733,0.958999991,0.046999998,0.370000005,0.057,0.005,0.003,0.041000001,0.002,0.044,0.25,39.16999817,9.420000076,35.75,9.68999958,0.870000005,0.449999988,1.159999967,0.620000005
3553,44514,3938,182,1.008000016,0.052999999,0.379999995,0.056000002,0.003,0.003,0.039999999,0.002,0.044,2711,,0.759027778,44514.75903,,4.782639995,,,11/14/2021 0:00,15:55,15:50,18:14,1,2,10.0,857,0.0,156,2.130000114,1,2733,0.958999991,0.046999998,0.370000005,0.057,0.005,0.003,0.041000001,0.002,0.044,0.25,39.16999817,9.420000076,35.75,9.68999958,0.870000005,0.449999988,1.159999967,0.620000005
3554,44514,3939,145,1.04400003,0.041999999,0.38499999,0.056000002,0.003,0.003,0.041000001,0.002,0.050999999,2732,,0.797222222,44514.79722,,4.80685999,,,11/14/2021 0:00,18:33,18:13,19:35,2,0,10.19999981,840,4.0,160,2.25,1,2732,1.04400003,0.041999999,0.38499999,0.056000002,0.003,0.003,0.041000001,0.002,0.050999999,0.25,37.93000031,9.470000267,36.54000092,9.789999962,0.959999979,0.289999992,1.220000029,0.569999993
3555,44514,3940,157,0.963,0.045000002,0.377000004,0.056000002,0.003,0.003,0.041999999,0.002,0.048999999,2745,,0.850694444,44514.85069,1.0,4.848535999,,,11/14/2021 0:00,19:41,19:35,21:39,1,0,9.199999809,857,4.75,200,2.130000114,1,2739,1.003999949,0.048,0.379999995,0.056000002,0.003,0.003,0.041000001,0.002,0.048,0.25,40.38999939,9.81000042,37.72000122,10.63000011,0.959999979,0.340000004,1.200000048,0.600000024
3556,44514,3940,151,1.11500001,0.054000001,0.386000007,0.056000002,0.003,0.003,0.041999999,0.002,0.052999999,2744,,0.868055556,44514.86806,,4.798067996,,,11/14/2021 0:00,19:41,19:35,21:39,1,0,9.199999809,857,4.75,200,2.130000114,1,2739,1.003999949,0.048,0.379999995,0.056000002,0.003,0.003,0.041000001,0.002,0.048,0.25,40.38999939,9.81000042,37.72000122,10.63000011,0.959999979,0.340000004,1.200000048,0.600000024
3557,44514,3940,132,0.935000002,0.046,0.377999991,0.055,0.003,0.003,0.039000001,0.002,0.043000001,2728,,0.897916667,44514.89792,1.0,4.834043999,,,11/14/2021 0:00,19:41,19:35,21:39,1,0,9.199999809,857,4.75,200,2.130000114,1,2739,1.003999949,0.048,0.379999995,0.056000002,0.003,0.003,0.041000001,0.002,0.048,0.25,40.38999939,9.81000042,37.72000122,10.63000011,0.959999979,0.340000004,1.200000048,0.600000024
3558,44514,3941,191,1.090999961,0.048999999,0.372999996,0.056000002,0.003,0.003,0.041000001,0.002,0.048,2719,,0.916666667,44514.91667,,4.771164012,,,11/14/2021 0:00,21:57,21:37,23:05,2,0,10.30000019,840,4.5,173,2.25,1,2720,1.083999991,0.048999999,0.372999996,0.056000002,0.003,0.003,0.041000001,0.002,0.048,0.189999998,38.79000092,9.770000458,36.88000107,10.10000038,1.0,0.289999992,1.210000038,0.579999983
3559,44514,3941,180,1.077999949,0.050000001,0.372999996,0.055,0.003,0.003,0.039999999,0.002,0.048,2722,,0.927083333,44514.92708,,4.777694015,,,11/14/2021 0:00,21:57,21:37,23:05,2,0,10.30000019,840,4.5,173,2.25,1,2720,1.083999991,0.048999999,0.372999996,0.056000002,0.003,0.003,0.041000001,0.002,0.048,0.189999998,38.79000092,9.770000458,36.88000107,10.10000038,1.0,0.289999992,1.210000038,0.579999983
3560,44514,3942,122,0.80400002,0.055,0.360000014,0.055,0.003,0.003,0.039000001,0.002,0.039000001,2754,,0.004861111,44514.00486,1.0,4.906529994,,,11/14/2021 0:00,23:20,23:03,00:43,1,0,9.699999809,857,4.75,200,2.130000114,1,2726,0.883000016,0.043000001,0.377999991,0.054000001,0.003,0.003,0.039999999,0.002,0.045000002,0.239999995,39.33000183,9.390000343,36.45999908,10.03999996,0.930000007,0.319999993,1.179999948,0.589999974
3561,44514,3942,146,0.950999975,0.035999998,0.393000007,0.052999999,0.003,0.003,0.039999999,0.002,0.046999998,2736,,0.024305556,44514.02431,1.0,4.844444009,,,11/14/2021 0:00,23:20,23:03,00:43,1,0,9.699999809,857,4.75,200,2.130000114,1,2726,0.883000016,0.043000001,0.377999991,0.054000001,0.003,0.003,0.039999999,0.002,0.045000002,0.239999995,39.33000183,9.390000343,36.45999908,10.03999996,0.930000007,0.319999993,1.179999948,0.589999974
3562,44514,3942,147,0.893000007,0.039000001,0.379999995,0.052999999,0.003,0.003,0.039999999,0.002,0.048,2690,,0.975694444,44514.97569,1.0,4.796609998,,,11/14/2021 0:00,23:20,23:03,00:43,1,0,9.699999809,857,4.75,200,2.130000114,1,2726,0.883000016,0.043000001,0.377999991,0.054000001,0.003,0.003,0.039999999,0.002,0.045000002,0.239999995,39.33000183,9.390000343,36.45999908,10.03999996,0.930000007,0.319999993,1.179999948,0.589999974
3563,44515,3943,148,0.953000009,0.041000001,0.386000007,0.052999999,0.003,0.003,0.039999999,0.002,0.046999998,2716,,0.054861111,44515.05486,1.0,4.813357997,,,11/15/2021 0:00,00:54,00:41,01:36,2,1,10.30000019,861,4.5,157,2.25,1,2716,0.953000009,0.041000001,0.386000007,0.052999999,0.003,0.003,0.039999999,0.002,0.046999998,0.180000007,38.52000046,9.670000076,36.34000015,9.970000267,0.99000001,0.289999992,1.200000048,0.579999983
3564,44515,3944,149,0.926999986,0.043000001,0.372999996,0.054000001,0.003,0.003,0.039000001,0.002,0.043000001,2731,,0.086805556,44515.08681,1.0,4.840484003,,,11/15/2021 0:00,01:58,01:36,03:43,1,0,10.39999962,860,5.25,215,2.130000114,1,2743,0.931999981,0.044,0.379000008,0.055,0.003,0.003,0.037999999,0.002,0.044,0.230000004,39.36999893,9.43999958,36.66999817,10.05000019,0.930000007,0.319999993,1.190000057,0.589999974
3565,44515,3944,194,0.898999989,0.048,0.363999993,0.055,0.003,0.003,0.035999998,0.002,0.041999999,2747,,0.107638889,44515.10764,1.0,4.869712003,,,11/15/2021 0:00,01:58,01:36,03:43,1,0,10.39999962,860,5.25,215,2.130000114,1,2743,0.931999981,0.044,0.379000008,0.055,0.003,0.003,0.037999999,0.002,0.044,0.230000004,39.36999893,9.43999958,36.66999817,10.05000019,0.930000007,0.319999993,1.190000057,0.589999974
3566,44515,3944,192,0.967000008,0.041999999,0.393999994,0.057,0.003,0.003,0.039999999,0.002,0.046,2749,,0.145138889,44515.14514,1.0,4.853781998,,,11/15/2021 0:00,01:58,01:36,03:43,1,0,10.39999962,860,5.25,215,2.130000114,1,2743,0.931999981,0.044,0.379000008,0.055,0.003,0.003,0.037999999,0.002,0.044,0.230000004,39.36999893,9.43999958,36.66999817,10.05000019,0.930000007,0.319999993,1.190000057,0.589999974
3567,44515,3944,139,0.934000015,0.041999999,0.382999986,0.055,0.003,0.003,0.039000001,0.002,0.044,2746,,0.154166667,44515.15417,1.0,4.861793995,,,11/15/2021 0:00,01:58,01:36,03:43,1,0,10.39999962,860,5.25,215,2.130000114,1,2743,0.931999981,0.044,0.379000008,0.055,0.003,0.003,0.037999999,0.002,0.044,0.230000004,39.36999893,9.43999958,36.66999817,10.05000019,0.930000007,0.319999993,1.190000057,0.589999974
3568,44515,3945,160,1.019000053,0.052999999,0.384000003,0.056000002,0.003,0.003,0.041000001,0.002,0.048999999,2720,,0.173611111,44515.17361,,4.792191983,,,11/15/2021 0:00,03:55,03:42,05:14,2,0,10.39999962,861,4.5,159,2.130000114,1,2743,0.976000011,0.050999999,0.379999995,0.055,0.003,0.003,0.039999999,0.002,0.046999998,1.039999962,38.84999847,9.609999657,36.65999985,10.19999981,0.970000029,0.319999993,1.210000038,0.569999993
3569,44515,3945,142,0.933000028,0.048999999,0.375,0.054000001,0.003,0.003,0.039000001,0.002,0.045000002,2755,,0.204166667,44515.20417,1.0,4.872259991,,,11/15/2021 0:00,03:55,03:42,05:14,2,0,10.39999962,861,4.5,159,2.130000114,1,2743,0.976000011,0.050999999,0.379999995,0.055,0.003,0.003,0.039999999,0.002,0.046999998,1.039999962,38.84999847,9.609999657,36.65999985,10.19999981,0.970000029,0.319999993,1.210000038,0.569999993
3570,44515,3945,156,,,0.0,0.0,0.0,0.0,0.0,0.0,0.0,2755,,0.204861111,44515.20486,,5.18841,,,11/15/2021 0:00,03:55,03:42,05:14,2,0,10.39999962,861,4.5,159,2.130000114,1,2743,0.976000011,0.050999999,0.379999995,0.055,0.003,0.003,0.039999999,0.002,0.046999998,1.039999962,38.84999847,9.609999657,36.65999985,10.19999981,0.970000029,0.319999993,1.210000038,0.569999993
3571,44515,3946,158,,,0.0,0.0,0.0,0.0,0.0,0.0,0.0,2738,,0.250694444,44515.25069,,5.16271,,,11/15/2021 0:00,05:19,05:14,08:21,1,0,10.0,860,5.360000134,185,2.130000114,1,2736,0.889999986,0.050000001,0.377000004,0.056000002,0.003,0.003,0.039999999,0.002,0.041000001,0.300000012,39.72999954,9.31000042,36.27000046,9.949999809,0.889999986,0.360000014,1.159999967,0.600000024
3572,44515,3946,152,0.94599998,0.045000002,0.379000008,0.054000001,0.003,0.003,0.039999999,0.002,0.044,2746,,0.270833333,44515.27083,1.0,4.857092005,,,11/15/2021 0:00,05:19,05:14,08:21,1,0,10.0,860,5.360000134,185,2.130000114,1,2736,0.889999986,0.050000001,0.377000004,0.056000002,0.003,0.003,0.039999999,0.002,0.041000001,0.300000012,39.72999954,9.31000042,36.27000046,9.949999809,0.889999986,0.360000014,1.159999967,0.600000024
3573,44515,3946,150,0.924000025,0.048,0.379000008,0.057,0.003,0.003,0.039999999,0.002,0.041999999,2737,,0.290277778,44515.29028,1.0,4.848871992,,,11/15/2021 0:00,05:19,05:14,08:21,1,0,10.0,860,5.360000134,185,2.130000114,1,2736,0.889999986,0.050000001,0.377000004,0.056000002,0.003,0.003,0.039999999,0.002,0.041000001,0.300000012,39.72999954,9.31000042,36.27000046,9.949999809,0.889999986,0.360000014,1.159999967,0.600000024
3574,44515,3946,140,0.913999975,0.048,0.379000008,0.056000002,0.003,0.003,0.039999999,0.002,0.041999999,2736,,0.302083333,44515.30208,1.0,4.849732007,,,11/15/2021 0:00,05:19,05:14,08:21,1,0,10.0,860,5.360000134,185,2.130000114,1,2736,0.889999986,0.050000001,0.377000004,0.056000002,0.003,0.003,0.039999999,0.002,0.041000001,0.300000012,39.72999954,9.31000042,36.27000046,9.949999809,0.889999986,0.360000014,1.159999967,0.600000024
3575,44515,3946,157,0.776000023,0.059999999,0.370000005,0.056000002,0.003,0.003,0.041000001,0.002,0.035,2726,,0.329166667,44515.32917,1.0,4.874609993,,,11/15/2021 0:00,05:19,05:14,08:21,1,0,10.0,860,5.360000134,185,2.130000114,1,2736,0.889999986,0.050000001,0.377000004,0.056000002,0.003,0.003,0.039999999,0.002,0.041000001,0.300000012,39.72999954,9.31000042,36.27000046,9.949999809,0.889999986,0.360000014,1.159999967,0.600000024
3576,44515,3948,151,0.799000025,0.063000001,0.349999994,0.055,0.003,0.003,0.039000001,0.002,0.037,2622,,0.385416667,44515.38542,1.0,4.716989992,,,11/15/2021 0:00,09:00,08:31,10:21,1,0,10.0,860,0.0,200,2.25,1,2710,0.893000007,0.052000001,0.386999995,0.055,0.003,0.003,0.039999999,0.002,0.041999999,0.280000001,39.65000153,9.399999619,36.25999832,10.34000015,0.949999988,0.409999996,1.169999957,0.600000024
3577,44515,3948,184,0.898000002,0.045000002,0.407999992,0.055,0.003,0.003,0.039999999,0.002,0.041999999,2747,,0.408333333,44515.40833,1.0,4.872453999,,,11/15/2021 0:00,09:00,08:31,10:21,1,0,10.0,860,0.0,200,2.25,1,2710,0.893000007,0.052000001,0.386999995,0.055,0.003,0.003,0.039999999,0.002,0.041999999,0.280000001,39.65000153,9.399999619,36.25999832,10.34000015,0.949999988,0.409999996,1.169999957,0.600000024
3578,44515,3948,180,0.925000012,0.041000001,0.402999997,0.055,0.003,0.003,0.041000001,0.002,0.045000002,2745,,0.425694444,44515.42569,1.0,4.862973996,,,11/15/2021 0:00,09:00,08:31,10:21,1,0,10.0,860,0.0,200,2.25,1,2710,0.893000007,0.052000001,0.386999995,0.055,0.003,0.003,0.039999999,0.002,0.041999999,0.280000001,39.65000153,9.399999619,36.25999832,10.34000015,0.949999988,0.409999996,1.169999957,0.600000024
3579,44515,3948,144,0.949999988,0.057,0.388000011,0.056000002,0.003,0.003,0.039000001,0.002,0.041999999,2728,,0.434027778,44515.43403,1.0,4.824944003,,,11/15/2021 0:00,09:00,08:31,10:21,1,0,10.0,860,0.0,200,2.25,1,2710,0.893000007,0.052000001,0.386999995,0.055,0.003,0.003,0.039999999,0.002,0.041999999,0.280000001,39.65000153,9.399999619,36.25999832,10.34000015,0.949999988,0.409999996,1.169999957,0.600000024
3580,44515,3949,190,,,0.0,0.0,0.0,0.0,0.0,0.0,0.0,2709,,0.461111111,44515.46111,,5.12159,,,11/15/2021 0:00,10:45,10:20,12:35,2,0,10.5,876,5.630000114,120,2.130000114,1,2724,0.963,0.048999999,0.386999995,0.055,0.003,0.003,0.039999999,0.002,0.044,0.0,0.0,0.0,0.0,0.0,0.0,0.0,0.0,0.0
3581,44515,3949,121,,,0.0,0.0,0.0,0.0,0.0,0.0,0.0,2727,,0.485416667,44515.48542,,5.14729,,,11/15/2021 0:00,10:45,10:20,12:35,2,0,10.5,876,5.630000114,120,2.130000114,1,2724,0.963,0.048999999,0.386999995,0.055,0.003,0.003,0.039999999,0.002,0.044,0.0,0.0,0.0,0.0,0.0,0.0,0.0,0.0,0.0
3582,44515,3949,156,0.963,0.048999999,0.386999995,0.055,0.003,0.003,0.039999999,0.002,0.044,2736,,0.511111111,44515.51111,1.0,4.834696001,,,11/15/2021 0:00,10:45,10:20,12:35,2,0,10.5,876,5.630000114,120,2.130000114,1,2724,0.963,0.048999999,0.386999995,0.055,0.003,0.003,0.039999999,0.002,0.044,0.0,0.0,0.0,0.0,0.0,0.0,0.0,0.0,0.0
3583,44515,3950,153,0.996999979,0.050000001,0.368999988,0.055,0.003,0.003,0.039999999,0.002,0.046,2728,,0.566666667,44515.56667,1.0,4.812972006,,,11/15/2021 0:00,12:39,12:33,15:21,1,0,10.5,860,0.0,163,2.130000114,1,2736,0.935000002,0.050000001,0.367000014,0.055,0.003,0.003,0.039000001,0.002,0.044,1.269999981,33.88999939,8.399999619,35.50999832,8.210000038,0.680000007,0.360000014,1.289999962,0.600000024
3584,44515,3950,136,0.990999997,0.048999999,0.370999992,0.056000002,0.003,0.003,0.039000001,0.002,0.046,2754,,0.574305556,44515.57431,1.0,4.850938001,,,11/15/2021 0:00,12:39,12:33,15:21,1,0,10.5,860,0.0,163,2.130000114,1,2736,0.935000002,0.050000001,0.367000014,0.055,0.003,0.003,0.039000001,0.002,0.044,1.269999981,33.88999939,8.399999619,35.50999832,8.210000038,0.680000007,0.360000014,1.289999962,0.600000024
3585,44515,3950,173,0.816999972,0.050999999,0.361999989,0.054000001,0.003,0.003,0.039000001,0.002,0.039999999,2752,,0.609027778,44515.60903,1.0,4.901916008,,,11/15/2021 0:00,12:39,12:33,15:21,1,0,10.5,860,0.0,163,2.130000114,1,2736,0.935000002,0.050000001,0.367000014,0.055,0.003,0.003,0.039000001,0.002,0.044,1.269999981,33.88999939,8.399999619,35.50999832,8.210000038,0.680000007,0.360000014,1.289999962,0.600000024
3586,44515,3950,154,,,0.0,0.0,0.0,0.0,0.0,0.0,0.0,2711,,0.636111111,44515.63611,,5.12416,,,11/15/2021 0:00,12:39,12:33,15:21,1,0,10.5,860,0.0,163,2.130000114,1,2736,0.935000002,0.050000001,0.367000014,0.055,0.003,0.003,0.039000001,0.002,0.044,1.269999981,33.88999939,8.399999619,35.50999832,8.210000038,0.680000007,0.360000014,1.289999962,0.600000024
3587,44515,3951,158,,,0.0,0.0,0.0,0.0,0.0,0.0,0.0,2684,,0.68125,44515.68125,,5.08561,,,11/15/2021 0:00,16:07,15:32,16:34,3,0,8.0,792,3.069999933,150,2.25,1,2684,0.0,0.0,0.0,0.0,0.0,0.0,0.0,0.0,0.0,0.280000001,35.95000076,9.210000038,35.43999863,9.149999619,0.810000002,0.360000014,1.24000001,0.579999983
3588,44515,3952,162,1.049000025,0.067000002,0.354000002,0.052999999,0.003,0.003,0.039000001,0.002,0.043000001,2647,,0.725,44515.725,,4.674641992,,,11/15/2021 0:00,18:20,16:58,20:06,3,0,8.5,792,5.199999809,225,2.25,1,2702,1.092000008,0.056000002,0.374000013,0.055,0.003,0.003,0.037,0.002,0.045000002,0.310000002,35.72000122,9.0,35.70999908,9.199999809,0.810000002,0.349999994,1.25999999,0.569999993
3589,44515,3952,191,1.16900003,0.054000001,0.386000007,0.057,0.003,0.003,0.035,0.002,0.046,2698,,0.739583333,44515.73958,,4.71417799,,,11/15/2021 0:00,18:20,16:58,20:06,3,0,8.5,792,5.199999809,225,2.25,1,2702,1.092000008,0.056000002,0.374000013,0.055,0.003,0.003,0.037,0.002,0.045000002,0.310000002,35.72000122,9.0,35.70999908,9.199999809,0.810000002,0.349999994,1.25999999,0.569999993
3590,44515,3952,153,1.133000016,0.063000001,0.347000003,0.052999999,0.003,0.003,0.034000002,0.002,0.046999998,2717,,0.788194444,44515.78819,,4.750235995,,,11/15/2021 0:00,18:20,16:58,20:06,3,0,8.5,792,5.199999809,225,2.25,1,2702,1.092000008,0.056000002,0.374000013,0.055,0.003,0.003,0.037,0.002,0.045000002,0.310000002,35.72000122,9.0,35.70999908,9.199999809,0.810000002,0.349999994,1.25999999,0.569999993
3591,44515,3952,156,1.200000048,0.044,0.416000009,0.055,0.003,0.003,0.041000001,0.002,0.050999999,2733,,0.803472222,44515.80347,,4.761467986,,,11/15/2021 0:00,18:20,16:58,20:06,3,0,8.5,792,5.199999809,225,2.25,1,2702,1.092000008,0.056000002,0.374000013,0.055,0.003,0.003,0.037,0.002,0.045000002,0.310000002,35.72000122,9.0,35.70999908,9.199999809,0.810000002,0.349999994,1.25999999,0.569999993
3592,44515,3952,173,0.911000013,0.054000001,0.367000014,0.055,0.003,0.003,0.037,0.002,0.039999999,2716,,0.820833333,44515.82083,1.0,4.819985996,,,11/15/2021 0:00,18:20,16:58,20:06,3,0,8.5,792,5.199999809,225,2.25,1,2702,1.092000008,0.056000002,0.374000013,0.055,0.003,0.003,0.037,0.002,0.045000002,0.310000002,35.72000122,9.0,35.70999908,9.199999809,0.810000002,0.349999994,1.25999999,0.569999993
3593,44515,3953,138,0.916000009,0.055,0.377999991,0.055,0.003,0.003,0.039000001,0.002,0.041000001,2706,,0.779861111,44515.77986,1.0,4.805493997,,,11/15/2021 0:00,18:16,18:00,18:43,1,0,10.19999981,868,5.0,160,2.130000114,1,2706,0.916000009,0.055,0.377999991,0.055,0.003,0.003,0.039000001,0.002,0.041000001,0.330000013,35.15000153,8.739999771,35.11000061,8.729999542,0.730000019,0.370000005,1.25,0.610000014
3594,44515,3954,139,0.856999993,0.057,0.34799999,0.054000001,0.003,0.003,0.037,0.002,0.037999999,2710,,0.861111111,44515.86111,1.0,4.827614001,,,11/15/2021 0:00,20:20,20:04,22:37,1,0,11.0,868,5.25,170,2.130000114,1,2730,0.893999994,0.057999998,0.351000011,0.054000001,0.003,0.003,0.037,0.002,0.039000001,0.239999995,37.75,8.949999809,35.11999893,9.180000305,0.829999983,0.379999995,1.169999957,0.589999974
3595,44515,3954,120,0.880999982,0.057999998,0.34799999,0.052999999,0.003,0.003,0.035999998,0.002,0.037999999,2735,,0.885416667,44515.88542,1.0,4.856084006,,,11/15/2021 0:00,20:20,20:04,22:37,1,0,11.0,868,5.25,170,2.130000114,1,2730,0.893999994,0.057999998,0.351000011,0.054000001,0.003,0.003,0.037,0.002,0.039000001,0.239999995,37.75,8.949999809,35.11999893,9.180000305,0.829999983,0.379999995,1.169999957,0.589999974
3596,44515,3954,193,0.949000001,0.057999998,0.340000004,0.052000001,0.003,0.003,0.037,0.002,0.043000001,2736,,0.892361111,44515.89236,1.0,4.83511,,,11/15/2021 0:00,20:20,20:04,22:37,1,0,11.0,868,5.25,170,2.130000114,1,2730,0.893999994,0.057999998,0.351000011,0.054000001,0.003,0.003,0.037,0.002,0.039000001,0.239999995,37.75,8.949999809,35.11999893,9.180000305,0.829999983,0.379999995,1.169999957,0.589999974
3597,44515,3954,161,0.887000024,0.059,0.368000001,0.056000002,0.003,0.003,0.039000001,0.002,0.037999999,2742,,0.936805556,44515.93681,1.0,4.863673992,,,11/15/2021 0:00,20:20,20:04,22:37,1,0,11.0,868,5.25,170,2.130000114,1,2730,0.893999994,0.057999998,0.351000011,0.054000001,0.003,0.003,0.037,0.002,0.039000001,0.239999995,37.75,8.949999809,35.11999893,9.180000305,0.829999983,0.379999995,1.169999957,0.589999974
3598,44515,3955,182,0.791999996,0.064999998,0.345999986,0.054000001,0.003,0.003,0.039000001,0.002,0.035,2720,,0.031944444,44515.03194,1.0,4.857358001,,,11/15/2021 0:00,22:41,22:35,01:07,3,0,10.0,792,5.210000038,177,2.25,1,2691,0.898999989,0.061999999,0.349000007,0.055,0.003,0.003,0.037999999,0.002,0.039000001,0.209999993,39.20000076,9.609999657,35.68999863,9.829999924,0.930000007,0.389999986,1.159999967,0.589999974
3599,44515,3955,184,0.836000025,0.064999998,0.361000001,0.055,0.003,0.003,0.039999999,0.002,0.037,2700,,0.047222222,44515.04722,1.0,4.815537993,,,11/15/2021 0:00,22:41,22:35,01:07,3,0,10.0,792,5.210000038,177,2.25,1,2691,0.898999989,0.061999999,0.349000007,0.055,0.003,0.003,0.037999999,0.002,0.039000001,0.209999993,39.20000076,9.609999657,35.68999863,9.829999924,0.930000007,0.389999986,1.159999967,0.589999974
3600,44515,3955,136,1.049000025,0.056000002,0.361999989,0.056000002,0.003,0.003,0.035999998,0.002,0.046,2631,,0.954861111,44515.95486,,4.655145991,,,11/15/2021 0:00,22:41,22:35,01:07,3,0,10.0,792,5.210000038,177,2.25,1,2691,0.898999989,0.061999999,0.349000007,0.055,0.003,0.003,0.037999999,0.002,0.039000001,0.209999993,39.20000076,9.609999657,35.68999863,9.829999924,0.930000007,0.389999986,1.159999967,0.589999974
3601,44515,3955,157,0.870000005,0.066,0.328999996,0.055,0.003,0.003,0.035999998,0.002,0.037999999,2698,,0.978472222,44515.97847,1.0,4.801131999,,,11/15/2021 0:00,22:41,22:35,01:07,3,0,10.0,792,5.210000038,177,2.25,1,2691,0.898999989,0.061999999,0.349000007,0.055,0.003,0.003,0.037999999,0.002,0.039000001,0.209999993,39.20000076,9.609999657,35.68999863,9.829999924,0.930000007,0.389999986,1.159999967,0.589999974
3602,44515,3955,154,0.948000014,0.057,0.349000007,0.055,0.003,0.003,0.037999999,0.002,0.037,2708,,0.998611111,44515.99861,1.0,4.796531996,,,11/15/2021 0:00,22:41,22:35,01:07,3,0,10.0,792,5.210000038,177,2.25,1,2691,0.898999989,0.061999999,0.349000007,0.055,0.003,0.003,0.037999999,0.002,0.039000001,0.209999993,39.20000076,9.609999657,35.68999863,9.829999924,0.930000007,0.389999986,1.159999967,0.589999974
3603,44516,3956,121,0.867999971,0.057,0.34799999,0.052999999,0.003,0.003,0.035999998,0.002,0.039000001,2723,,0.070833333,44516.07083,1.0,4.842524009,,,11/16/2021 0:00,01:08,01:03,03:21,1,0,10.60000038,867,5.25,180,2.130000114,1,2742,0.870000005,0.057999998,0.344000012,0.052000001,0.003,0.003,0.035999998,0.002,0.035999998,0.270000011,39.36999893,9.229999542,36.15999985,10.03999996,0.939999998,0.400000006,1.169999957,0.589999974
3604,44516,3956,144,0.98299998,0.061999999,0.356000006,0.054000001,0.003,0.003,0.037,0.002,0.043000001,2748,,0.096527778,44516.09653,1.0,4.840748006,,,11/16/2021 0:00,01:08,01:03,03:21,1,0,10.60000038,867,5.25,180,2.130000114,1,2742,0.870000005,0.057999998,0.344000012,0.052000001,0.003,0.003,0.035999998,0.002,0.035999998,0.270000011,39.36999893,9.229999542,36.15999985,10.03999996,0.939999998,0.400000006,1.169999957,0.589999974
3605,44516,3956,148,0.828000009,0.059,0.352999985,0.052000001,0.003,0.003,0.037999999,0.002,0.037,2754,,0.111805556,44516.11181,1.0,4.898283996,,,11/16/2021 0:00,01:08,01:03,03:21,1,0,10.60000038,867,5.25,180,2.130000114,1,2742,0.870000005,0.057999998,0.344000012,0.052000001,0.003,0.003,0.035999998,0.002,0.035999998,0.270000011,39.36999893,9.229999542,36.15999985,10.03999996,0.939999998,0.400000006,1.169999957,0.589999974
3606,44516,3956,120,0.802999973,0.054000001,0.319999993,0.048,0.003,0.003,0.030999999,0.002,0.027000001,2745,,0.132638889,44516.13264,1.0,4.895580007,,,11/16/2021 0:00,01:08,01:03,03:21,1,0,10.60000038,867,5.25,180,2.130000114,1,2742,0.870000005,0.057999998,0.344000012,0.052000001,0.003,0.003,0.035999998,0.002,0.035999998,0.270000011,39.36999893,9.229999542,36.15999985,10.03999996,0.939999998,0.400000006,1.169999957,0.589999974
3607,44516,3957,145,0.985000014,0.074000001,0.324000001,0.052000001,0.003,0.003,0.034000002,0.002,0.037999999,2721,,0.173611111,44516.17361,1.0,4.796541995,,,11/16/2021 0:00,03:30,03:20,05:25,3,0,10.0,792,5.449999809,162,2.25,1,2719,0.995999992,0.074000001,0.323000014,0.052000001,0.003,0.003,0.035,0.002,0.037,0.289999992,40.70000076,9.470000267,34.56000137,9.800000191,0.829999983,0.49000001,1.090000033,0.649999976
3608,44516,3957,149,0.991999984,0.068999998,0.324000001,0.052000001,0.003,0.003,0.035999998,0.002,0.037999999,2728,,0.192361111,44516.19236,1.0,4.806652005,,,11/16/2021 0:00,03:30,03:20,05:25,3,0,10.0,792,5.449999809,162,2.25,1,2719,0.995999992,0.074000001,0.323000014,0.052000001,0.003,0.003,0.035,0.002,0.037,0.289999992,40.70000076,9.470000267,34.56000137,9.800000191,0.829999983,0.49000001,1.090000033,0.649999976
3609,44516,3957,173,1.011000037,0.078000002,0.32100001,0.052000001,0.003,0.003,0.035999998,0.002,0.035999998,2710,,0.218055556,44516.21806,,4.771377988,,,11/16/2021 0:00,03:30,03:20,05:25,3,0,10.0,792,5.449999809,162,2.25,1,2719,0.995999992,0.074000001,0.323000014,0.052000001,0.003,0.003,0.035,0.002,0.037,0.289999992,40.70000076,9.470000267,34.56000137,9.800000191,0.829999983,0.49000001,1.090000033,0.649999976
