Repository: rcalix1/TimeSeriesGPT

## Runs

* https://github.com/keonlee9420/Soft-DTW-Loss/tree/main
* These are older and will be archived
*

File: runs/Exp14/files/merged_seq_5998_CIVS.csv (part 43 of 61)
pd_index,date_f1,CNUM,LNUM_f1,SI_f1,S_f1,MN_f1,P_f1,CU_f1,NI_f1,CR_f1,MO_f1,TI_f1,HM_Temp_f1,ProbeSi_f1,Time_f1,Timestamp_f1,Compliant_eq_1_f1,C_perce_sat_f1,Before_After_f1,Good_bad_f1,date,Slag_Time_f2,Open_Time_f2,Close_Time_f2,Taphole_f2,Pipe_burn_hole_f2,Taphole_Length_f2,Clay_box_f2,Clay_Close_hole_ft3_f2,Clay_temp_f2,Drill_bit_size_f2,Drill_shafts_used_f2,Cast_Avg_Temp_f2,Cast_Avg_Si_f2,Cast_Avg_S_f2,Cast_Avg_Mn_f2,Cast_Avg_P_f2,Cast_Avg_Cu_f2,Cast_Avg_Ni_f2,Cast_Avg_Cr_f2,Cast_Avg_Mo_f2,Cast_Avg_Ti_f2,Slag_Fe_f2,Slag_SiO2_f2,Slag_Al2O3_f2,Slag_CaO_f2,Slag_MgO_f2,Slag_S_f2,Slag_K2O_f2,Slag_B_SiO2_f2,Slag_TiO2_f2
4103,44530,4131,120,2.394000053,0.079000004,0.335000008,0.052999999,0.003,0.003,0.027000001,0.002,0.037,2704,,0.965972222,44530.96597,,4.332029982,,,11/30/2021 0:00,23:10,22:49,01:17,3,0,9.399999619,887,4.980000019,220,2.5,1,2713,2.076999903,0.090999998,0.323000014,0.055,0.003,0.003,0.028999999,0.002,0.032000002,0.400000006,44.56000137,6.590000153,33.20999908,8.930000305,0.819999993,0.569999993,0.949999988,0.389999986
4104,44531,4132,192,1.141000032,0.197999999,0.221000001,0.050999999,0.003,0.003,0.026000001,0.002,0.02,2540,,0.104166667,44531.10417,,4.436457991,,,12/1/2021 0:00,01:20,01:11,03:13,1,0,7.5,888,5.0,168,2.130000114,3,2547,1.052999973,0.219999999,0.206,0.050999999,0.003,0.003,0.025,0.002,0.018999999,3.769999981,43.18999863,6.010000229,30.78000069,7.510000229,0.439999998,0.349999994,0.889999986,0.469999999
4105,44531,4132,182,0.963999987,0.240999997,0.189999998,0.050000001,0.003,0.003,0.023,0.002,0.017000001,2554,,0.135416667,44531.13542,,4.494150005,,,12/1/2021 0:00,01:20,01:11,03:13,1,0,7.5,888,5.0,168,2.130000114,3,2547,1.052999973,0.219999999,0.206,0.050999999,0.003,0.003,0.025,0.002,0.018999999,3.769999981,43.18999863,6.010000229,30.78000069,7.510000229,0.439999998,0.349999994,0.889999986,0.469999999
4106,44531,4133,121,1.570000052,0.114,0.296000004,0.055,0.003,0.003,0.029999999,0.002,0.026000001,2566,,0.159722222,44531.15972,,4.376397984,,,12/1/2021 0:00,03:42,03:03,03:58,3,0,10.60000038,887,2.019999981,250,2.130000114,2,2566,1.570000052,0.114,0.296000004,0.055,0.003,0.003,0.029999999,0.002,0.026000001,0.439999998,45.20000076,6.659999847,33.13999939,9.029999733,0.810000002,0.579999983,0.930000007,0.389999986
4107,44532,4139,100,1.406999946,,0.0,0.057999998,0.003,0.003,0.017999999,0.002,0.018999999,2569,,0.704861111,44532.70486,,4.465820017,,,12/2/2021 0:00,16:45,16:40,18:22,1,10,10.0,REST,0.600000024,200,2.25,1,2569,1.406999946,0.0,0.0,0.057999998,0.003,0.003,0.017999999,0.002,0.018999999,0.0,0.0,0.0,0.0,0.0,0.0,0.0,0.0,0.0
4108,44542,4139,100,1.406999946,,0.0,0.057999998,0.003,0.003,0.017999999,0.002,0.018999999,2569,,0.704861111,44542.70486,,4.465820017,,,12/2/2021 0:00,16:45,16:40,18:22,1,10,10.0,REST,0.600000024,200,2.25,1,2569,1.406999946,0.0,0.0,0.057999998,0.003,0.003,0.017999999,0.002,0.018999999,0.0,0.0,0.0,0.0,0.0,0.0,0.0,0.0,0.0
4109,44536,4203,121,0.723999977,0.028999999,0.32100001,0.055,0.001,0.004,0.035,0.003,0.021,2683,,0.233333333,44536.23333,1.0,4.840408008,,,12/6/2021 0:00,05:14,05:10,06:40,1,1,10.89999962,898,5.25,173,2.0,1,2715,0.723999977,0.028999999,0.32100001,0.055,0.001,0.004,0.035,0.003,0.021,0.209999993,39.91999817,6.739999771,36.95999908,9.390000343,0.860000014,0.430000007,1.159999967,0.379999995
4110,44536,4203,192,,,0.0,0.0,0.0,0.0,0.0,0.0,0.0,2747,,0.266666667,44536.26667,,5.17556,,,12/6/2021 0:00,05:14,05:10,06:40,1,1,10.89999962,898,5.25,173,2.0,1,2715,0.723999977,0.028999999,0.32100001,0.055,0.001,0.004,0.035,0.003,0.021,0.209999993,39.91999817,6.739999771,36.95999908,9.390000343,0.860000014,0.430000007,1.159999967,0.379999995
4111,44550,4203,121,,,0.0,0.0,0.0,0.0,0.0,0.0,0.0,2683,,0.233333333,44550.23333,,5.08561,,,12/6/2021 0:00,05:14,05:10,06:40,1,1,10.89999962,898,5.25,173,2.0,1,2715,0.723999977,0.028999999,0.32100001,0.055,0.001,0.004,0.035,0.003,0.021,0.209999993,39.91999817,6.739999771,36.95999908,9.390000343,0.860000014,0.430000007,1.159999967,0.379999995
4112,44550,4203,192,,,0.0,0.0,0.0,0.0,0.0,0.0,0.0,2747,,0.266666667,44550.26667,,5.17556,,,12/6/2021 0:00,05:14,05:10,06:40,1,1,10.89999962,898,5.25,173,2.0,1,2715,0.723999977,0.028999999,0.32100001,0.055,0.001,0.004,0.035,0.003,0.021,0.209999993,39.91999817,6.739999771,36.95999908,9.390000343,0.860000014,0.430000007,1.159999967,0.379999995
4113,44545,4151,100,,,0.0,0.0,0.0,0.0,0.0,0.0,0.0,2650,,0.3125,44545.3125,,5.03678,,,12/15/2021 0:00,07:44,07:27,08:41,1,0,6.0,REST,1.5,162,2.119999886,1,2650,0.0,0.0,0.0,0.0,0.0,0.0,0.0,0.0,0.0,1.629999995,43.27999878,8.720000267,30.95000076,7.989999771,0.629999995,0.25,0.899999976,0.560000002
4114,44545,4152,101,2.943000078,0.203999996,0.294999987,0.056000002,0.003,0.003,0.025,0.002,0.048,2650,,0.413194444,44545.41319,,4.032629976,,,12/15/2021 0:00,10:25,09:44,12:00,1,0,8.0,REST,1.600000024,172,2.130000114,1,2650,2.943000078,0.203999996,0.294999987,0.056000002,0.003,0.003,0.025,0.002,0.048,0.0,0.0,0.0,0.0,0.0,0.0,0.0,0.0,0.0
4115,44545,4153,121,3.381000042,0.165999994,0.328000009,0.059,0.111000001,0.003,0.027000001,0.002,0.061999999,2584,,0.576388889,44545.57639,,3.81946399,,,12/15/2021 0:00,14:20,13:25,17:00,1,1,10.0,REST,0.0,166,2.130000114,1,2655,3.407000065,0.112000003,0.379000008,0.059,0.092,0.003,0.028999999,0.002,0.063000001,0.0,0.0,0.0,0.0,0.0,0.0,0.0,0.0,0.0
4116,44545,4153,192,3.967000008,0.165000007,0.370999992,0.061000001,0.118000001,0.003,0.029999999,0.002,0.059999999,2597,,0.597222222,44545.59722,,3.656737995,,,12/15/2021 0:00,14:20,13:25,17:00,1,1,10.0,REST,0.0,166,2.130000114,1,2655,3.407000065,0.112000003,0.379000008,0.059,0.092,0.003,0.028999999,0.002,0.063000001,0.0,0.0,0.0,0.0,0.0,0.0,0.0,0.0,0.0
4117,44545,4153,152,3.068000078,0.092,0.386000007,0.055,0.116999999,0.003,0.027000001,0.002,0.063000001,2637,,0.622916667,44545.62292,,4.023567976,,,12/15/2021 0:00,14:20,13:25,17:00,1,1,10.0,REST,0.0,166,2.130000114,1,2655,3.407000065,0.112000003,0.379000008,0.059,0.092,0.003,0.028999999,0.002,0.063000001,0.0,0.0,0.0,0.0,0.0,0.0,0.0,0.0,0.0
4118,44545,4153,139,4.080999851,0.071000002,0.437000006,0.064000003,0.044,0.003,0.032000002,0.002,0.071000002,2706,,0.659722222,44545.65972,,3.816626044,,,12/15/2021 0:00,14:20,13:25,17:00,1,1,10.0,REST,0.0,166,2.130000114,1,2655,3.407000065,0.112000003,0.379000008,0.059,0.092,0.003,0.028999999,0.002,0.063000001,0.0,0.0,0.0,0.0,0.0,0.0,0.0,0.0,0.0
4119,44545,4153,153,3.068000078,0.092,0.386000007,0.055,0.116999999,0.003,0.027000001,0.002,0.063000001,2707,,0.673611111,44545.67361,,4.123797976,,,12/15/2021 0:00,14:20,13:25,17:00,1,1,10.0,REST,0.0,166,2.130000114,1,2655,3.407000065,0.112000003,0.379000008,0.059,0.092,0.003,0.028999999,0.002,0.063000001,0.0,0.0,0.0,0.0,0.0,0.0,0.0,0.0,0.0
4120,44545,4153,193,2.875999928,0.083999999,0.368000001,0.057,0.046999998,0.003,0.028999999,0.002,0.057,2704,,0.689583333,44545.68958,,4.180214023,,,12/15/2021 0:00,14:20,13:25,17:00,1,1,10.0,REST,0.0,166,2.130000114,1,2655,3.407000065,0.112000003,0.379000008,0.059,0.092,0.003,0.028999999,0.002,0.063000001,0.0,0.0,0.0,0.0,0.0,0.0,0.0,0.0,0.0
4121,44545,4154,148,1.784999967,0.143000007,0.291999996,0.052999999,0.066,0.003,0.028999999,0.002,0.037999999,2605,,0.752777778,44545.75278,,4.352666008,,,12/15/2021 0:00,18:56,17:51,19:44,1,1,8.5,REST,1.0,158,2.119999886,1,2634,2.365999937,0.112999998,0.340999991,0.056000002,0.045000002,0.003,0.029999999,0.002,0.050999999,0.349999994,40.99000168,12.07999992,31.5,8.970000267,1.450000048,0.300000012,0.99000001,0.449999988
4122,44545,4154,183,2.588999987,0.125,0.345999986,0.055,0.059,0.003,0.028999999,0.002,0.057999998,2643,,0.772222222,44545.77222,,4.168018004,,,12/15/2021 0:00,18:56,17:51,19:44,1,1,8.5,REST,1.0,158,2.119999886,1,2634,2.365999937,0.112999998,0.340999991,0.056000002,0.045000002,0.003,0.029999999,0.002,0.050999999,0.349999994,40.99000168,12.07999992,31.5,8.970000267,1.450000048,0.300000012,0.99000001,0.449999988
4123,44545,4154,182,2.476999998,0.112999998,0.338999987,0.057999998,0.035999998,0.003,0.028999999,0.002,0.052999999,2649,,0.784722222,44545.78472,,4.214062002,,,12/15/2021 0:00,18:56,17:51,19:44,1,1,8.5,REST,1.0,158,2.119999886,1,2634,2.365999937,0.112999998,0.340999991,0.056000002,0.045000002,0.003,0.029999999,0.002,0.050999999,0.349999994,40.99000168,12.07999992,31.5,8.970000267,1.450000048,0.300000012,0.99000001,0.449999988
4124,44545,4154,146,2.611000061,0.068999998,0.386999995,0.059,0.021,0.003,0.030999999,0.002,0.055,2650,,0.797916667,44545.79792,,4.191135981,,,12/15/2021 0:00,18:56,17:51,19:44,1,1,8.5,REST,1.0,158,2.119999886,1,2634,2.365999937,0.112999998,0.340999991,0.056000002,0.045000002,0.003,0.029999999,0.002,0.050999999,0.349999994,40.99000168,12.07999992,31.5,8.970000267,1.450000048,0.300000012,0.99000001,0.449999988
4125,44545,4154,163,,,0.0,0.0,0.0,0.0,0.0,0.0,0.0,2626,,0.814583333,44545.81458,,5.00337,,,12/15/2021 0:00,18:56,17:51,19:44,1,1,8.5,REST,1.0,158,2.119999886,1,2634,2.365999937,0.112999998,0.340999991,0.056000002,0.045000002,0.003,0.029999999,0.002,0.050999999,0.349999994,40.99000168,12.07999992,31.5,8.970000267,1.450000048,0.300000012,0.99000001,0.449999988
4126,44545,4155,144,1.996000051,0.093000002,0.326999992,0.055,0.039000001,0.003,0.029999999,0.002,0.046,2652,,0.863194444,44545.86319,,4.376965983,,,12/15/2021 0:00,21:03,20:30,21:44,1,0,7.0,REST,1.0,180,2.130000114,1,2647,2.471999884,0.07,0.36500001,0.059999999,0.01,0.004,0.032000002,0.003,0.050000001,0.670000017,39.54999924,12.64000034,34.34999847,9.960000038,1.50999999,0.25,1.120000005,0.379999995
4127,44545,4155,142,2.404000044,0.100000001,0.328999996,0.059,0.001,0.004,0.033,0.003,0.046,2646,,0.878472222,44545.87847,,4.236141986,,,12/15/2021 0:00,21:03,20:30,21:44,1,0,7.0,REST,1.0,180,2.130000114,1,2647,2.471999884,0.07,0.36500001,0.059999999,0.01,0.004,0.032000002,0.003,0.050000001,0.670000017,39.54999924,12.64000034,34.34999847,9.960000038,1.50999999,0.25,1.120000005,0.379999995
4128,44545,4155,157,2.789000034,0.046,0.407999992,0.063000001,0.001,0.004,0.033,0.003,0.052000001,2654,,0.897916667,44545.89792,,4.152133989,,,12/15/2021 0:00,21:03,20:30,21:44,1,0,7.0,REST,1.0,180,2.130000114,1,2647,2.471999884,0.07,0.36500001,0.059999999,0.01,0.004,0.032000002,0.003,0.050000001,0.670000017,39.54999924,12.64000034,34.34999847,9.960000038,1.50999999,0.25,1.120000005,0.379999995
4129,44545,4155,150,2.697000027,0.041999999,0.395999998,0.064000003,0.001,0.004,0.033,0.003,0.054000001,2638,,0.90625,44545.90625,,4.158457991,,,12/15/2021 0:00,21:03,20:30,21:44,1,0,7.0,REST,1.0,180,2.130000114,1,2647,2.471999884,0.07,0.36500001,0.059999999,0.01,0.004,0.032000002,0.003,0.050000001,0.670000017,39.54999924,12.64000034,34.34999847,9.960000038,1.50999999,0.25,1.120000005,0.379999995
4130,44545,4156,186,2.239000082,0.061999999,0.32100001,0.059999999,0.001,0.004,0.032000002,0.003,0.046,2647,,0.002777778,44545.00278,,4.304507976,,,12/15/2021 0:00,23:24,22:35,01:48,1,0,7.0,REST,3.5,175,2.130000114,1,2662,2.364000082,0.07,0.349999994,0.059,0.001,0.004,0.032000002,0.003,0.055,0.07,39.45999908,12.84000015,33.29000092,9.710000038,1.529999971,0.25,1.090000033,0.389999986
4131,44545,4156,156,2.164000034,0.064999998,0.32100001,0.059999999,0.001,0.004,0.032000002,0.003,0.039999999,2672,,0.025694444,44545.02569,,4.362537991,,,12/15/2021 0:00,23:24,22:35,01:48,1,0,7.0,REST,3.5,175,2.130000114,1,2662,2.364000082,0.07,0.349999994,0.059,0.001,0.004,0.032000002,0.003,0.055,0.07,39.45999908,12.84000015,33.29000092,9.710000038,1.529999971,0.25,1.090000033,0.389999986
4132,44545,4156,145,2.308000088,0.045000002,0.367000014,0.061000001,0.001,0.004,0.033,0.003,0.046,2649,,0.041666667,44545.04167,,4.293445972,,,12/15/2021 0:00,23:24,22:35,01:48,1,0,7.0,REST,3.5,175,2.130000114,1,2662,2.364000082,0.07,0.349999994,0.059,0.001,0.004,0.032000002,0.003,0.055,0.07,39.45999908,12.84000015,33.29000092,9.710000038,1.529999971,0.25,1.090000033,0.389999986
4133,44545,4156,161,2.427999973,0.052999999,0.398000002,0.059,0.003,0.003,0.028999999,0.002,0.101999998,2682,,0.061805556,44545.06181,,4.300834008,,,12/15/2021 0:00,23:24,22:35,01:48,1,0,7.0,REST,3.5,175,2.130000114,1,2662,2.364000082,0.07,0.349999994,0.059,0.001,0.004,0.032000002,0.003,0.055,0.07,39.45999908,12.84000015,33.29000092,9.710000038,1.529999971,0.25,1.090000033,0.389999986
4134,44545,4156,180,2.345999956,0.082000002,0.344000012,0.059999999,0.001,0.004,0.032000002,0.003,0.050000001,2643,,0.953472222,44545.95347,,4.258842013,,,12/15/2021 0:00,23:24,22:35,01:48,1,0,7.0,REST,3.5,175,2.130000114,1,2662,2.364000082,0.07,0.349999994,0.059,0.001,0.004,0.032000002,0.003,0.055,0.07,39.45999908,12.84000015,33.29000092,9.710000038,1.529999971,0.25,1.090000033,0.389999986
4135,44545,4156,132,2.496000051,0.078000002,0.352999985,0.059,0.001,0.004,0.030999999,0.003,0.052999999,2657,,0.958333333,44545.95833,,4.232513983,,,12/15/2021 0:00,23:24,22:35,01:48,1,0,7.0,REST,3.5,175,2.130000114,1,2662,2.364000082,0.07,0.349999994,0.059,0.001,0.004,0.032000002,0.003,0.055,0.07,39.45999908,12.84000015,33.29000092,9.710000038,1.529999971,0.25,1.090000033,0.389999986
4136,44545,4156,140,2.433000088,0.097000003,0.340000004,0.059,0.001,0.004,0.032000002,0.003,0.050999999,2685,,0.975694444,44545.97569,,4.285199972,,,12/15/2021 0:00,23:24,22:35,01:48,1,0,7.0,REST,3.5,175,2.130000114,1,2662,2.364000082,0.07,0.349999994,0.059,0.001,0.004,0.032000002,0.003,0.055,0.07,39.45999908,12.84000015,33.29000092,9.710000038,1.529999971,0.25,1.090000033,0.389999986
4137,44545,4156,173,2.496999979,0.079000004,0.354999989,0.055,0.001,0.004,0.030999999,0.003,0.048999999,2663,,0.985416667,44545.98542,,4.243460005,,,12/15/2021 0:00,23:24,22:35,01:48,1,0,7.0,REST,3.5,175,2.130000114,1,2662,2.364000082,0.07,0.349999994,0.059,0.001,0.004,0.032000002,0.003,0.055,0.07,39.45999908,12.84000015,33.29000092,9.710000038,1.529999971,0.25,1.090000033,0.389999986
4138,44546,4157,158,2.03399992,0.082000002,0.347000003,0.052999999,0.003,0.003,0.027000001,0.002,0.085000001,2674,,0.118055556,44546.11806,,4.401646024,,,12/16/2021 0:00,03:48,02:33,04:05,1,0,9.5,REST,3.5,195,2.130000114,1,2708,1.835000038,0.101000004,0.312000006,0.052999999,0.002,0.004,0.028999999,0.003,0.052999999,0.189999998,41.47000122,11.38000011,33.15000153,9.850000381,1.309999943,0.219999999,1.039999962,0.409999996
4139,44546,4157,121,1.769000053,0.105999999,0.298999995,0.052999999,0.001,0.004,0.029999999,0.003,0.037999999,2731,,0.143055556,44546.14306,,4.552521984,,,12/16/2021 0:00,03:48,02:33,04:05,1,0,9.5,REST,3.5,195,2.130000114,1,2708,1.835000038,0.101000004,0.312000006,0.052999999,0.002,0.004,0.028999999,0.003,0.052999999,0.189999998,41.47000122,11.38000011,33.15000153,9.850000381,1.309999943,0.219999999,1.039999962,0.409999996
4140,44546,4157,194,1.702000022,0.114,0.289999992,0.052999999,0.001,0.004,0.029999999,0.003,0.035999998,2720,,0.158333333,44546.15833,,4.554419993,,,12/16/2021 0:00,03:48,02:33,04:05,1,0,9.5,REST,3.5,195,2.130000114,1,2708,1.835000038,0.101000004,0.312000006,0.052999999,0.002,0.004,0.028999999,0.003,0.052999999,0.189999998,41.47000122,11.38000011,33.15000153,9.850000381,1.309999943,0.219999999,1.039999962,0.409999996
4141,44546,4159,193,1.06099999,0.093999997,0.280000001,0.050000001,0.003,0.003,0.027000001,0.002,0.032000002,2659,,0.25,44546.25,,4.674460004,,,12/16/2021 0:00,06:29,05:07,07:58,3,0,9.5,879,3.970000029,200,2.5,1,2653,1.274999976,0.077,0.316000015,0.050999999,0.003,0.003,0.028999999,0.002,0.034000002,0.209999993,42.47000122,10.10000038,34.27999878,10.19999981,1.200000048,0.219999999,1.049999952,0.460000008
4142,44546,4159,155,1.483999968,0.071999997,0.335000008,0.052999999,0.003,0.003,0.029999999,0.002,0.039999999,2656,,0.271527778,44546.27153,,4.550110012,,,12/16/2021 0:00,06:29,05:07,07:58,3,0,9.5,879,3.970000029,200,2.5,1,2653,1.274999976,0.077,0.316000015,0.050999999,0.003,0.003,0.028999999,0.002,0.034000002,0.209999993,42.47000122,10.10000038,34.27999878,10.19999981,1.200000048,0.219999999,1.049999952,0.460000008
4143,44546,4159,120,1.241999984,0.081,0.307000011,0.050000001,0.003,0.003,0.027000001,0.002,0.034000002,2656,,0.283333333,44546.28333,,4.621736005,,,12/16/2021 0:00,06:29,05:07,07:58,3,0,9.5,879,3.970000029,200,2.5,1,2653,1.274999976,0.077,0.316000015,0.050999999,0.003,0.003,0.028999999,0.002,0.034000002,0.209999993,42.47000122,10.10000038,34.27999878,10.19999981,1.200000048,0.219999999,1.049999952,0.460000008
4144,44546,4159,157,1.22300005,0.064000003,0.345999986,0.052000001,0.003,0.003,0.030999999,0.002,0.032000002,2676,,0.295833333,44546.29583,,4.663127983,,,12/16/2021 0:00,06:29,05:07,07:58,3,0,9.5,879,3.970000029,200,2.5,1,2653,1.274999976,0.077,0.316000015,0.050999999,0.003,0.003,0.028999999,0.002,0.034000002,0.209999993,42.47000122,10.10000038,34.27999878,10.19999981,1.200000048,0.219999999,1.049999952,0.460000008
4145,44546,4159,146,1.366999984,0.072999999,0.310000002,0.050999999,0.003,0.003,0.028000001,0.002,0.032000002,2620,,0.331944444,44546.33194,,4.534540006,,,12/16/2021 0:00,06:29,05:07,07:58,3,0,9.5,879,3.970000029,200,2.5,1,2653,1.274999976,0.077,0.316000015,0.050999999,0.003,0.003,0.028999999,0.002,0.034000002,0.209999993,42.47000122,10.10000038,34.27999878,10.19999981,1.200000048,0.219999999,1.049999952,0.460000008
4146,44546,4160,144,1.406999946,0.096000001,0.321999997,0.050999999,0.004,0.003,0.028999999,0.002,0.035,2530,,0.325694444,44546.32569,,4.384776017,,,12/16/2021 0:00,07:49,07:35,11:06,1,0,8.0,895,3.779999971,166,2.119999886,1,2655,1.873999953,0.064999998,0.39199999,0.057999998,0.003,0.003,0.029999999,0.002,0.046,0.209999993,42.5,8.699999809,33.40999985,9.68999958,1.070000052,0.540000021,1.00999999,0.449999988
4147,44546,4160,150,2.085000038,0.059,0.428000003,0.059999999,0.003,0.003,0.030999999,0.002,0.050999999,2638,,0.365277778,44546.36528,,4.343593989,,,12/16/2021 0:00,07:49,07:35,11:06,1,0,8.0,895,3.779999971,166,2.119999886,1,2655,1.873999953,0.064999998,0.39199999,0.057999998,0.003,0.003,0.029999999,0.002,0.046,0.209999993,42.5,8.699999809,33.40999985,9.68999958,1.070000052,0.540000021,1.00999999,0.449999988
4148,44546,4160,182,1.40199995,0.077,0.363000005,0.054000001,0.003,0.003,0.030999999,0.002,0.035,2671,,0.395138889,44546.39514,,4.594544015,,,12/16/2021 0:00,07:49,07:35,11:06,1,0,8.0,895,3.779999971,166,2.119999886,1,2655,1.873999953,0.064999998,0.39199999,0.057999998,0.003,0.003,0.029999999,0.002,0.046,0.209999993,42.5,8.699999809,33.40999985,9.68999958,1.070000052,0.540000021,1.00999999,0.449999988
4149,44546,4160,158,2.431999922,0.041999999,0.432999998,0.063000001,0.003,0.003,0.028999999,0.002,0.059999999,2729,,0.431944444,44546.43194,,4.370474024,,,12/16/2021 0:00,07:49,07:35,11:06,1,0,8.0,895,3.779999971,166,2.119999886,1,2655,1.873999953,0.064999998,0.39199999,0.057999998,0.003,0.003,0.029999999,0.002,0.046,0.209999993,42.5,8.699999809,33.40999985,9.68999958,1.070000052,0.540000021,1.00999999,0.449999988
4150,44546,4160,142,2.046000004,0.050999999,0.412,0.059999999,0.003,0.003,0.028999999,0.002,0.050000001,2710,,0.465972222,44546.46597,,4.461236,,,12/16/2021 0:00,07:49,07:35,11:06,1,0,8.0,895,3.779999971,166,2.119999886,1,2655,1.873999953,0.064999998,0.39199999,0.057999998,0.003,0.003,0.029999999,0.002,0.046,0.209999993,42.5,8.699999809,33.40999985,9.68999958,1.070000052,0.540000021,1.00999999,0.449999988
4151,44546,4161,121,2.312999964,0.039000001,0.439999998,0.057999998,0.003,0.003,0.029999999,0.002,0.057999998,2738,,0.493055556,44546.49306,,4.423260011,,,12/16/2021 0:00,10:45,10:27,12:43,3,0,11.0,879,3.75,200,2.25,1,2734,2.200999975,0.035,0.423999995,0.057999998,0.003,0.003,0.032000002,0.002,0.056000002,0.0,0.0,0.0,0.0,0.0,0.0,0.0,0.0,0.0
4152,44546,4161,163,2.089999914,0.030999999,0.407000005,0.057,0.003,0.003,0.034000002,0.002,0.055,2730,,0.520833333,44546.52083,,4.484716027,,,12/16/2021 0:00,10:45,10:27,12:43,3,0,11.0,879,3.75,200,2.25,1,2734,2.200999975,0.035,0.423999995,0.057999998,0.003,0.003,0.032000002,0.002,0.056000002,0.0,0.0,0.0,0.0,0.0,0.0,0.0,0.0,0.0
4153,44546,4162,147,2.700000048,0.033,0.400000006,0.057,0.003,0.003,0.029999999,0.002,0.064000003,2731,,0.530555556,44546.53056,,4.294619985,,,12/16/2021 0:00,12:14,12:05,14:21,1,0,9.0,895,3.769999981,172,2.119999886,1,2752,1.837000012,0.057999998,0.344999999,0.056000002,0.003,0.003,0.029999999,0.002,0.046,0.159999996,39.72999954,9.220000267,36.45000076,9.850000381,1.320000052,0.230000004,1.169999957,0.300000012
4154,44546,4162,148,1.684000015,0.071000002,0.321999997,0.057,0.003,0.003,0.028999999,0.002,0.043000001,2782,,0.559027778,44546.55903,,4.666725994,,,12/16/2021 0:00,12:14,12:05,14:21,1,0,9.0,895,3.769999981,172,2.119999886,1,2752,1.837000012,0.057999998,0.344999999,0.056000002,0.003,0.003,0.029999999,0.002,0.046,0.159999996,39.72999954,9.220000267,36.45000076,9.850000381,1.320000052,0.230000004,1.169999957,0.300000012
4155,44546,4162,155,1.126999974,0.068999998,0.312999994,0.054000001,0.003,0.003,0.032000002,0.002,0.029999999,2743,,0.584722222,44546.58472,,4.784394008,,,12/16/2021 0:00,12:14,12:05,14:21,1,0,9.0,895,3.769999981,172,2.119999886,1,2752,1.837000012,0.057999998,0.344999999,0.056000002,0.003,0.003,0.029999999,0.002,0.046,0.159999996,39.72999954,9.220000267,36.45000076,9.850000381,1.320000052,0.230000004,1.169999957,0.300000012
4156,44546,4163,194,,,0.0,0.0,0.0,0.0,0.0,0.0,0.0,2617,,0.646527778,44546.64653,,4.99052,,,12/16/2021 0:00,14:29,14:18,19:13,3,0,11.89999962,879,3.220000029,175,2.130000114,1,2664,1.761999965,0.044,0.398999989,0.059,0.003,0.003,0.033,0.002,0.046999998,0.289999992,39.72000122,8.520000458,34.63999939,9.369999886,1.080000043,0.340000004,1.110000014,0.349999994
4157,44546,4163,191,1.243000031,0.057,0.389999986,0.059,0.003,0.003,0.035,0.002,0.034000002,2609,,0.697916667,44546.69792,,4.56355999,,,12/16/2021 0:00,14:29,14:18,19:13,3,0,11.89999962,879,3.220000029,175,2.130000114,1,2664,1.761999965,0.044,0.398999989,0.059,0.003,0.003,0.033,0.002,0.046999998,0.289999992,39.72000122,8.520000458,34.63999939,9.369999886,1.080000043,0.340000004,1.110000014,0.349999994
4158,44546,4163,186,1.516000032,0.048999999,0.386000007,0.057999998,0.003,0.003,0.033,0.002,0.039999999,2708,,0.727777778,44546.72778,,4.623697991,,,12/16/2021 0:00,14:29,14:18,19:13,3,0,11.89999962,879,3.220000029,175,2.130000114,1,2664,1.761999965,0.044,0.398999989,0.059,0.003,0.003,0.033,0.002,0.046999998,0.289999992,39.72000122,8.520000458,34.63999939,9.369999886,1.080000043,0.340000004,1.110000014,0.349999994
4159,44546,4163,132,2.52699995,0.027000001,0.421000004,0.059999999,0.003,0.003,0.032000002,0.002,0.066,2722,,0.784722222,44546.78472,,4.337398016,,,12/16/2021 0:00,14:29,14:18,19:13,3,0,11.89999962,879,3.220000029,175,2.130000114,1,2664,1.761999965,0.044,0.398999989,0.059,0.003,0.003,0.033,0.002,0.046999998,0.289999992,39.72000122,8.520000458,34.63999939,9.369999886,1.080000043,0.340000004,1.110000014,0.349999994
4160,44546,4164,160,0.893999994,0.082000002,0.338999987,0.050000001,0.003,0.003,0.033,0.002,0.022,2566,,0.6875,44546.6875,1.0,4.601612,,,12/16/2021 0:00,15:52,15:50,17:04,1,1,9.0,895,4.519999981,162,2.119999886,1,2566,0.893999994,0.082000002,0.338999987,0.050000001,0.003,0.003,0.033,0.002,0.022,0.419999987,40.97000122,8.31000042,33.70000076,9.640000343,0.939999998,0.469999999,1.059999943,0.389999986
4161,44546,4165,184,1.577999949,0.045000002,0.395000011,0.057,0.003,0.003,0.034000002,0.002,0.045000002,2749,,0.828472222,44546.82847,,4.663200015,,,12/16/2021 0:00,18:55,18:48,21:32,1,0,10.60000038,895,1.0,162,2.130000114,1,2737,1.429999948,0.048,0.375999987,0.059,0.002,0.003,0.034000002,0.002,0.039000001,0.189999998,40.25,8.159999847,34.66999817,10.14000034,1.070000052,0.330000013,1.110000014,0.340000004
4162,44546,4165,120,1.481999993,0.044,0.388000011,0.057,0.003,0.003,0.032000002,0.002,0.041000001,2768,,0.860416667,44546.86042,,4.721434002,,,12/16/2021 0:00,18:55,18:48,21:32,1,0,10.60000038,895,1.0,162,2.130000114,1,2737,1.429999948,0.048,0.375999987,0.059,0.002,0.003,0.034000002,0.002,0.039000001,0.189999998,40.25,8.159999847,34.66999817,10.14000034,1.070000052,0.330000013,1.110000014,0.340000004
4163,44546,4165,144,1.228999972,0.054000001,0.345999986,0.064000003,0.001,0.004,0.035,0.003,0.032000002,2695,,0.890972222,44546.89097,,4.687008007,,,12/16/2021 0:00,18:55,18:48,21:32,1,0,10.60000038,895,1.0,162,2.130000114,1,2737,1.429999948,0.048,0.375999987,0.059,0.002,0.003,0.034000002,0.002,0.039000001,0.189999998,40.25,8.159999847,34.66999817,10.14000034,1.070000052,0.330000013,1.110000014,0.340000004
4164,44546,4166,140,1.56400001,0.046999998,0.351999998,0.055,0.003,0.003,0.029999999,0.002,0.075000003,2738,,0.927083333,44546.92708,,4.650775997,,,12/16/2021 0:00,22:15,21:44,23:15,1,0,10.19999981,890,4.0,190,2.25,1,2746,1.424000025,0.046999998,0.340000004,0.052000001,0.002,0.004,0.034000002,0.003,0.048999999,0.079999998,39.06999969,13.26000023,35.79000092,10.39999962,0.0,0.340000004,1.179999948,0.370000005
4165,44546,4166,155,1.286999941,0.046,0.324999988,0.050000001,0.001,0.004,0.035999998,0.003,0.035,2749,,0.942361111,44546.94236,,4.753360018,,,12/16/2021 0:00,22:15,21:44,23:15,1,0,10.19999981,890,4.0,190,2.25,1,2746,1.424000025,0.046999998,0.340000004,0.052000001,0.002,0.004,0.034000002,0.003,0.048999999,0.079999998,39.06999969,13.26000023,35.79000092,10.39999962,0.0,0.340000004,1.179999948,0.370000005
4166,44546,4166,194,1.422000051,0.046999998,0.344000012,0.052000001,0.001,0.004,0.035,0.003,0.035999998,2751,,0.956944444,44546.95694,,4.716121985,,,12/16/2021 0:00,22:15,21:44,23:15,1,0,10.19999981,890,4.0,190,2.25,1,2746,1.424000025,0.046999998,0.340000004,0.052000001,0.002,0.004,0.034000002,0.003,0.048999999,0.079999998,39.06999969,13.26000023,35.79000092,10.39999962,0.0,0.340000004,1.179999948,0.370000005
4167,44546,4167,193,,,0.0,0.0,0.0,0.0,0.0,0.0,0.0,2671,,0.004861111,44546.00486,,5.06762,,,12/16/2021 0:00,00:19,23:13,03:14,3,0,12.0,879,2.440000057,150,2.25,1,2696,1.254999995,0.041999999,0.363000005,0.055,0.001,0.004,0.033,0.003,0.035999998,0.25999999,38.45000076,13.81000042,33.86000061,9.609999657,0.0,0.379999995,1.129999995,0.389999986
4168,44546,4167,191,1.123000026,0.037999999,0.351999998,0.056000002,0.001,0.004,0.035,0.003,0.028999999,2696,,0.060416667,44546.06042,,4.731645992,,,12/16/2021 0:00,00:19,23:13,03:14,3,0,12.0,879,2.440000057,150,2.25,1,2696,1.254999995,0.041999999,0.363000005,0.055,0.001,0.004,0.033,0.003,0.035999998,0.25999999,38.45000076,13.81000042,33.86000061,9.609999657,0.0,0.379999995,1.129999995,0.389999986
4169,44546,4167,148,1.449000001,0.050000001,0.321999997,0.054000001,0.001,0.004,0.033,0.003,0.024,2700,,0.0625,44546.0625,,4.630745999,,,12/16/2021 0:00,00:19,23:13,03:14,3,0,12.0,879,2.440000057,150,2.25,1,2696,1.254999995,0.041999999,0.363000005,0.055,0.001,0.004,0.033,0.003,0.035999998,0.25999999,38.45000076,13.81000042,33.86000061,9.609999657,0.0,0.379999995,1.129999995,0.389999986
4170,44546,4167,142,1.215999961,0.023,0.398000002,0.056000002,0.001,0.004,0.034000002,0.003,0.029999999,2718,,0.097916667,44546.09792,,4.740944012,,,12/16/2021 0:00,00:19,23:13,03:14,3,0,12.0,879,2.440000057,150,2.25,1,2696,1.254999995,0.041999999,0.363000005,0.055,0.001,0.004,0.033,0.003,0.035999998,0.25999999,38.45000076,13.81000042,33.86000061,9.609999657,0.0,0.379999995,1.129999995,0.389999986
4171,44546,4167,173,1.376999974,0.039999999,0.419999987,0.057,0.003,0.003,0.030999999,0.002,0.072999999,2743,,0.121527778,44546.12153,,4.720500008,,,12/16/2021 0:00,00:19,23:13,03:14,3,0,12.0,879,2.440000057,150,2.25,1,2696,1.254999995,0.041999999,0.363000005,0.055,0.001,0.004,0.033,0.003,0.035999998,0.25999999,38.45000076,13.81000042,33.86000061,9.609999657,0.0,0.379999995,1.129999995,0.389999986
4172,44546,4167,147,1.10800004,0.057999998,0.324999988,0.054000001,0.001,0.004,0.033,0.003,0.025,2653,,0.990972222,44546.99097,,4.666519987,,,12/16/2021 0:00,00:19,23:13,03:14,3,0,12.0,879,2.440000057,150,2.25,1,2696,1.254999995,0.041999999,0.363000005,0.055,0.001,0.004,0.033,0.003,0.035999998,0.25999999,38.45000076,13.81000042,33.86000061,9.609999657,0.0,0.379999995,1.129999995,0.389999986
4173,44547,4168,163,1.292000055,0.048999999,0.402999997,0.054000001,0.003,0.003,0.029999999,0.002,0.064999998,2582,,0.166666667,44547.16667,,4.515033983,,,12/17/2021 0:00,03:07,03:01,05:57,1,0,11.19999981,890,4.0,165,2.130000114,1,2724,1.203999996,0.039999999,0.384000003,0.055,0.002,0.003,0.034000002,0.002,0.039000001,0.0,0.0,0.0,0.0,0.0,0.0,0.0,0.0,0.0
4174,44547,4168,120,1.139999986,0.028999999,0.351000011,0.054000001,0.001,0.004,0.034000002,0.003,0.029999999,2754,,0.195138889,44547.19514,,4.812848005,,,12/17/2021 0:00,03:07,03:01,05:57,1,0,11.19999981,890,4.0,165,2.130000114,1,2724,1.203999996,0.039999999,0.384000003,0.055,0.002,0.003,0.034000002,0.002,0.039000001,0.0,0.0,0.0,0.0,0.0,0.0,0.0,0.0,0.0
4175,44547,4168,121,1.139000058,0.026000001,0.368999988,0.056000002,0.001,0.004,0.035,0.003,0.029999999,2764,,0.20625,44547.20625,,4.829621981,,,12/17/2021 0:00,03:07,03:01,05:57,1,0,11.19999981,890,4.0,165,2.130000114,1,2724,1.203999996,0.039999999,0.384000003,0.055,0.002,0.003,0.034000002,0.002,0.039000001,0.0,0.0,0.0,0.0,0.0,0.0,0.0,0.0,0.0
4176,44547,4168,132,1.174999952,0.046,0.388999999,0.055,0.003,0.003,0.035,0.002,0.034000002,2768,,0.227083333,44547.22708,,4.816492015,,,12/17/2021 0:00,03:07,03:01,05:57,1,0,11.19999981,890,4.0,165,2.130000114,1,2724,1.203999996,0.039999999,0.384000003,0.055,0.002,0.003,0.034000002,0.002,0.039000001,0.0,0.0,0.0,0.0,0.0,0.0,0.0,0.0,0.0
4177,44547,4168,186,1.274000049,0.048999999,0.405999988,0.057999998,0.003,0.003,0.037999999,0.002,0.035999998,2753,,0.245833333,44547.24583,,4.763527986,,,12/17/2021 0:00,03:07,03:01,05:57,1,0,11.19999981,890,4.0,165,2.130000114,1,2724,1.203999996,0.039999999,0.384000003,0.055,0.002,0.003,0.034000002,0.002,0.039000001,0.0,0.0,0.0,0.0,0.0,0.0,0.0,0.0,0.0
4178,44547,4169,140,1.43599999,0.034000002,0.402999997,0.061999999,0.003,0.003,0.037,0.002,0.039999999,2735,,0.275,44547.275,,4.692204003,,,12/17/2021 0:00,05:56,05:37,08:37,3,0,10.80000019,879,2.5,150,2.25,1,2761,0.94599998,0.045000002,0.365999997,0.052999999,0.003,0.003,0.035,0.002,0.030999999,0.25,40.18000031,7.699999809,37.63000107,10.27999973,1.059999943,0.289999992,1.190000057,0.349999994
4179,44547,4169,144,1.218000054,0.032000002,0.393000007,0.054000001,0.003,0.003,0.035,0.002,0.039000001,2768,,0.304861111,44547.30486,,4.809203982,,,12/17/2021 0:00,05:56,05:37,08:37,3,0,10.80000019,879,2.5,150,2.25,1,2761,0.94599998,0.045000002,0.365999997,0.052999999,0.003,0.003,0.035,0.002,0.030999999,0.25,40.18000031,7.699999809,37.63000107,10.27999973,1.059999943,0.289999992,1.190000057,0.349999994
4180,44547,4169,155,1.220999956,0.032000002,0.384000003,0.052999999,0.003,0.003,0.035,0.002,0.039999999,2771,,0.322916667,44547.32292,,4.813492013,,,12/17/2021 0:00,05:56,05:37,08:37,3,0,10.80000019,879,2.5,150,2.25,1,2761,0.94599998,0.045000002,0.365999997,0.052999999,0.003,0.003,0.035,0.002,0.030999999,0.25,40.18000031,7.699999809,37.63000107,10.27999973,1.059999943,0.289999992,1.190000057,0.349999994
4181,44547,4169,184,0.94599998,0.045000002,0.365999997,0.052999999,0.003,0.003,0.035,0.002,0.030999999,2772,,0.34375,44547.34375,1.0,4.893038006,,,12/17/2021 0:00,05:56,05:37,08:37,3,0,10.80000019,879,2.5,150,2.25,1,2761,0.94599998,0.045000002,0.365999997,0.052999999,0.003,0.003,0.035,0.002,0.030999999,0.25,40.18000031,7.699999809,37.63000107,10.27999973,1.059999943,0.289999992,1.190000057,0.349999994
4182,44547,4170,152,1.047999978,0.054000001,0.356000006,0.050999999,0.003,0.003,0.035,0.002,0.026000001,2712,,0.388888889,44547.38889,,4.773388007,,,12/17/2021 0:00,08:55,08:30,10:50,1,2,10.0,895,3.730000019,152,2.119999886,1,2721,0.874000013,0.050000001,0.358999997,0.052999999,0.003,0.003,0.035999998,0.002,0.025,0.239999995,40.77000046,7.550000191,35.70000076,9.699999809,0.920000017,0.449999988,1.110000014,0.409999996
4183,44547,4170,160,0.800999999,0.046999998,0.368000001,0.054000001,0.003,0.003,0.035999998,0.002,0.026000001,2728,,0.410416667,44547.41042,1.0,4.875234,,,12/17/2021 0:00,08:55,08:30,10:50,1,2,10.0,895,3.730000019,152,2.119999886,1,2721,0.874000013,0.050000001,0.358999997,0.052999999,0.003,0.003,0.035999998,0.002,0.025,0.239999995,40.77000046,7.550000191,35.70000076,9.699999809,0.920000017,0.449999988,1.110000014,0.409999996
4184,44547,4170,146,0.772000015,0.050000001,0.354000002,0.052999999,0.003,0.003,0.037,0.002,0.023,2725,,0.4375,44547.4375,1.0,4.877821995,,,12/17/2021 0:00,08:55,08:30,10:50,1,2,10.0,895,3.730000019,152,2.119999886,1,2721,0.874000013,0.050000001,0.358999997,0.052999999,0.003,0.003,0.035999998,0.002,0.025,0.239999995,40.77000046,7.550000191,35.70000076,9.699999809,0.920000017,0.449999988,1.110000014,0.409999996
4185,44547,4171,142,0.824000001,0.057999998,0.363999993,0.055,0.003,0.003,0.037,0.002,0.028000001,2662,,0.465277778,44547.46528,1.0,4.768172,,,12/17/2021 0:00,11:03,10:39,12:44,3,2,11.89999962,893,2.230000019,246,2.25,2,2696,0.81099999,0.048999999,0.363999993,0.056000002,0.002,0.003,0.037,0.002,0.027000001,0.370000005,40.43000031,7.389999866,36.09999847,9.399999619,0.970000029,0.419999987,1.129999995,0.379999995
4186,44547,4171,139,0.834999979,0.057999998,0.363999993,0.054000001,0.003,0.003,0.035999998,0.002,0.027000001,2702,,0.489583333,44547.48958,1.0,4.821632007,,,12/17/2021 0:00,11:03,10:39,12:44,3,2,11.89999962,893,2.230000019,246,2.25,2,2696,0.81099999,0.048999999,0.363999993,0.056000002,0.002,0.003,0.037,0.002,0.027000001,0.370000005,40.43000031,7.389999866,36.09999847,9.399999619,0.970000029,0.419999987,1.129999995,0.379999995
4187,44547,4171,120,0.773999989,0.029999999,0.36500001,0.059999999,0.001,0.004,0.037,0.003,0.025,2726,,0.51875,44547.51875,1.0,4.885770004,,,12/17/2021 0:00,11:03,10:39,12:44,3,2,11.89999962,893,2.230000019,246,2.25,2,2696,0.81099999,0.048999999,0.363999993,0.056000002,0.002,0.003,0.037,0.002,0.027000001,0.370000005,40.43000031,7.389999866,36.09999847,9.399999619,0.970000029,0.419999987,1.129999995,0.379999995
4188,44547,4172,156,1.067999959,0.021,0.386000007,0.059999999,0.001,0.004,0.039000001,0.003,0.035999998,2633,,0.541666667,44547.54167,,4.665178013,,,12/17/2021 0:00,12:54,12:40,14:35,1,0,10.0,895,3.75,166,2.119999886,1,2693,0.896000028,0.025,0.372000009,0.057999998,0.001,0.004,0.037999999,0.003,0.029999999,0.119999997,36.90999985,6.099999905,35.63000107,9.079999924,0.810000002,0.400000006,1.210000038,0.360000014
4189,44547,4172,190,,,0.0,0.0,0.0,0.0,0.0,0.0,0.0,2718,,0.569444444,44547.56944,,5.13444,,,12/17/2021 0:00,12:54,12:40,14:35,1,0,10.0,895,3.75,166,2.119999886,1,2693,0.896000028,0.025,0.372000009,0.057999998,0.001,0.004,0.037999999,0.003,0.029999999,0.119999997,36.90999985,6.099999905,35.63000107,9.079999924,0.810000002,0.400000006,1.210000038,0.360000014
4190,44547,4172,145,0.725000024,0.028000001,0.35800001,0.056000002,0.001,0.004,0.037,0.003,0.024,2729,,0.58125,44547.58125,1.0,4.905453992,,,12/17/2021 0:00,12:54,12:40,14:35,1,0,10.0,895,3.75,166,2.119999886,1,2693,0.896000028,0.025,0.372000009,0.057999998,0.001,0.004,0.037999999,0.003,0.029999999,0.119999997,36.90999985,6.099999905,35.63000107,9.079999924,0.810000002,0.400000006,1.210000038,0.360000014
4191,44547,4173,173,,,0.0,0.0,0.0,0.0,0.0,0.0,0.0,2684,,0.6375,44547.6375,,5.08561,,,12/17/2021 0:00,15:03,14:31,16:49,3,0,10.80000019,893,2.460000038,125,2.25,1,2717,0.879000008,0.023,0.386000007,0.057,0.001,0.004,0.037999999,0.003,0.028000001,0.310000002,37.81999969,6.760000229,36.04999924,9.420000076,0.870000005,0.400000006,1.200000048,0.360000014
4192,44547,4173,147,0.861000001,0.032000002,0.344000012,0.052999999,0.001,0.004,0.035999998,0.003,0.025,2721,,0.658333333,44547.65833,1.0,4.852011999,,,12/17/2021 0:00,15:03,14:31,16:49,3,0,10.80000019,893,2.460000038,125,2.25,1,2717,0.879000008,0.023,0.386000007,0.057,0.001,0.004,0.037999999,0.003,0.028000001,0.310000002,37.81999969,6.760000229,36.04999924,9.420000076,0.870000005,0.400000006,1.200000048,0.360000014
4193,44547,4173,121,0.879000008,0.023,0.386000007,0.057,0.001,0.004,0.037999999,0.003,0.028000001,2739,,0.668055556,44547.66806,1.0,4.875587998,,,12/17/2021 0:00,15:03,14:31,16:49,3,0,10.80000019,893,2.460000038,125,2.25,1,2717,0.879000008,0.023,0.386000007,0.057,0.001,0.004,0.037999999,0.003,0.028000001,0.310000002,37.81999969,6.760000229,36.04999924,9.420000076,0.870000005,0.400000006,1.200000048,0.360000014
4194,44547,4173,139,,,0.0,0.0,0.0,0.0,0.0,0.0,0.0,2725,,0.700694444,44547.70069,,5.14472,,,12/17/2021 0:00,15:03,14:31,16:49,3,0,10.80000019,893,2.460000038,125,2.25,1,2717,0.879000008,0.023,0.386000007,0.057,0.001,0.004,0.037999999,0.003,0.028000001,0.310000002,37.81999969,6.760000229,36.04999924,9.420000076,0.870000005,0.400000006,1.200000048,0.360000014
4195,44547,4174,182,0.750999987,0.032000002,0.344999999,0.057,0.001,0.004,0.037,0.003,0.025,2734,,0.727777778,44547.72778,1.0,4.902810003,,,12/17/2021 0:00,17:00,16:45,19:20,1,0,9.800000191,895,1.0,154,2.119999886,1,2748,0.776000023,0.029999999,0.354999989,0.056000002,0.001,0.004,0.037999999,0.003,0.026000001,0.540000021,37.13999939,7.039999962,36.06000137,9.43999958,0.899999976,0.319999993,1.230000019,0.360000014
4196,44547,4174,194,0.75999999,0.037,0.316000015,0.054000001,0.001,0.004,0.037,0.003,0.026000001,2758,,0.748611111,44547.74861,1.0,4.931608003,,,12/17/2021 0:00,17:00,16:45,19:20,1,0,9.800000191,895,1.0,154,2.119999886,1,2748,0.776000023,0.029999999,0.354999989,0.056000002,0.001,0.004,0.037999999,0.003,0.026000001,0.540000021,37.13999939,7.039999962,36.06000137,9.43999958,0.899999976,0.319999993,1.230000019,0.360000014
4197,44547,4174,120,0.741999984,0.025,0.375999987,0.057,0.001,0.004,0.037999999,0.003,0.025,2752,,0.777777778,44547.77778,1.0,4.934968005,,,12/17/2021 0:00,17:00,16:45,19:20,1,0,9.800000191,895,1.0,154,2.119999886,1,2748,0.776000023,0.029999999,0.354999989,0.056000002,0.001,0.004,0.037999999,0.003,0.026000001,0.540000021,37.13999939,7.039999962,36.06000137,9.43999958,0.899999976,0.319999993,1.230000019,0.360000014
4198,44547,4174,159,0.851999998,0.027000001,0.384000003,0.057999998,0.001,0.004,0.039000001,0.003,0.027000001,2751,,0.791666667,44547.79167,1.0,4.899962001,,,12/17/2021 0:00,17:00,16:45,19:20,1,0,9.800000191,895,1.0,154,2.119999886,1,2748,0.776000023,0.029999999,0.354999989,0.056000002,0.001,0.004,0.037999999,0.003,0.026000001,0.540000021,37.13999939,7.039999962,36.06000137,9.43999958,0.899999976,0.319999993,1.230000019,0.360000014
4199,44547,4175,155,0.860000014,0.023,0.363999993,0.059,0.001,0.004,0.039000001,0.003,0.027000001,2730,,0.836111111,44547.83611,1.0,4.867351995,,,12/17/2021 0:00,19:54,19:43,20:04,1,0,10.0,R963,4.25,180,2.25,1,2730,0.860000014,0.023,0.363999993,0.059,0.001,0.004,0.039000001,0.003,0.027000001,0.0,0.0,0.0,0.0,0.0,0.0,0.0,0.0,0.0
4200,44547,4176,146,0.773000002,0.026000001,0.358999997,0.056000002,0.001,0.004,0.037,0.003,0.024,2705,,0.856944444,44547.85694,1.0,4.857991999,,,12/17/2021 0:00,19:55,19:45,21:01,3,3,10.0,893,2.460000038,150,2.5,1,2705,0.773000002,0.026000001,0.358999997,0.056000002,0.001,0.004,0.037,0.003,0.024,0.680000007,37.47000122,7.03000021,34.99000168,9.279999733,0.850000024,0.409999996,1.179999948,0.370000005
4201,44547,4177,156,0.926999986,0.043000001,0.368000001,0.055,0.003,0.003,0.035999998,0.002,0.032000002,2695,,0.888888889,44547.88889,1.0,4.788614004,,,12/17/2021 0:00,21:05,20:57,23:25,1,0,10.69999981,908,4.75,175,2.130000114,1,2723,0.887000024,0.041999999,0.370000005,0.054000001,0.003,0.003,0.035999998,0.002,0.028999999,0.25,40.47000122,7.460000038,37.38999939,9.989999771,1.049999952,0.349999994,1.169999957,0.370000005
4202,44547,4177,182,1.06099999,0.046999998,0.351000011,0.054000001,0.003,0.003,0.034000002,0.002,0.028000001,2721,,0.915972222,44547.91597,,4.783878004,,,12/17/2021 0:00,21:05,20:57,23:25,1,0,10.69999981,908,4.75,175,2.130000114,1,2723,0.887000024,0.041999999,0.370000005,0.054000001,0.003,0.003,0.035999998,0.002,0.028999999,0.25,40.47000122,7.460000038,37.38999939,9.989999771,1.049999952,0.349999994,1.169999957,0.370000005
4203,44547,4177,157,0.777999997,0.039000001,0.388000011,0.052999999,0.003,0.003,0.037999999,0.002,0.026000001,2741,,0.932638889,44547.93264,1.0,4.904444001,,,12/17/2021 0:00,21:05,20:57,23:25,1,0,10.69999981,908,4.75,175,2.130000114,1,2723,0.887000024,0.041999999,0.370000005,0.054000001,0.003,0.003,0.035999998,0.002,0.028999999,0.25,40.47000122,7.460000038,37.38999939,9.989999771,1.049999952,0.349999994,1.169999957,0.370000005
