Repository: rcalix1/TimeSeriesGPT

## Runs

* https://github.com/keonlee9420/Soft-DTW-Loss/tree/main
* These are older and will be archived
*

File: runs/Exp14/files/merged_seq_5998_CIVS.csv (part 45 of 61)
pd_index,date_f1,CNUM,LNUM_f1,SI_f1,S_f1,MN_f1,P_f1,CU_f1,NI_f1,CR_f1,MO_f1,TI_f1,HM_Temp_f1,ProbeSi_f1,Time_f1,Timestamp_f1,Compliant_eq_1_f1,C_perce_sat_f1,Before_After_f1,Good_bad_f1,date,Slag_Time_f2,Open_Time_f2,Close_Time_f2,Taphole_f2,Pipe_burn_hole_f2,Taphole_Length_f2,Clay_box_f2,Clay_Close_hole_ft3_f2,Clay_temp_f2,Drill_bit_size_f2,Drill_shafts_used_f2,Cast_Avg_Temp_f2,Cast_Avg_Si_f2,Cast_Avg_S_f2,Cast_Avg_Mn_f2,Cast_Avg_P_f2,Cast_Avg_Cu_f2,Cast_Avg_Ni_f2,Cast_Avg_Cr_f2,Cast_Avg_Mo_f2,Cast_Avg_Ti_f2,Slag_Fe_f2,Slag_SiO2_f2,Slag_Al2O3_f2,Slag_CaO_f2,Slag_MgO_f2,Slag_S_f2,Slag_K2O_f2,Slag_B_SiO2_f2,Slag_TiO2_f2
4302,44550,4206,186,0.873000026,0.028999999,0.308999985,0.050999999,0.001,0.004,0.033,0.003,0.027000001,2736,,0.451388889,44550.45139,1.0,4.869731992,,,12/20/2021 0:00,10:35,10:18,12:57,3,0,10.19999981,905,4.0,164,2.25,2,2760,1.5,0.035,0.342999995,0.054000001,0.002,0.004,0.032000002,0.003,0.052000001,0.25,40.02000046,6.909999847,37.02000046,9.529999733,0.959999979,0.340000004,1.159999967,0.360000014
4303,44550,4206,146,1.024000049,0.021,0.328999996,0.052000001,0.001,0.004,0.033,0.003,0.028999999,2756,,0.474305556,44550.47431,,4.854621985,,,12/20/2021 0:00,10:35,10:18,12:57,3,0,10.19999981,905,4.0,164,2.25,2,2760,1.5,0.035,0.342999995,0.054000001,0.002,0.004,0.032000002,0.003,0.052000001,0.25,40.02000046,6.909999847,37.02000046,9.529999733,0.959999979,0.340000004,1.159999967,0.360000014
4304,44550,4206,153,1.934999943,0.044,0.381999999,0.054000001,0.003,0.003,0.029999999,0.002,0.074000001,2769,,0.506944444,44550.50694,,4.584396017,,,12/20/2021 0:00,10:35,10:18,12:57,3,0,10.19999981,905,4.0,164,2.25,2,2760,1.5,0.035,0.342999995,0.054000001,0.002,0.004,0.032000002,0.003,0.052000001,0.25,40.02000046,6.909999847,37.02000046,9.529999733,0.959999979,0.340000004,1.159999967,0.360000014
4305,44550,4206,145,2.167000055,0.044,0.351000011,0.057,0.004,0.003,0.029999999,0.002,0.077,2780,,0.529166667,44550.52917,,4.526037983,,,12/20/2021 0:00,10:35,10:18,12:57,3,0,10.19999981,905,4.0,164,2.25,2,2760,1.5,0.035,0.342999995,0.054000001,0.002,0.004,0.032000002,0.003,0.052000001,0.25,40.02000046,6.909999847,37.02000046,9.529999733,0.959999979,0.340000004,1.159999967,0.360000014
4306,44550,4207,150,1.741999984,0.046,0.40200001,0.061999999,0.003,0.003,0.030999999,0.002,0.064999998,2606,,0.544444444,44550.54444,,4.407476006,,,12/20/2021 0:00,12:57,12:47,15:20,1,0,11.10000038,900,1.5,190,2.0,1,2728,1.166000009,0.044,0.352999985,0.052999999,0.006,0.003,0.032000002,0.002,0.039000001,0.239999995,39.56000137,6.650000095,36.77999878,9.140000343,0.889999986,0.469999999,1.159999967,0.360000014
4307,44550,4207,138,1.031000018,0.037999999,0.342000008,0.050999999,0.003,0.003,0.032000002,0.002,0.032000002,2765,,0.580555556,44550.58056,,4.859195995,,,12/20/2021 0:00,12:57,12:47,15:20,1,0,11.10000038,900,1.5,190,2.0,1,2728,1.166000009,0.044,0.352999985,0.052999999,0.006,0.003,0.032000002,0.002,0.039000001,0.239999995,39.56000137,6.650000095,36.77999878,9.140000343,0.889999986,0.469999999,1.159999967,0.360000014
4308,44550,4207,121,1.01699996,0.037999999,0.342999995,0.050000001,0.003,0.003,0.032000002,0.002,0.030999999,2772,,0.605555556,44550.60556,,4.874174013,,,12/20/2021 0:00,12:57,12:47,15:20,1,0,11.10000038,900,1.5,190,2.0,1,2728,1.166000009,0.044,0.352999985,0.052999999,0.006,0.003,0.032000002,0.002,0.039000001,0.239999995,39.56000137,6.650000095,36.77999878,9.140000343,0.889999986,0.469999999,1.159999967,0.360000014
4309,44550,4207,147,0.875,0.054000001,0.323000014,0.050000001,0.014,0.003,0.032000002,0.002,0.028999999,2770,,0.633333333,44550.63333,1.0,4.908664,,,12/20/2021 0:00,12:57,12:47,15:20,1,0,11.10000038,900,1.5,190,2.0,1,2728,1.166000009,0.044,0.352999985,0.052999999,0.006,0.003,0.032000002,0.002,0.039000001,0.239999995,39.56000137,6.650000095,36.77999878,9.140000343,0.889999986,0.469999999,1.159999967,0.360000014
4310,44550,4208,120,1.246999979,0.052999999,0.351999998,0.059999999,0.001,0.003,0.033,0.002,0.030999999,2738,,0.672222222,44550.67222,,4.744996007,,,12/20/2021 0:00,16:15,15:37,17:44,3,0,11.10000038,905,3.75,184,2.5,1,2746,1.167999983,0.048999999,0.344999999,0.054000001,0.002,0.003,0.033,0.002,0.028999999,2.079999924,36.59999847,7.090000153,36.15000153,8.829999924,0.879999995,0.419999987,1.230000019,0.360000014
4311,44550,4208,158,1.166000009,0.055,0.331,0.052999999,0.003,0.003,0.033,0.002,0.028000001,2737,,0.679166667,44550.67917,,4.771027998,,,12/20/2021 0:00,16:15,15:37,17:44,3,0,11.10000038,905,3.75,184,2.5,1,2746,1.167999983,0.048999999,0.344999999,0.054000001,0.002,0.003,0.033,0.002,0.028999999,2.079999924,36.59999847,7.090000153,36.15000153,8.829999924,0.879999995,0.419999987,1.230000019,0.360000014
4312,44550,4208,144,1.092000008,0.039999999,0.351999998,0.050000001,0.003,0.003,0.032000002,0.002,0.028000001,2754,,0.703472222,44550.70347,,4.824675998,,,12/20/2021 0:00,16:15,15:37,17:44,3,0,11.10000038,905,3.75,184,2.5,1,2746,1.167999983,0.048999999,0.344999999,0.054000001,0.002,0.003,0.033,0.002,0.028999999,2.079999924,36.59999847,7.090000153,36.15000153,8.829999924,0.879999995,0.419999987,1.230000019,0.360000014
4313,44550,4208,180,,,0.0,0.0,0.0,0.0,0.0,0.0,0.0,2755,,0.704861111,44550.70486,,5.18841,,,12/20/2021 0:00,16:15,15:37,17:44,3,0,11.10000038,905,3.75,184,2.5,1,2746,1.167999983,0.048999999,0.344999999,0.054000001,0.002,0.003,0.033,0.002,0.028999999,2.079999924,36.59999847,7.090000153,36.15000153,8.829999924,0.879999995,0.419999987,1.230000019,0.360000014
4314,44550,4209,151,0.853999972,0.039999999,0.330000013,0.048999999,0.003,0.003,0.032000002,0.002,0.028000001,2724,,0.766666667,44550.76667,1.0,4.85705001,,,12/20/2021 0:00,17:49,17:42,19:56,1,0,10.39999962,900,5.309999943,151,2.119999886,1,2756,0.986000001,0.043000001,0.337000012,0.048999999,0.003,0.003,0.032000002,0.002,0.028000001,2.289999962,35.34999847,6.980000019,35.29999924,8.329999924,0.769999981,0.439999998,1.230000019,0.370000005
4315,44550,4209,121,0.948000014,0.039000001,0.351999998,0.048999999,0.003,0.003,0.033,0.002,0.029999999,2773,,0.786805556,44550.78681,1.0,4.898315996,,,12/20/2021 0:00,17:49,17:42,19:56,1,0,10.39999962,900,5.309999943,151,2.119999886,1,2756,0.986000001,0.043000001,0.337000012,0.048999999,0.003,0.003,0.032000002,0.002,0.028000001,2.289999962,35.34999847,6.980000019,35.29999924,8.329999924,0.769999981,0.439999998,1.230000019,0.370000005
4316,44550,4209,139,1.156999946,0.050999999,0.328999996,0.048999999,0.003,0.003,0.032000002,0.002,0.027000001,2771,,0.804166667,44550.80417,,4.825512018,,,12/20/2021 0:00,17:49,17:42,19:56,1,0,10.39999962,900,5.309999943,151,2.119999886,1,2756,0.986000001,0.043000001,0.337000012,0.048999999,0.003,0.003,0.032000002,0.002,0.028000001,2.289999962,35.34999847,6.980000019,35.29999924,8.329999924,0.769999981,0.439999998,1.230000019,0.370000005
4317,44550,4210,157,0.82099998,0.046999998,0.351999998,0.050999999,0.003,0.003,0.035999998,0.002,0.029999999,2706,,0.847222222,44550.84722,1.0,4.838736007,,,12/20/2021 0:00,20:11,19:40,21:21,3,1,10.0,905,4.0,165,2.25,3,2727,0.860000014,0.046999998,0.354999989,0.052000001,0.003,0.003,0.035999998,0.002,0.029999999,0.360000014,36.90000153,7.510000229,36.22999954,9.010000229,0.870000005,0.419999987,1.230000019,0.360000014
4318,44550,4210,186,0.898999989,0.048,0.35800001,0.052000001,0.003,0.003,0.037,0.002,0.028999999,2748,,0.871527778,44550.87153,1.0,4.873104003,,,12/20/2021 0:00,20:11,19:40,21:21,3,1,10.0,905,4.0,165,2.25,3,2727,0.860000014,0.046999998,0.354999989,0.052000001,0.003,0.003,0.035999998,0.002,0.029999999,0.360000014,36.90000153,7.510000229,36.22999954,9.010000229,0.870000005,0.419999987,1.230000019,0.360000014
4319,44550,4211,132,0.57099998,0.050000001,0.349000007,0.052000001,0.003,0.003,0.039999999,0.002,0.027000001,2698,,0.90625,44550.90625,1.0,4.901772006,,,12/20/2021 0:00,21:22,21:16,23:03,1,0,10.5,900,5.269999981,163,2.119999886,1,2725,0.640999973,0.050000001,0.360000014,0.054000001,0.003,0.003,0.039999999,0.002,0.028999999,0.300000012,39.70999908,8.180000305,35.77000046,9.640000343,0.899999976,0.409999996,1.139999986,0.49000001
4320,44550,4211,145,0.717999995,0.050999999,0.356999993,0.054000001,0.003,0.003,0.037999999,0.002,0.030999999,2740,,0.925,44550.925,1.0,4.914476001,,,12/20/2021 0:00,21:22,21:16,23:03,1,0,10.5,900,5.269999981,163,2.119999886,1,2725,0.640999973,0.050000001,0.360000014,0.054000001,0.003,0.003,0.039999999,0.002,0.028999999,0.300000012,39.70999908,8.180000305,35.77000046,9.640000343,0.899999976,0.409999996,1.139999986,0.49000001
4321,44550,4211,150,0.63499999,0.048,0.372999996,0.057,0.003,0.003,0.041000001,0.002,0.028999999,2738,,0.938194444,44550.93819,1.0,4.938294003,,,12/20/2021 0:00,21:22,21:16,23:03,1,0,10.5,900,5.269999981,163,2.119999886,1,2725,0.640999973,0.050000001,0.360000014,0.054000001,0.003,0.003,0.039999999,0.002,0.028999999,0.300000012,39.70999908,8.180000305,35.77000046,9.640000343,0.899999976,0.409999996,1.139999986,0.49000001
4322,44551,4213,173,0.697000027,0.043000001,0.375,0.054000001,0.003,0.003,0.039000001,0.002,0.032000002,2668,,0.067361111,44551.06736,1.0,4.821889991,,,12/21/2021 0:00,01:17,01:09,03:20,1,0,10.89999962,900,5.289999962,166,2.119999886,1,2719,0.708999991,0.046999998,0.36500001,0.055,0.003,0.003,0.039000001,0.002,0.032000002,0.400000006,39.20000076,7.78000021,34.22000122,9.180000305,0.689999998,0.540000021,1.110000014,0.560000002
4323,44551,4213,144,0.665000021,0.046,0.354999989,0.055,0.003,0.003,0.037999999,0.002,0.029999999,2736,,0.093055556,44551.09306,1.0,4.927379993,,,12/21/2021 0:00,01:17,01:09,03:20,1,0,10.89999962,900,5.289999962,166,2.119999886,1,2719,0.708999991,0.046999998,0.36500001,0.055,0.003,0.003,0.039000001,0.002,0.032000002,0.400000006,39.20000076,7.78000021,34.22000122,9.180000305,0.689999998,0.540000021,1.110000014,0.560000002
4324,44551,4213,183,0.57099998,0.057999998,0.342999995,0.052999999,0.003,0.003,0.037999999,0.002,0.026000001,2739,,0.103472222,44551.10347,1.0,4.957184007,,,12/21/2021 0:00,01:17,01:09,03:20,1,0,10.89999962,900,5.289999962,166,2.119999886,1,2719,0.708999991,0.046999998,0.36500001,0.055,0.003,0.003,0.039000001,0.002,0.032000002,0.400000006,39.20000076,7.78000021,34.22000122,9.180000305,0.689999998,0.540000021,1.110000014,0.560000002
4325,44551,4213,146,0.901000023,0.041999999,0.388000011,0.057999998,0.003,0.003,0.041000001,0.002,0.039000001,2735,,0.130555556,44551.13056,1.0,4.855753994,,,12/21/2021 0:00,01:17,01:09,03:20,1,0,10.89999962,900,5.289999962,166,2.119999886,1,2719,0.708999991,0.046999998,0.36500001,0.055,0.003,0.003,0.039000001,0.002,0.032000002,0.400000006,39.20000076,7.78000021,34.22000122,9.180000305,0.689999998,0.540000021,1.110000014,0.560000002
4326,44551,4214,151,0.838999987,0.048,0.365999997,0.057999998,0.003,0.003,0.037,0.002,0.034000002,2741,,0.1625,44551.1625,1.0,4.879668004,,,12/21/2021 0:00,03:40,03:06,05:41,3,0,10.5,905,4.0,165,2.25,1,2745,0.91900003,0.044,0.356999993,0.056000002,0.003,0.003,0.037,0.002,0.044,0.25999999,37.65000153,7.760000229,35.63000107,9.359999657,0.910000026,0.389999986,1.200000048,0.460000008
4327,44551,4214,145,0.924000025,0.046999998,0.356999993,0.056000002,0.003,0.003,0.037,0.002,0.041999999,2751,,0.185416667,44551.18542,1.0,4.869545992,,,12/21/2021 0:00,03:40,03:06,05:41,3,0,10.5,905,4.0,165,2.25,1,2745,0.91900003,0.044,0.356999993,0.056000002,0.003,0.003,0.037,0.002,0.044,0.25999999,37.65000153,7.760000229,35.63000107,9.359999657,0.910000026,0.389999986,1.200000048,0.460000008
4328,44551,4214,157,0.816999972,0.032000002,0.337000012,0.054000001,0.001,0.004,0.037999999,0.003,0.029999999,2744,,0.208333333,44551.20833,1.0,4.898536008,,,12/21/2021 0:00,03:40,03:06,05:41,3,0,10.5,905,4.0,165,2.25,1,2745,0.91900003,0.044,0.356999993,0.056000002,0.003,0.003,0.037,0.002,0.044,0.25999999,37.65000153,7.760000229,35.63000107,9.359999657,0.910000026,0.389999986,1.200000048,0.460000008
4329,44551,4214,132,1.09800005,0.046999998,0.368000001,0.054000001,0.003,0.003,0.035999998,0.002,0.07,2744,,0.229166667,44551.22917,,4.806293985,,,12/21/2021 0:00,03:40,03:06,05:41,3,0,10.5,905,4.0,165,2.25,1,2745,0.91900003,0.044,0.356999993,0.056000002,0.003,0.003,0.037,0.002,0.044,0.25999999,37.65000153,7.760000229,35.63000107,9.359999657,0.910000026,0.389999986,1.200000048,0.460000008
4330,44551,4215,121,0.995000005,0.023,0.356999993,0.057,0.001,0.004,0.039000001,0.003,0.041000001,2731,,0.256944444,44551.25694,1.0,4.825965998,,,12/21/2021 0:00,05:43,05:34,08:03,1,0,10.30000019,900,5.0,165,2.130000114,2,2761,0.816999972,0.025,0.349000007,0.057,0.001,0.004,0.039000001,0.003,0.035,0.230000004,39.5,9.020000458,35.91999817,10.55000019,0.870000005,0.370000005,1.179999948,0.5
4331,44551,4215,144,0.856000006,0.022,0.349000007,0.056000002,0.001,0.004,0.037999999,0.003,0.037,2767,,0.277777778,44551.27778,1.0,4.920961998,,,12/21/2021 0:00,05:43,05:34,08:03,1,0,10.30000019,900,5.0,165,2.130000114,2,2761,0.816999972,0.025,0.349000007,0.057,0.001,0.004,0.039000001,0.003,0.035,0.230000004,39.5,9.020000458,35.91999817,10.55000019,0.870000005,0.370000005,1.179999948,0.5
4332,44551,4215,156,0.765999973,0.024,0.338999987,0.055,0.001,0.004,0.039000001,0.003,0.033,2769,,0.291666667,44551.29167,1.0,4.953252008,,,12/21/2021 0:00,05:43,05:34,08:03,1,0,10.30000019,900,5.0,165,2.130000114,2,2761,0.816999972,0.025,0.349000007,0.057,0.001,0.004,0.039000001,0.003,0.035,0.230000004,39.5,9.020000458,35.91999817,10.55000019,0.870000005,0.370000005,1.179999948,0.5
4333,44551,4215,138,0.65200001,0.030999999,0.349999994,0.057999998,0.001,0.004,0.039999999,0.003,0.028999999,2780,,0.329861111,44551.32986,1.0,5.000529997,,,12/21/2021 0:00,05:43,05:34,08:03,1,0,10.30000019,900,5.0,165,2.130000114,2,2761,0.816999972,0.025,0.349000007,0.057,0.001,0.004,0.039000001,0.003,0.035,0.230000004,39.5,9.020000458,35.91999817,10.55000019,0.870000005,0.370000005,1.179999948,0.5
4334,44551,4216,150,1.018000007,0.035999998,0.32100001,0.054000001,0.001,0.004,0.039000001,0.003,0.028000001,2662,,0.34375,44551.34375,,4.715957998,,,12/21/2021 0:00,08:30,07:56,10:18,3,0,11.60000038,902,3.75,160,2.25,1,2712,0.782000005,0.035999998,0.335000008,0.055,0.001,0.004,0.039000001,0.003,0.028000001,0.370000005,39.43000031,8.800000191,35.52999878,10.36999989,0.899999976,0.469999999,1.159999967,0.529999971
4335,44551,4216,132,0.867999971,0.037,0.331,0.052999999,0.001,0.004,0.037999999,0.003,0.028000001,2688,,0.364583333,44551.36458,1.0,4.801218009,,,12/21/2021 0:00,08:30,07:56,10:18,3,0,11.60000038,902,3.75,160,2.25,1,2712,0.782000005,0.035999998,0.335000008,0.055,0.001,0.004,0.039000001,0.003,0.028000001,0.370000005,39.43000031,8.800000191,35.52999878,10.36999989,0.899999976,0.469999999,1.159999967,0.529999971
4336,44551,4216,161,0.675000012,0.033,0.344999999,0.056000002,0.001,0.004,0.039000001,0.003,0.029999999,2709,,0.378472222,44551.37847,1.0,4.890319996,,,12/21/2021 0:00,08:30,07:56,10:18,3,0,11.60000038,902,3.75,160,2.25,1,2712,0.782000005,0.035999998,0.335000008,0.055,0.001,0.004,0.039000001,0.003,0.028000001,0.370000005,39.43000031,8.800000191,35.52999878,10.36999989,0.899999976,0.469999999,1.159999967,0.529999971
4337,44551,4216,145,,,0.0,0.0,0.0,0.0,0.0,0.0,0.0,2756,,0.399305556,44551.39931,,5.18841,,,12/21/2021 0:00,08:30,07:56,10:18,3,0,11.60000038,902,3.75,160,2.25,1,2712,0.782000005,0.035999998,0.335000008,0.055,0.001,0.004,0.039000001,0.003,0.028000001,0.370000005,39.43000031,8.800000191,35.52999878,10.36999989,0.899999976,0.469999999,1.159999967,0.529999971
4338,44551,4216,140,0.564999998,0.037999999,0.340999991,0.056000002,0.001,0.004,0.039999999,0.003,0.024,2745,,0.423611111,44551.42361,1.0,4.973708,,,12/21/2021 0:00,08:30,07:56,10:18,3,0,11.60000038,902,3.75,160,2.25,1,2712,0.782000005,0.035999998,0.335000008,0.055,0.001,0.004,0.039000001,0.003,0.028000001,0.370000005,39.43000031,8.800000191,35.52999878,10.36999989,0.899999976,0.469999999,1.159999967,0.529999971
4339,44551,4217,183,0.653999984,0.041999999,0.340000004,0.056000002,0.001,0.004,0.039999999,0.003,0.025,2724,,0.454166667,44551.45417,1.0,4.916220005,,,12/21/2021 0:00,10:23,10:15,11:44,1,0,11.0,900,4.75,190,2.130000114,1,2724,0.653999984,0.041999999,0.340000004,0.056000002,0.001,0.004,0.039999999,0.003,0.025,0.280000001,37.47000122,12.35999966,34.22999954,10.31000042,0.0,0.409999996,1.190000057,0.550000012
4340,44551,4218,157,0.845000029,0.044,0.333000004,0.059999999,0.001,0.004,0.039999999,0.003,0.034000002,2707,,0.509722222,44551.50972,1.0,4.828993992,,,12/21/2021 0:00,12:15,11:44,14:07,3,0,11.0,902,5.0,172,2.25,3,2743,0.912999988,0.035,0.361999989,0.059999999,0.001,0.004,0.039999999,0.003,0.045000002,0.150000006,37.49000168,12.30000019,33.90000153,10.22999954,0.0,0.430000007,1.179999948,0.529999971
4341,44551,4218,190,0.819000006,0.030999999,0.356000006,0.059,0.001,0.004,0.039999999,0.003,0.034000002,2724,,0.519444444,44551.51944,1.0,4.868927998,,,12/21/2021 0:00,12:15,11:44,14:07,3,0,11.0,902,5.0,172,2.25,3,2743,0.912999988,0.035,0.361999989,0.059999999,0.001,0.004,0.039999999,0.003,0.045000002,0.150000006,37.49000168,12.30000019,33.90000153,10.22999954,0.0,0.430000007,1.179999948,0.529999971
4342,44551,4218,193,0.930000007,0.035,0.356999993,0.061000001,0.001,0.004,0.041000001,0.003,0.037,2750,,0.527777778,44551.52778,1.0,4.868265997,,,12/21/2021 0:00,12:15,11:44,14:07,3,0,11.0,902,5.0,172,2.25,3,2743,0.912999988,0.035,0.361999989,0.059999999,0.001,0.004,0.039999999,0.003,0.045000002,0.150000006,37.49000168,12.30000019,33.90000153,10.22999954,0.0,0.430000007,1.179999948,0.529999971
4343,44551,4218,147,0.859000027,0.029999999,0.356000006,0.059999999,0.001,0.004,0.039999999,0.003,0.035999998,2752,,0.532638889,44551.53264,1.0,4.895147992,,,12/21/2021 0:00,12:15,11:44,14:07,3,0,11.0,902,5.0,172,2.25,3,2743,0.912999988,0.035,0.361999989,0.059999999,0.001,0.004,0.039999999,0.003,0.045000002,0.150000006,37.49000168,12.30000019,33.90000153,10.22999954,0.0,0.430000007,1.179999948,0.529999971
4344,44551,4218,120,,,0.0,0.0,0.0,0.0,0.0,0.0,0.0,2766,,0.560416667,44551.56042,,5.20383,,,12/21/2021 0:00,12:15,11:44,14:07,3,0,11.0,902,5.0,172,2.25,3,2743,0.912999988,0.035,0.361999989,0.059999999,0.001,0.004,0.039999999,0.003,0.045000002,0.150000006,37.49000168,12.30000019,33.90000153,10.22999954,0.0,0.430000007,1.179999948,0.529999971
4345,44551,4218,145,1.110999942,0.035,0.407000005,0.059,0.003,0.003,0.039000001,0.002,0.082000002,2760,,0.58125,44551.58125,,4.829636018,,,12/21/2021 0:00,12:15,11:44,14:07,3,0,11.0,902,5.0,172,2.25,3,2743,0.912999988,0.035,0.361999989,0.059999999,0.001,0.004,0.039999999,0.003,0.045000002,0.150000006,37.49000168,12.30000019,33.90000153,10.22999954,0.0,0.430000007,1.179999948,0.529999971
4346,44551,4219,142,1.139999986,0.050000001,0.372999996,0.056000002,0.003,0.003,0.035999998,0.002,0.075000003,2753,,0.611111111,44551.61111,,4.804404003,,,12/21/2021 0:00,14:15,14:04,16:07,1,0,11.10000038,929,5.0,184,2.130000114,1,2756,1.02699995,0.046,0.377000004,0.057,0.003,0.003,0.037,0.002,0.068000004,0.239999995,39.38999939,8.670000076,36.04000092,10.67000008,0.899999976,0.400000006,1.190000057,0.50999999
4347,44551,4219,194,1.019999981,0.048999999,0.372999996,0.057999998,0.003,0.003,0.037,0.002,0.061000001,2757,,0.647222222,44551.64722,,4.846484007,,,12/21/2021 0:00,14:15,14:04,16:07,1,0,11.10000038,929,5.0,184,2.130000114,1,2756,1.02699995,0.046,0.377000004,0.057,0.003,0.003,0.037,0.002,0.068000004,0.239999995,39.38999939,8.670000076,36.04000092,10.67000008,0.899999976,0.400000006,1.190000057,0.50999999
4348,44551,4219,182,0.921000004,0.039999999,0.384000003,0.057999998,0.003,0.003,0.039000001,0.002,0.067000002,2759,,0.666666667,44551.66667,1.0,4.883652,,,12/21/2021 0:00,14:15,14:04,16:07,1,0,11.10000038,929,5.0,184,2.130000114,1,2756,1.02699995,0.046,0.377000004,0.057,0.003,0.003,0.037,0.002,0.068000004,0.239999995,39.38999939,8.670000076,36.04000092,10.67000008,0.899999976,0.400000006,1.190000057,0.50999999
4349,44551,4220,163,0.995999992,0.039999999,0.381999999,0.057,0.003,0.003,0.037,0.002,0.075999998,2675,,0.684722222,44551.68472,1.0,4.739886003,,,12/21/2021 0:00,16:25,16:02,18:00,3,0,10.30000019,902,5.0,161,2.25,1,2740,1.023000002,0.044,0.379000008,0.057,0.003,0.003,0.037,0.002,0.075999998,0.49000001,38.45000076,8.680000305,36.16999817,10.47000027,0.920000017,0.360000014,1.210000038,0.519999981
4350,44551,4220,140,1.129999995,0.050000001,0.370999992,0.056000002,0.003,0.003,0.035,0.002,0.079000004,2774,,0.720138889,44551.72014,,4.835718,,,12/21/2021 0:00,16:25,16:02,18:00,3,0,10.30000019,902,5.0,161,2.25,1,2740,1.023000002,0.044,0.379000008,0.057,0.003,0.003,0.037,0.002,0.075999998,0.49000001,38.45000076,8.680000305,36.16999817,10.47000027,0.920000017,0.360000014,1.210000038,0.519999981
4351,44551,4220,132,0.943000019,0.041000001,0.384000003,0.057999998,0.003,0.003,0.037999999,0.002,0.071999997,2771,,0.732638889,44551.73264,1.0,4.894421994,,,12/21/2021 0:00,16:25,16:02,18:00,3,0,10.30000019,902,5.0,161,2.25,1,2740,1.023000002,0.044,0.379000008,0.057,0.003,0.003,0.037,0.002,0.075999998,0.49000001,38.45000076,8.680000305,36.16999817,10.47000027,0.920000017,0.360000014,1.210000038,0.519999981
4352,44551,4221,151,,,0.0,0.0,0.0,0.0,0.0,0.0,0.0,2720,,0.784722222,44551.78472,,5.13701,,,12/21/2021 0:00,18:07,17:59,20:22,1,0,11.69999981,929,4.510000229,155,2.119999886,1,2759,0.97299999,0.037,0.388999999,0.057,0.003,0.003,0.037999999,0.002,0.066,0.079999998,38.70999908,9.029999733,36.5,10.75,0.920000017,0.409999996,1.220000029,0.540000021
4353,44551,4221,120,1.001999974,0.039000001,0.39199999,0.057999998,0.003,0.003,0.035999998,0.002,0.077,2772,,0.801388889,44551.80139,,4.877156008,,,12/21/2021 0:00,18:07,17:59,20:22,1,0,11.69999981,929,4.510000229,155,2.119999886,1,2759,0.97299999,0.037,0.388999999,0.057,0.003,0.003,0.037999999,0.002,0.066,0.079999998,38.70999908,9.029999733,36.5,10.75,0.920000017,0.409999996,1.220000029,0.540000021
4354,44551,4221,146,1.006000042,0.037999999,0.389999986,0.057,0.003,0.003,0.037,0.002,0.077,2768,,0.809722222,44551.80972,,4.871449987,,,12/21/2021 0:00,18:07,17:59,20:22,1,0,11.69999981,929,4.510000229,155,2.119999886,1,2759,0.97299999,0.037,0.388999999,0.057,0.003,0.003,0.037999999,0.002,0.066,0.079999998,38.70999908,9.029999733,36.5,10.75,0.920000017,0.409999996,1.220000029,0.540000021
4355,44551,4221,161,0.910000026,0.034000002,0.38499999,0.056000002,0.003,0.003,0.039999999,0.002,0.044,2779,,0.842361111,44551.84236,1.0,4.91841999,,,12/21/2021 0:00,18:07,17:59,20:22,1,0,11.69999981,929,4.510000229,155,2.119999886,1,2759,0.97299999,0.037,0.388999999,0.057,0.003,0.003,0.037999999,0.002,0.066,0.079999998,38.70999908,9.029999733,36.5,10.75,0.920000017,0.409999996,1.220000029,0.540000021
4356,44551,4222,122,0.92900002,0.041000001,0.375999987,0.055,0.003,0.003,0.037,0.002,0.043000001,2697,,0.868055556,44551.86806,1.0,4.794157993,,,12/21/2021 0:00,20:30,20:16,22:21,3,0,11.0,899,5.199999809,160,2.25,1,2727,0.894999981,0.035,0.386000007,0.056000002,0.003,0.003,0.039000001,0.002,0.044,0.600000024,38.34999847,8.5,35.63999939,9.729999542,0.899999976,0.330000013,1.179999948,0.50999999
4357,44551,4222,182,,,0.0,0.0,0.0,0.0,0.0,0.0,0.0,2741,,0.902083333,44551.90208,,5.16785,,,12/21/2021 0:00,20:30,20:16,22:21,3,0,11.0,899,5.199999809,160,2.25,1,2727,0.894999981,0.035,0.386000007,0.056000002,0.003,0.003,0.039000001,0.002,0.044,0.600000024,38.34999847,8.5,35.63999939,9.729999542,0.899999976,0.330000013,1.179999948,0.50999999
4358,44551,4222,173,,,0.0,0.0,0.0,0.0,0.0,0.0,0.0,2741,,0.902083333,44551.90208,,5.16785,,,12/21/2021 0:00,20:30,20:16,22:21,3,0,11.0,899,5.199999809,160,2.25,1,2727,0.894999981,0.035,0.386000007,0.056000002,0.003,0.003,0.039000001,0.002,0.044,0.600000024,38.34999847,8.5,35.63999939,9.729999542,0.899999976,0.330000013,1.179999948,0.50999999
4359,44551,4222,191,0.860000014,0.028999999,0.395000011,0.057,0.003,0.003,0.041000001,0.002,0.045000002,2744,,0.930555556,44551.93056,1.0,4.887039996,,,12/21/2021 0:00,20:30,20:16,22:21,3,0,11.0,899,5.199999809,160,2.25,1,2727,0.894999981,0.035,0.386000007,0.056000002,0.003,0.003,0.039000001,0.002,0.044,0.600000024,38.34999847,8.5,35.63999939,9.729999542,0.899999976,0.330000013,1.179999948,0.50999999
4360,44551,4226,173,,,0.0,0.0,0.0,0.0,0.0,0.0,0.0,2713,,0.243055556,44551.24306,,5.12673,,,12/22/2021 0:00,05:00,04:27,07:00,3,0,11.0,899,5.0,170,2.25,1,2727,0.777999997,0.033,0.344999999,0.056000002,0.001,0.004,0.037999999,0.003,0.037,0.200000003,38.34999847,8.390000343,35.38000107,9.670000076,0.879999995,0.400000006,1.169999957,0.569999993
4361,44552,4226,139,0.699999988,0.032000002,0.314999998,0.054000001,0.001,0.004,0.037999999,0.003,0.035,2702,,0.201388889,44552.20139,1.0,4.872510003,,,12/22/2021 0:00,05:00,04:27,07:00,3,0,11.0,899,5.0,170,2.25,1,2727,0.777999997,0.033,0.344999999,0.056000002,0.001,0.004,0.037999999,0.003,0.037,0.200000003,38.34999847,8.390000343,35.38000107,9.670000076,0.879999995,0.400000006,1.169999957,0.569999993
4362,44552,4226,173,0.964999974,0.068000004,0.32100001,0.057999998,0.001,0.003,0.037,0.003,0.035,2713,,0.229166667,44552.22917,1.0,4.790228007,,,12/22/2021 0:00,05:00,04:27,07:00,3,0,11.0,899,5.0,170,2.25,1,2727,0.777999997,0.033,0.344999999,0.056000002,0.001,0.004,0.037999999,0.003,0.037,0.200000003,38.34999847,8.390000343,35.38000107,9.670000076,0.879999995,0.400000006,1.169999957,0.569999993
4363,44552,4226,190,,,0.0,0.0,0.0,0.0,0.0,0.0,0.0,2728,,0.245138889,44552.24514,,5.14986,,,12/22/2021 0:00,05:00,04:27,07:00,3,0,11.0,899,5.0,170,2.25,1,2727,0.777999997,0.033,0.344999999,0.056000002,0.001,0.004,0.037999999,0.003,0.037,0.200000003,38.34999847,8.390000343,35.38000107,9.670000076,0.879999995,0.400000006,1.169999957,0.569999993
4364,44552,4226,170,0.741999984,0.016000001,0.368000001,0.056000002,0.001,0.004,0.039000001,0.003,0.039000001,2728,,0.245138889,44552.24514,1.0,4.905264004,,,12/22/2021 0:00,05:00,04:27,07:00,3,0,11.0,899,5.0,170,2.25,1,2727,0.777999997,0.033,0.344999999,0.056000002,0.001,0.004,0.037999999,0.003,0.037,0.200000003,38.34999847,8.390000343,35.38000107,9.670000076,0.879999995,0.400000006,1.169999957,0.569999993
4365,44552,4226,122,0.703000009,0.017000001,0.374000013,0.056000002,0.001,0.004,0.039000001,0.003,0.037999999,2765,,0.269444444,44552.26944,1.0,4.968521997,,,12/22/2021 0:00,05:00,04:27,07:00,3,0,11.0,899,5.0,170,2.25,1,2727,0.777999997,0.033,0.344999999,0.056000002,0.001,0.004,0.037999999,0.003,0.037,0.200000003,38.34999847,8.390000343,35.38000107,9.670000076,0.879999995,0.400000006,1.169999957,0.569999993
4366,44552,4224,182,,,0.0,0.0,0.0,0.0,0.0,0.0,0.0,2741,,0.024305556,44552.02431,,5.16785,,,12/22/2021 0:00,00:40,00:22,02:37,3,0,11.0,899,5.099999905,200,2.25,1,2752,0.675000012,0.037999999,0.368999988,0.057999998,0.003,0.003,0.039999999,0.002,0.037999999,0.50999999,38.18000031,8.550000191,35.91999817,9.840000153,0.930000007,0.370000005,1.200000048,0.529999971
4367,44552,4224,145,0.653999984,0.035999998,0.370000005,0.057,0.003,0.003,0.039999999,0.002,0.035999998,2741,,0.024305556,44552.02431,1.0,4.942260006,,,12/22/2021 0:00,00:40,00:22,02:37,3,0,11.0,899,5.099999905,200,2.25,1,2752,0.675000012,0.037999999,0.368999988,0.057999998,0.003,0.003,0.039999999,0.002,0.037999999,0.50999999,38.18000031,8.550000191,35.91999817,9.840000153,0.930000007,0.370000005,1.200000048,0.529999971
4368,44552,4224,192,0.670000017,0.046,0.333000004,0.057999998,0.003,0.003,0.037999999,0.002,0.035,2755,,0.069444444,44552.06944,1.0,4.952493995,,,12/22/2021 0:00,00:40,00:22,02:37,3,0,11.0,899,5.099999905,200,2.25,1,2752,0.675000012,0.037999999,0.368999988,0.057999998,0.003,0.003,0.039999999,0.002,0.037999999,0.50999999,38.18000031,8.550000191,35.91999817,9.840000153,0.930000007,0.370000005,1.200000048,0.529999971
4369,44552,4224,186,0.700999975,0.030999999,0.402999997,0.059,0.003,0.003,0.041999999,0.002,0.041999999,2762,,0.090277778,44552.09028,1.0,4.960794008,,,12/22/2021 0:00,00:40,00:22,02:37,3,0,11.0,899,5.099999905,200,2.25,1,2752,0.675000012,0.037999999,0.368999988,0.057999998,0.003,0.003,0.039999999,0.002,0.037999999,0.50999999,38.18000031,8.550000191,35.91999817,9.840000153,0.930000007,0.370000005,1.200000048,0.529999971
4370,44552,4225,194,0.660000026,0.037999999,0.351999998,0.054000001,0.003,0.003,0.039000001,0.002,0.037,2732,,0.141666667,44552.14167,1.0,4.927235992,,,12/22/2021 0:00,02:43,02:35,04:32,1,0,11.69999981,930,4.5,168,2.130000114,1,2749,0.626999974,0.034000002,0.351000011,0.054000001,0.002,0.003,0.039000001,0.002,0.035,0.330000013,44.86999893,7.079999924,31.36000061,8.430000305,0.74000001,0.379999995,0.889999986,0.50999999
4371,44552,4225,136,0.680999994,0.035999998,0.35800001,0.054000001,0.003,0.003,0.039000001,0.002,0.039000001,2756,,0.15625,44552.15625,1.0,4.955104002,,,12/22/2021 0:00,02:43,02:35,04:32,1,0,11.69999981,930,4.5,168,2.130000114,1,2749,0.626999974,0.034000002,0.351000011,0.054000001,0.002,0.003,0.039000001,0.002,0.035,0.330000013,44.86999893,7.079999924,31.36000061,8.430000305,0.74000001,0.379999995,0.889999986,0.50999999
4372,44552,4225,160,0.541000009,0.027000001,0.344000012,0.054000001,0.001,0.004,0.039999999,0.003,0.028999999,2759,,0.186111111,44552.18611,1.0,5.006851997,,,12/22/2021 0:00,02:43,02:35,04:32,1,0,11.69999981,930,4.5,168,2.130000114,1,2749,0.626999974,0.034000002,0.351000011,0.054000001,0.002,0.003,0.039000001,0.002,0.035,0.330000013,44.86999893,7.079999924,31.36000061,8.430000305,0.74000001,0.379999995,0.889999986,0.50999999
4373,44552,4227,121,0.898000002,0.014,0.388999999,0.057999998,0.001,0.004,0.041000001,0.003,0.048,2741,,0.315972222,44552.31597,1.0,4.875622,,,12/22/2021 0:00,07:15,06:58,09:42,1,0,10.69999981,930,4.75,190,2.130000114,1,2774,0.906000018,0.01,0.391000003,0.059,0.001,0.004,0.041000001,0.003,0.046999998,0.239999995,38.40000153,8.340000153,35.47000122,9.729999542,0.850000024,0.430000007,1.179999948,0.540000021
4374,44552,4227,156,0.92900002,0.012,0.375999987,0.057,0.001,0.004,0.039999999,0.003,0.046,2782,,0.340277778,44552.34028,1.0,4.925887993,,,12/22/2021 0:00,07:15,06:58,09:42,1,0,10.69999981,930,4.75,190,2.130000114,1,2774,0.906000018,0.01,0.391000003,0.059,0.001,0.004,0.041000001,0.003,0.046999998,0.239999995,38.40000153,8.340000153,35.47000122,9.729999542,0.850000024,0.430000007,1.179999948,0.540000021
4375,44552,4227,152,0.952000022,0.007,0.388999999,0.059,0.001,0.004,0.041000001,0.003,0.048,2785,,0.357638889,44552.35764,1.0,4.923031993,,,12/22/2021 0:00,07:15,06:58,09:42,1,0,10.69999981,930,4.75,190,2.130000114,1,2774,0.906000018,0.01,0.391000003,0.059,0.001,0.004,0.041000001,0.003,0.046999998,0.239999995,38.40000153,8.340000153,35.47000122,9.729999542,0.850000024,0.430000007,1.179999948,0.540000021
4376,44552,4227,193,0.846000016,0.007,0.409000009,0.059999999,0.001,0.004,0.041999999,0.003,0.046,2791,,0.383333333,44552.38333,1.0,4.966401996,,,12/22/2021 0:00,07:15,06:58,09:42,1,0,10.69999981,930,4.75,190,2.130000114,1,2774,0.906000018,0.01,0.391000003,0.059,0.001,0.004,0.041000001,0.003,0.046999998,0.239999995,38.40000153,8.340000153,35.47000122,9.729999542,0.850000024,0.430000007,1.179999948,0.540000021
4377,44552,4228,132,0.927999973,0.01,0.370000005,0.057,0.001,0.004,0.039000001,0.003,0.046,2664,,0.411111111,44552.41111,1.0,4.757210008,,,12/22/2021 0:00,10:05,09:30,11:12,3,0,9.600000381,919,5.0,161,2.25,1,2730,0.874000013,0.014,0.370000005,0.057,0.001,0.004,0.039000001,0.003,0.043000001,0.170000002,38.0,8.760000229,37.20000076,10.02000046,0.99000001,0.310000002,1.24000001,0.5
4378,44552,4228,150,0.874000013,0.015,0.363999993,0.057999998,0.001,0.004,0.039999999,0.003,0.041999999,2765,,0.434027778,44552.43403,1.0,4.915371996,,,12/22/2021 0:00,10:05,09:30,11:12,3,0,9.600000381,919,5.0,161,2.25,1,2730,0.874000013,0.014,0.370000005,0.057,0.001,0.004,0.039000001,0.003,0.043000001,0.170000002,38.0,8.760000229,37.20000076,10.02000046,0.99000001,0.310000002,1.24000001,0.5
4379,44552,4228,120,0.819999993,0.016000001,0.375,0.057,0.001,0.004,0.039000001,0.003,0.041000001,2762,,0.444444444,44552.44444,1.0,4.929780002,,,12/22/2021 0:00,10:05,09:30,11:12,3,0,9.600000381,919,5.0,161,2.25,1,2730,0.874000013,0.014,0.370000005,0.057,0.001,0.004,0.039000001,0.003,0.043000001,0.170000002,38.0,8.760000229,37.20000076,10.02000046,0.99000001,0.310000002,1.24000001,0.5
4380,44552,4229,140,0.76700002,0.018999999,0.375,0.059,0.001,0.004,0.039999999,0.003,0.039999999,2745,,0.48125,44552.48125,1.0,4.918649994,,,12/22/2021 0:00,11:11,11:00,12:31,1,0,10.5,930,4.75,167,2.130000114,1,2760,0.819000006,0.02,0.377999991,0.059999999,0.001,0.004,0.039999999,0.003,0.041000001,0.209999993,38.68000031,8.420000076,36.27000046,9.869999886,0.860000014,0.50999999,1.190000057,0.550000012
4381,44552,4229,194,0.870999992,0.021,0.381000012,0.061000001,0.001,0.004,0.039999999,0.003,0.041999999,2776,,0.506944444,44552.50694,1.0,4.928808003,,,12/22/2021 0:00,11:11,11:00,12:31,1,0,10.5,930,4.75,167,2.130000114,1,2760,0.819000006,0.02,0.377999991,0.059999999,0.001,0.004,0.039999999,0.003,0.041000001,0.209999993,38.68000031,8.420000076,36.27000046,9.869999886,0.860000014,0.50999999,1.190000057,0.550000012
4382,44552,4230,163,0.843999982,0.037999999,0.352999985,0.055,0.003,0.003,0.039000001,0.002,0.041999999,2705,,0.534722222,44552.53472,1.0,4.831344006,,,12/22/2021 0:00,12:40,12:25,14:04,3,0,10.80000019,919,5.0,157,2.25,1,2734,0.850000024,0.039000001,0.358999997,0.056000002,0.003,0.003,0.039000001,0.002,0.041999999,0.370000005,38.18999863,9.149999619,37.29999924,10.36999989,1.070000052,0.270000011,1.25,0.5
4383,44552,4230,157,0.921000004,0.037999999,0.347000003,0.054000001,0.003,0.003,0.037,0.002,0.045000002,2738,,0.545138889,44552.54514,1.0,4.853895999,,,12/22/2021 0:00,12:40,12:25,14:04,3,0,10.80000019,919,5.0,157,2.25,1,2734,0.850000024,0.039000001,0.358999997,0.056000002,0.003,0.003,0.039000001,0.002,0.041999999,0.370000005,38.18999863,9.149999619,37.29999924,10.36999989,1.070000052,0.270000011,1.25,0.5
4384,44552,4230,148,0.783999979,0.041000001,0.377000004,0.057999998,0.003,0.003,0.039999999,0.002,0.039999999,2759,,0.565972222,44552.56597,1.0,4.925526007,,,12/22/2021 0:00,12:40,12:25,14:04,3,0,10.80000019,919,5.0,157,2.25,1,2734,0.850000024,0.039000001,0.358999997,0.056000002,0.003,0.003,0.039000001,0.002,0.041999999,0.370000005,38.18999863,9.149999619,37.29999924,10.36999989,1.070000052,0.270000011,1.25,0.5
4385,44552,4231,156,0.602999985,0.050000001,0.347000003,0.056000002,0.003,0.003,0.039000001,0.002,0.030999999,2651,,0.607638889,44552.60764,1.0,4.823656004,,,12/22/2021 0:00,14:20,14:02,16:26,1,0,11.89999962,919,4.75,178,2.130000114,1,2721,0.748000026,0.039000001,0.391000003,0.057999998,0.003,0.003,0.041000001,0.002,0.039000001,0.300000012,39.02999878,8.0,35.61999893,9.659999847,0.769999981,0.379999995,1.159999967,0.540000021
4386,44552,4231,151,0.825999975,0.035,0.405999988,0.057,0.003,0.003,0.041000001,0.002,0.041000001,2724,,0.630555556,44552.63056,1.0,4.867218007,,,12/22/2021 0:00,14:20,14:02,16:26,1,0,11.89999962,919,4.75,178,2.130000114,1,2721,0.748000026,0.039000001,0.391000003,0.057999998,0.003,0.003,0.041000001,0.002,0.039000001,0.300000012,39.02999878,8.0,35.61999893,9.659999847,0.769999981,0.379999995,1.159999967,0.540000021
4387,44552,4231,159,0.779999971,0.032000002,0.400999993,0.057999998,0.003,0.003,0.041999999,0.002,0.041999999,2754,,0.661805556,44552.66181,1.0,4.923328009,,,12/22/2021 0:00,14:20,14:02,16:26,1,0,11.89999962,919,4.75,178,2.130000114,1,2721,0.748000026,0.039000001,0.391000003,0.057999998,0.003,0.003,0.041000001,0.002,0.039000001,0.300000012,39.02999878,8.0,35.61999893,9.659999847,0.769999981,0.379999995,1.159999967,0.540000021
4388,44552,4231,152,0.782000005,0.039000001,0.409000009,0.059,0.003,0.003,0.041999999,0.002,0.041000001,2758,,0.677083333,44552.67708,1.0,4.924941998,,,12/22/2021 0:00,14:20,14:02,16:26,1,0,11.89999962,919,4.75,178,2.130000114,1,2721,0.748000026,0.039000001,0.391000003,0.057999998,0.003,0.003,0.041000001,0.002,0.039000001,0.300000012,39.02999878,8.0,35.61999893,9.659999847,0.769999981,0.379999995,1.159999967,0.540000021
4389,44552,4232,142,0.776000023,0.039000001,0.374000013,0.057,0.003,0.003,0.039000001,0.002,0.041999999,2657,,0.694444444,44552.69444,1.0,4.782561993,,,12/22/2021 0:00,16:45,16:22,18:35,3,0,9.800000191,919,5.0,167,2.25,1,2727,0.861000001,0.034000002,0.40200001,0.057999998,0.003,0.003,0.039999999,0.002,0.046999998,0.150000006,37.36000061,8.5,35.99000168,9.5,0.959999979,0.300000012,1.220000029,0.529999971
4390,44552,4232,158,1.031999946,0.034000002,0.423999995,0.057999998,0.003,0.003,0.041999999,0.002,0.054000001,2724,,0.71875,44552.71875,,4.803932017,,,12/22/2021 0:00,16:45,16:22,18:35,3,0,9.800000191,919,5.0,167,2.25,1,2727,0.861000001,0.034000002,0.40200001,0.057999998,0.003,0.003,0.039999999,0.002,0.046999998,0.150000006,37.36000061,8.5,35.99000168,9.5,0.959999979,0.300000012,1.220000029,0.529999971
4391,44552,4232,136,0.859000027,0.030999999,0.407000005,0.057,0.003,0.003,0.039999999,0.002,0.048999999,2761,,0.736805556,44552.73681,1.0,4.910015992,,,12/22/2021 0:00,16:45,16:22,18:35,3,0,9.800000191,919,5.0,167,2.25,1,2727,0.861000001,0.034000002,0.40200001,0.057999998,0.003,0.003,0.039999999,0.002,0.046999998,0.150000006,37.36000061,8.5,35.99000168,9.5,0.959999979,0.300000012,1.220000029,0.529999971
4392,44552,4232,163,0.77700001,0.033,0.402999997,0.057999998,0.003,0.003,0.039000001,0.002,0.043000001,2768,,0.759722222,44552.75972,1.0,4.944473997,,,12/22/2021 0:00,16:45,16:22,18:35,3,0,9.800000191,919,5.0,167,2.25,1,2727,0.861000001,0.034000002,0.40200001,0.057999998,0.003,0.003,0.039999999,0.002,0.046999998,0.150000006,37.36000061,8.5,35.99000168,9.5,0.959999979,0.300000012,1.220000029,0.529999971
4393,44552,4233,173,0.737999976,0.030999999,0.398000002,0.057,0.003,0.003,0.037999999,0.002,0.044,2754,,0.805555556,44552.80556,1.0,4.936994008,,,12/22/2021 0:00,18:36,18:29,20:49,1,0,12.0,921,4.010000229,171,2.130000114,2,2758,0.745000005,0.034000002,0.388999999,0.057,0.003,0.003,0.039000001,0.002,0.045000002,0.430000007,38.43000031,9.43999958,36.63999939,10.01000023,0.959999979,0.419999987,1.210000038,0.579999983
4394,44552,4233,155,0.751999974,0.037999999,0.379999995,0.056000002,0.003,0.003,0.039999999,0.002,0.046,2761,,0.822916667,44552.82292,1.0,4.939960008,,,12/22/2021 0:00,18:36,18:29,20:49,1,0,12.0,921,4.010000229,171,2.130000114,2,2758,0.745000005,0.034000002,0.388999999,0.057,0.003,0.003,0.039000001,0.002,0.045000002,0.430000007,38.43000031,9.43999958,36.63999939,10.01000023,0.959999979,0.419999987,1.210000038,0.579999983
4395,44552,4233,161,,,0.0,0.0,0.0,0.0,0.0,0.0,0.0,2768,,0.854861111,44552.85486,,5.2064,,,12/22/2021 0:00,18:36,18:29,20:49,1,0,12.0,921,4.010000229,171,2.130000114,2,2758,0.745000005,0.034000002,0.388999999,0.057,0.003,0.003,0.039000001,0.002,0.045000002,0.430000007,38.43000031,9.43999958,36.63999939,10.01000023,0.959999979,0.419999987,1.210000038,0.579999983
4396,44552,4233,190,,,0.0,0.0,0.0,0.0,0.0,0.0,0.0,2749,,0.867361111,44552.86736,,5.17813,,,12/22/2021 0:00,18:36,18:29,20:49,1,0,12.0,921,4.010000229,171,2.130000114,2,2758,0.745000005,0.034000002,0.388999999,0.057,0.003,0.003,0.039000001,0.002,0.045000002,0.430000007,38.43000031,9.43999958,36.63999939,10.01000023,0.959999979,0.419999987,1.210000038,0.579999983
4397,44552,4234,186,0.625,0.048999999,0.338999987,0.054000001,0.003,0.003,0.035999998,0.002,0.039000001,2702,,0.8875,44552.8875,1.0,4.889632,,,12/22/2021 0:00,21:00,20:41,21:54,3,0,10.5,919,5.0,166,2.25,1,2705,0.647000015,0.043000001,0.351000011,0.055,0.003,0.003,0.037999999,0.002,0.039999999,0.230000004,38.34999847,9.630000114,36.65999985,10.01000023,0.939999998,0.370000005,1.220000029,0.620000005
4398,44552,4234,145,0.66900003,0.037999999,0.363000005,0.056000002,0.003,0.003,0.039000001,0.002,0.039999999,2709,,0.904861111,44552.90486,1.0,4.890683991,,,12/22/2021 0:00,21:00,20:41,21:54,3,0,10.5,919,5.0,166,2.25,1,2705,0.647000015,0.043000001,0.351000011,0.055,0.003,0.003,0.037999999,0.002,0.039999999,0.230000004,38.34999847,9.630000114,36.65999985,10.01000023,0.939999998,0.370000005,1.220000029,0.620000005
4399,44552,4235,136,0.769999981,0.035,0.379000008,0.056000002,0.003,0.003,0.037,0.002,0.041999999,2719,,0.938194444,44552.93819,1.0,4.876442006,,,12/22/2021 0:00,21:56,21:51,23:28,1,0,10.69999981,917,4.28000021,170,2.130000114,1,2729,0.680999994,0.035999998,0.370999992,0.057,0.003,0.003,0.037999999,0.002,0.041000001,0.200000003,38.54999924,9.260000229,36.43999863,10.06999969,0.889999986,0.419999987,1.210000038,0.610000014
