Repository: rcalix1/TimeSeriesGPT

## Runs

* https://github.com/keonlee9420/Soft-DTW-Loss/tree/main
* These are older and will be archived
*

File: runs/Exp14/files/merged_seq_5998_CIVS.csv (part 46 of 61)
pd_index,date_f1,CNUM,LNUM_f1,SI_f1,S_f1,MN_f1,P_f1,CU_f1,NI_f1,CR_f1,MO_f1,TI_f1,HM_Temp_f1,ProbeSi_f1,Time_f1,Timestamp_f1,Compliant_eq_1_f1,C_perce_sat_f1,Before_After_f1,Good_bad_f1,date,Slag_Time_f2,Open_Time_f2,Close_Time_f2,Taphole_f2,Pipe_burn_hole_f2,Taphole_Length_f2,Clay_box_f2,Clay_Close_hole_ft3_f2,Clay_temp_f2,Drill_bit_size_f2,Drill_shafts_used_f2,Cast_Avg_Temp_f2,Cast_Avg_Si_f2,Cast_Avg_S_f2,Cast_Avg_Mn_f2,Cast_Avg_P_f2,Cast_Avg_Cu_f2,Cast_Avg_Ni_f2,Cast_Avg_Cr_f2,Cast_Avg_Mo_f2,Cast_Avg_Ti_f2,Slag_Fe_f2,Slag_SiO2_f2,Slag_Al2O3_f2,Slag_CaO_f2,Slag_MgO_f2,Slag_S_f2,Slag_K2O_f2,Slag_B_SiO2_f2,Slag_TiO2_f2
4400,44552,4235,183,0.592000008,0.037,0.363000005,0.057,0.003,0.003,0.039000001,0.002,0.039000001,2739,,0.959027778,44552.95903,1.0,4.958313998,,,12/22/2021 0:00,21:56,21:51,23:28,1,0,10.69999981,917,4.28000021,170,2.130000114,1,2729,0.680999994,0.035999998,0.370999992,0.057,0.003,0.003,0.037999999,0.002,0.041000001,0.200000003,38.54999924,9.260000229,36.43999863,10.06999969,0.889999986,0.419999987,1.210000038,0.610000014
4401,44552,4236,147,0.772000015,0.033,0.397000015,0.055,0.003,0.003,0.037,0.002,0.052000001,2740,,0.013888889,44552.01389,1.0,4.905725996,,,12/23/2021 0:00,23:40,23:24,01:54,3,0,10.5,916,5.0,180,2.25,1,2735,0.740999997,0.034000002,0.384000003,0.057,0.003,0.003,0.041000001,0.002,0.048,0.230000004,38.08000183,9.210000038,35.81999969,9.720000267,0.910000026,0.370000005,1.200000048,0.620000005
4402,44552,4236,144,0.779999971,0.033,0.379999995,0.056000002,0.003,0.003,0.039999999,0.002,0.054000001,2751,,0.033333333,44552.03333,1.0,4.920430008,,,12/23/2021 0:00,23:40,23:24,01:54,3,0,10.5,916,5.0,180,2.25,1,2735,0.740999997,0.034000002,0.384000003,0.057,0.003,0.003,0.041000001,0.002,0.048,0.230000004,38.08000183,9.210000038,35.81999969,9.720000267,0.910000026,0.370000005,1.200000048,0.620000005
4403,44552,4236,145,0.754000008,0.037999999,0.393000007,0.057,0.003,0.003,0.039000001,0.002,0.041999999,2755,,0.056944444,44552.05694,1.0,4.931663998,,,12/23/2021 0:00,23:40,23:24,01:54,3,0,10.5,916,5.0,180,2.25,1,2735,0.740999997,0.034000002,0.384000003,0.057,0.003,0.003,0.041000001,0.002,0.048,0.230000004,38.08000183,9.210000038,35.81999969,9.720000267,0.910000026,0.370000005,1.200000048,0.620000005
4404,44552,4236,152,,,0.0,0.0,0.0,0.0,0.0,0.0,0.0,2744,,0.076388889,44552.07639,,5.17299,,,12/23/2021 0:00,23:40,23:24,01:54,3,0,10.5,916,5.0,180,2.25,1,2735,0.740999997,0.034000002,0.384000003,0.057,0.003,0.003,0.041000001,0.002,0.048,0.230000004,38.08000183,9.210000038,35.81999969,9.720000267,0.910000026,0.370000005,1.200000048,0.620000005
4405,44552,4236,157,0.726000011,0.035,0.377000004,0.057,0.003,0.003,0.039000001,0.002,0.046999998,2686,,0.996527778,44552.99653,1.0,4.840865997,,,12/23/2021 0:00,23:40,23:24,01:54,3,0,10.5,916,5.0,180,2.25,1,2735,0.740999997,0.034000002,0.384000003,0.057,0.003,0.003,0.041000001,0.002,0.048,0.230000004,38.08000183,9.210000038,35.81999969,9.720000267,0.910000026,0.370000005,1.200000048,0.620000005
4406,44553,4236,147,0.703999996,0.028999999,0.386000007,0.059,0.003,0.003,0.044,0.002,0.048999999,2740,,0.013888889,44553.01389,1.0,4.926778002,,,12/23/2021 0:00,23:40,23:24,01:54,3,0,10.5,916,5.0,180,2.25,1,2735,0.740999997,0.034000002,0.384000003,0.057,0.003,0.003,0.041000001,0.002,0.048,0.230000004,38.08000183,9.210000038,35.81999969,9.720000267,0.910000026,0.370000005,1.200000048,0.620000005
4407,44553,4236,144,0.779999971,0.033,0.379999995,0.056000002,0.003,0.003,0.039999999,0.002,0.054000001,2751,,0.033333333,44553.03333,1.0,4.920430008,,,12/23/2021 0:00,23:40,23:24,01:54,3,0,10.5,916,5.0,180,2.25,1,2735,0.740999997,0.034000002,0.384000003,0.057,0.003,0.003,0.041000001,0.002,0.048,0.230000004,38.08000183,9.210000038,35.81999969,9.720000267,0.910000026,0.370000005,1.200000048,0.620000005
4408,44553,4236,145,0.754000008,0.037999999,0.393000007,0.057,0.003,0.003,0.039000001,0.002,0.041999999,2755,,0.056944444,44553.05694,1.0,4.931663998,,,12/23/2021 0:00,23:40,23:24,01:54,3,0,10.5,916,5.0,180,2.25,1,2735,0.740999997,0.034000002,0.384000003,0.057,0.003,0.003,0.041000001,0.002,0.048,0.230000004,38.08000183,9.210000038,35.81999969,9.720000267,0.910000026,0.370000005,1.200000048,0.620000005
4409,44553,4236,152,,,0.0,0.0,0.0,0.0,0.0,0.0,0.0,2744,,0.076388889,44553.07639,,5.17299,,,12/23/2021 0:00,23:40,23:24,01:54,3,0,10.5,916,5.0,180,2.25,1,2735,0.740999997,0.034000002,0.384000003,0.057,0.003,0.003,0.041000001,0.002,0.048,0.230000004,38.08000183,9.210000038,35.81999969,9.720000267,0.910000026,0.370000005,1.200000048,0.620000005
4410,44553,4236,157,0.726000011,0.035,0.377000004,0.057,0.003,0.003,0.039000001,0.002,0.046999998,2686,,0.996527778,44553.99653,1.0,4.840865997,,,12/23/2021 0:00,23:40,23:24,01:54,3,0,10.5,916,5.0,180,2.25,1,2735,0.740999997,0.034000002,0.384000003,0.057,0.003,0.003,0.041000001,0.002,0.048,0.230000004,38.08000183,9.210000038,35.81999969,9.720000267,0.910000026,0.370000005,1.200000048,0.620000005
4411,44552,4237,191,,,0.0,0.0,0.0,0.0,0.0,0.0,0.0,2755,,0.125694444,44552.12569,,5.18841,,,12/23/2021 0:00,02:10,01:49,03:56,1,0,10.19999981,917,4.480000019,166,2.130000114,1,2723,0.646000028,0.033,0.391000003,0.057999998,0.003,0.003,0.041000001,0.002,0.045000002,0.219999999,38.45999908,9.279999733,36.59999847,9.970000267,0.879999995,0.419999987,1.210000038,0.620000005
4412,44553,4237,158,0.637000024,0.034000002,0.393999994,0.057999998,0.003,0.003,0.041999999,0.002,0.041999999,2668,,0.092361111,44553.09236,1.0,4.843301992,,,12/23/2021 0:00,02:10,01:49,03:56,1,0,10.19999981,917,4.480000019,166,2.130000114,1,2723,0.646000028,0.033,0.391000003,0.057999998,0.003,0.003,0.041000001,0.002,0.045000002,0.219999999,38.45999908,9.279999733,36.59999847,9.970000267,0.879999995,0.419999987,1.210000038,0.620000005
4413,44553,4237,191,0.653999984,0.030999999,0.388999999,0.057,0.003,0.003,0.039000001,0.002,0.048,2755,,0.125694444,44553.12569,1.0,4.965352005,,,12/23/2021 0:00,02:10,01:49,03:56,1,0,10.19999981,917,4.480000019,166,2.130000114,1,2723,0.646000028,0.033,0.391000003,0.057999998,0.003,0.003,0.041000001,0.002,0.045000002,0.219999999,38.45999908,9.279999733,36.59999847,9.970000267,0.879999995,0.419999987,1.210000038,0.620000005
4414,44553,4237,138,,,0.0,0.0,0.0,0.0,0.0,0.0,0.0,2746,,0.151388889,44553.15139,,5.17556,,,12/23/2021 0:00,02:10,01:49,03:56,1,0,10.19999981,917,4.480000019,166,2.130000114,1,2723,0.646000028,0.033,0.391000003,0.057999998,0.003,0.003,0.041000001,0.002,0.045000002,0.219999999,38.45999908,9.279999733,36.59999847,9.970000267,0.879999995,0.419999987,1.210000038,0.620000005
4415,44553,4238,160,0.63499999,0.035999998,0.370000005,0.054000001,0.003,0.003,0.039000001,0.002,0.041999999,2724,,0.190972222,44553.19097,1.0,4.926010003,,,12/23/2021 0:00,04:16,03:53,05:40,3,0,11.0,916,5.0,170,2.25,1,2729,0.621999979,0.035999998,0.36500001,0.055,0.003,0.003,0.039000001,0.002,0.041000001,0.219999999,37.93000031,9.390000343,36.54999924,9.779999733,0.970000029,0.319999993,1.220000029,0.589999974
4416,44553,4238,186,0.609000027,0.037,0.360000014,0.055,0.003,0.003,0.039000001,0.002,0.039999999,2735,,0.225694444,44553.22569,1.0,4.948479992,,,12/23/2021 0:00,04:16,03:53,05:40,3,0,11.0,916,5.0,170,2.25,1,2729,0.621999979,0.035999998,0.36500001,0.055,0.003,0.003,0.039000001,0.002,0.041000001,0.219999999,37.93000031,9.390000343,36.54999924,9.779999733,0.970000029,0.319999993,1.220000029,0.589999974
4417,44553,4239,138,0.833000004,0.029999999,0.388000011,0.057999998,0.003,0.003,0.035999998,0.002,0.089000002,2730,,0.267361111,44553.26736,1.0,4.873924,,,12/23/2021 0:00,05:49,05:36,07:36,1,0,11.69999981,917,3.0,194,2.130000114,1,2748,0.893000007,0.029999999,0.398999989,0.059,0.003,0.003,0.035999998,0.002,0.093000002,0.289999992,37.75,9.06000042,36.13999939,9.720000267,0.889999986,0.439999998,1.220000029,0.600000024
4418,44553,4239,142,0.907999992,0.028999999,0.402999997,0.059,0.003,0.003,0.037,0.002,0.096000001,2756,,0.288194444,44553.28819,1.0,4.887144003,,,12/23/2021 0:00,05:49,05:36,07:36,1,0,11.69999981,917,3.0,194,2.130000114,1,2748,0.893000007,0.029999999,0.398999989,0.059,0.003,0.003,0.035999998,0.002,0.093000002,0.289999992,37.75,9.06000042,36.13999939,9.720000267,0.889999986,0.439999998,1.220000029,0.600000024
4419,44553,4239,193,0.93900001,0.032000002,0.405999988,0.059,0.003,0.003,0.035999998,0.002,0.094999999,2759,,0.302777778,44553.30278,1.0,4.881557996,,,12/23/2021 0:00,05:49,05:36,07:36,1,0,11.69999981,917,3.0,194,2.130000114,1,2748,0.893000007,0.029999999,0.398999989,0.059,0.003,0.003,0.035999998,0.002,0.093000002,0.289999992,37.75,9.06000042,36.13999939,9.720000267,0.889999986,0.439999998,1.220000029,0.600000024
4420,44553,4240,159,1.026000023,0.028999999,0.414999992,0.063000001,0.003,0.003,0.039000001,0.002,0.104000002,2707,,0.336805556,44553.33681,,4.780189993,,,12/23/2021 0:00,07:57,07:30,09:13,3,0,11.0,916,5.0,160,2.25,1,2732,0.860000014,0.027000001,0.395000011,0.061000001,0.002,0.003,0.039999999,0.002,0.064999998,0.25,37.61999893,9.130000114,36.43000031,9.659999847,0.910000026,0.370000005,1.230000019,0.589999974
4421,44553,4240,140,0.681999981,0.016000001,0.374000013,0.061999999,0.001,0.004,0.041000001,0.003,0.041000001,2741,,0.353472222,44553.35347,1.0,4.940042006,,,12/23/2021 0:00,07:57,07:30,09:13,3,0,11.0,916,5.0,160,2.25,1,2732,0.860000014,0.027000001,0.395000011,0.061000001,0.002,0.003,0.039999999,0.002,0.064999998,0.25,37.61999893,9.130000114,36.43000031,9.659999847,0.910000026,0.370000005,1.230000019,0.589999974
4422,44553,4240,139,0.871999979,0.037,0.395999998,0.057,0.003,0.003,0.039000001,0.002,0.048999999,2748,,0.375,44553.375,1.0,4.885288006,,,12/23/2021 0:00,07:57,07:30,09:13,3,0,11.0,916,5.0,160,2.25,1,2732,0.860000014,0.027000001,0.395000011,0.061000001,0.002,0.003,0.039999999,0.002,0.064999998,0.25,37.61999893,9.130000114,36.43000031,9.659999847,0.910000026,0.370000005,1.230000019,0.589999974
4423,44553,4241,183,1.014000058,0.039999999,0.395000011,0.057999998,0.003,0.003,0.041999999,0.002,0.055,2753,,0.409722222,44553.40972,,4.847419983,,,12/23/2021 0:00,09:20,09:12,10:28,1,0,10.69999981,REST,3.0,177,2.130000114,1,2744,0.889999986,0.046999998,0.379999995,0.056000002,0.003,0.003,0.041999999,0.002,0.048,1.840000033,34.99000168,12.61999989,34.41999817,9.199999809,0.779999971,0.430000007,1.25,0.75999999
4424,44553,4241,136,0.765999973,0.052999999,0.36500001,0.055,0.003,0.003,0.041000001,0.002,0.041000001,2735,,0.425,44553.425,1.0,4.893550009,,,12/23/2021 0:00,09:20,09:12,10:28,1,0,10.69999981,REST,3.0,177,2.130000114,1,2744,0.889999986,0.046999998,0.379999995,0.056000002,0.003,0.003,0.041999999,0.002,0.048,1.840000033,34.99000168,12.61999989,34.41999817,9.199999809,0.779999971,0.430000007,1.25,0.75999999
4425,44553,4242,154,1.046000004,0.032000002,0.405999988,0.059,0.003,0.003,0.043000001,0.002,0.059,2729,,0.461805556,44553.46181,,4.804697998,,,12/23/2021 0:00,10:55,10:30,12:22,3,3,10.19999981,REST,5.0,155,2.25,3,2750,0.968999982,0.032000002,0.40200001,0.059,0.003,0.003,0.041999999,0.002,0.054000001,0.319999993,36.83000183,8.81000042,36.59999847,9.5,0.949999988,0.310000002,1.25,0.540000021
4426,44553,4242,182,0.962000012,0.035999998,0.395999998,0.057,0.003,0.003,0.041000001,0.002,0.050000001,2770,,0.4875,44553.4875,1.0,4.888627997,,,12/23/2021 0:00,10:55,10:30,12:22,3,3,10.19999981,REST,5.0,155,2.25,3,2750,0.968999982,0.032000002,0.40200001,0.059,0.003,0.003,0.041999999,0.002,0.054000001,0.319999993,36.83000183,8.81000042,36.59999847,9.5,0.949999988,0.310000002,1.25,0.540000021
4427,44553,4242,160,0.899999976,0.028999999,0.405000001,0.059999999,0.003,0.003,0.041999999,0.002,0.054000001,2751,,0.506944444,44553.50694,1.0,4.884210008,,,12/23/2021 0:00,10:55,10:30,12:22,3,3,10.19999981,REST,5.0,155,2.25,3,2750,0.968999982,0.032000002,0.40200001,0.059,0.003,0.003,0.041999999,0.002,0.054000001,0.319999993,36.83000183,8.81000042,36.59999847,9.5,0.949999988,0.310000002,1.25,0.540000021
4428,44553,4243,173,0.861000001,0.033,0.386000007,0.057,0.003,0.003,0.039999999,0.002,0.050999999,2709,,0.533333333,44553.53333,1.0,4.833478,,,12/23/2021 0:00,12:43,12:22,14:07,1,0,10.5,REST,4.0,192,2.130000114,1,2745,0.842000008,0.029999999,0.398999989,0.059,0.003,0.003,0.043000001,0.002,0.052000001,0.270000011,37.68999863,9.300000191,37.13000107,9.710000038,0.930000007,0.340000004,1.24000001,0.579999983
4429,44553,4243,136,0.796999991,0.029999999,0.402999997,0.061000001,0.003,0.003,0.044,0.002,0.050999999,2755,,0.556944444,44553.55694,1.0,4.920494003,,,12/23/2021 0:00,12:43,12:22,14:07,1,0,10.5,REST,4.0,192,2.130000114,1,2745,0.842000008,0.029999999,0.398999989,0.059,0.003,0.003,0.043000001,0.002,0.052000001,0.270000011,37.68999863,9.300000191,37.13000107,9.710000038,0.930000007,0.340000004,1.24000001,0.579999983
4430,44553,4243,186,0.867999971,0.027000001,0.407999992,0.059999999,0.003,0.003,0.044,0.002,0.055,2771,,0.576388889,44553.57639,1.0,4.923284009,,,12/23/2021 0:00,12:43,12:22,14:07,1,0,10.5,REST,4.0,192,2.130000114,1,2745,0.842000008,0.029999999,0.398999989,0.059,0.003,0.003,0.043000001,0.002,0.052000001,0.270000011,37.68999863,9.300000191,37.13000107,9.710000038,0.930000007,0.340000004,1.24000001,0.579999983
4431,44553,4244,138,0.782999992,0.028999999,0.397000015,0.061000001,0.003,0.003,0.043000001,0.002,0.050999999,2727,,0.611805556,44553.61181,1.0,4.883946003,,,12/23/2021 0:00,14:40,14:05,16:18,3,0,10.39999962,916,5.0,163,2.25,1,2748,0.828999996,0.028999999,0.400999993,0.061000001,0.003,0.003,0.043000001,0.002,0.052999999,0.230000004,37.61000061,9.409999847,36.61000061,9.859999657,1.019999981,0.289999992,1.24000001,0.550000012
4432,44553,4244,142,0.796999991,0.028999999,0.40200001,0.061000001,0.003,0.003,0.044,0.002,0.052000001,2729,,0.625,44553.625,1.0,4.882316003,,,12/23/2021 0:00,14:40,14:05,16:18,3,0,10.39999962,916,5.0,163,2.25,1,2748,0.828999996,0.028999999,0.400999993,0.061000001,0.003,0.003,0.043000001,0.002,0.052999999,0.230000004,37.61000061,9.409999847,36.61000061,9.859999657,1.019999981,0.289999992,1.24000001,0.550000012
4433,44553,4244,191,0.907999992,0.029999999,0.402999997,0.061000001,0.003,0.003,0.041999999,0.002,0.057,2788,,0.672916667,44553.67292,1.0,4.932344002,,,12/23/2021 0:00,14:40,14:05,16:18,3,0,10.39999962,916,5.0,163,2.25,1,2748,0.828999996,0.028999999,0.400999993,0.061000001,0.003,0.003,0.043000001,0.002,0.052999999,0.230000004,37.61000061,9.409999847,36.61000061,9.859999657,1.019999981,0.289999992,1.24000001,0.550000012
4434,44553,4245,156,0.751999974,0.039000001,0.375,0.059,0.003,0.003,0.039999999,0.002,0.043000001,2736,,0.702083333,44553.70208,1.0,4.902450008,,,12/23/2021 0:00,16:31,16:17,18:27,1,0,10.80000019,917,5.010000229,198,2.130000114,1,2742,0.646000028,0.041999999,0.365999997,0.059,0.003,0.003,0.041000001,0.002,0.037999999,0.370000005,38.63000107,9.340000153,37.02000046,9.93999958,0.889999986,0.469999999,1.220000029,0.620000005
4435,44553,4245,139,0.758000016,0.037999999,0.367000014,0.057,0.003,0.003,0.039000001,0.002,0.046999998,2768,,0.721527778,44553.72153,1.0,4.947685996,,,12/23/2021 0:00,16:31,16:17,18:27,1,0,10.80000019,917,5.010000229,198,2.130000114,1,2742,0.646000028,0.041999999,0.365999997,0.059,0.003,0.003,0.041000001,0.002,0.037999999,0.370000005,38.63000107,9.340000153,37.02000046,9.93999958,0.889999986,0.469999999,1.220000029,0.620000005
4436,44553,4245,182,0.569999993,0.046999998,0.358999997,0.059,0.003,0.003,0.041000001,0.002,0.032000002,2734,,0.755555556,44553.75556,1.0,4.952652003,,,12/23/2021 0:00,16:31,16:17,18:27,1,0,10.80000019,917,5.010000229,198,2.130000114,1,2742,0.646000028,0.041999999,0.365999997,0.059,0.003,0.003,0.041000001,0.002,0.037999999,0.370000005,38.63000107,9.340000153,37.02000046,9.93999958,0.889999986,0.469999999,1.220000029,0.620000005
4437,44553,4245,147,0.501999974,0.044,0.363000005,0.059,0.003,0.003,0.041999999,0.002,0.030999999,2730,,0.770138889,44553.77014,1.0,4.969904008,,,12/23/2021 0:00,16:31,16:17,18:27,1,0,10.80000019,917,5.010000229,198,2.130000114,1,2742,0.646000028,0.041999999,0.365999997,0.059,0.003,0.003,0.041000001,0.002,0.037999999,0.370000005,38.63000107,9.340000153,37.02000046,9.93999958,0.889999986,0.469999999,1.220000029,0.620000005
4438,44553,4246,121,0.574000001,0.054000001,0.333999991,0.057999998,0.003,0.003,0.041999999,0.002,0.034000002,2679,,0.788888889,44553.78889,1.0,4.871141999,,,12/23/2021 0:00,19:08,18:24,21:25,3,0,12.0,920,2.329999924,177,2.25,1,2709,0.646000028,0.041999999,0.372999996,0.061000001,0.003,0.003,0.043000001,0.002,0.039999999,0.209999993,38.79999924,9.729999542,35.91999817,10.10999966,0.899999976,0.540000021,1.190000057,0.670000017
4439,44553,4246,122,0.65200001,0.041000001,0.374000013,0.061000001,0.003,0.003,0.039000001,0.002,0.037999999,2689,,0.809722222,44553.80972,1.0,4.865141997,,,12/23/2021 0:00,19:08,18:24,21:25,3,0,12.0,920,2.329999924,177,2.25,1,2709,0.646000028,0.041999999,0.372999996,0.061000001,0.003,0.003,0.043000001,0.002,0.039999999,0.209999993,38.79999924,9.729999542,35.91999817,10.10999966,0.899999976,0.540000021,1.190000057,0.670000017
4440,44553,4246,151,0.683000028,0.035999998,0.39199999,0.061000001,0.003,0.003,0.043000001,0.002,0.043000001,2716,,0.833333333,44553.83333,1.0,4.896585991,,,12/23/2021 0:00,19:08,18:24,21:25,3,0,12.0,920,2.329999924,177,2.25,1,2709,0.646000028,0.041999999,0.372999996,0.061000001,0.003,0.003,0.043000001,0.002,0.039999999,0.209999993,38.79999924,9.729999542,35.91999817,10.10999966,0.899999976,0.540000021,1.190000057,0.670000017
4441,44553,4246,192,0.675999999,0.035999998,0.393000007,0.064999998,0.003,0.003,0.046,0.002,0.043000001,2752,,0.877083333,44553.87708,1.0,4.948864002,,,12/23/2021 0:00,19:08,18:24,21:25,3,0,12.0,920,2.329999924,177,2.25,1,2709,0.646000028,0.041999999,0.372999996,0.061000001,0.003,0.003,0.043000001,0.002,0.039999999,0.209999993,38.79999924,9.729999542,35.91999817,10.10999966,0.899999976,0.540000021,1.190000057,0.670000017
4442,44553,4247,145,0.649999976,0.037,0.375999987,0.061000001,0.003,0.003,0.044,0.002,0.041000001,2676,,0.917361111,44553.91736,1.0,4.849428007,,,12/23/2021 0:00,21:25,21:21,00:00,1,0,11.0,903,3.0,165,2.119999886,1,2731,0.836000025,0.032000002,0.404000014,0.061000001,0.003,0.003,0.044,0.002,0.052000001,0.600000024,34.74000168,9.390000343,36.20000076,9.279999733,0.639999986,0.50999999,1.309999943,0.670000017
4443,44553,4247,160,0.930000007,0.035999998,0.389999986,0.059999999,0.003,0.003,0.041999999,0.002,0.052000001,2719,,0.943055556,44553.94306,1.0,4.825429998,,,12/23/2021 0:00,21:25,21:21,00:00,1,0,11.0,903,3.0,165,2.119999886,1,2731,0.836000025,0.032000002,0.404000014,0.061000001,0.003,0.003,0.044,0.002,0.052000001,0.600000024,34.74000168,9.390000343,36.20000076,9.279999733,0.639999986,0.50999999,1.309999943,0.670000017
4444,44553,4247,163,0.866999984,0.028999999,0.423000008,0.061000001,0.003,0.003,0.045000002,0.002,0.055,2756,,0.974305556,44553.97431,1.0,4.899754005,,,12/23/2021 0:00,21:25,21:21,00:00,1,0,11.0,903,3.0,165,2.119999886,1,2731,0.836000025,0.032000002,0.404000014,0.061000001,0.003,0.003,0.044,0.002,0.052000001,0.600000024,34.74000168,9.390000343,36.20000076,9.279999733,0.639999986,0.50999999,1.309999943,0.670000017
4445,44553,4247,190,0.894999981,0.026000001,0.425999999,0.061999999,0.003,0.003,0.045000002,0.002,0.057999998,2773,,0.990972222,44553.99097,1.0,4.917728006,,,12/23/2021 0:00,21:25,21:21,00:00,1,0,11.0,903,3.0,165,2.119999886,1,2731,0.836000025,0.032000002,0.404000014,0.061000001,0.003,0.003,0.044,0.002,0.052000001,0.600000024,34.74000168,9.390000343,36.20000076,9.279999733,0.639999986,0.50999999,1.309999943,0.670000017
4446,44553,4248,150,0.875,0.029999999,0.389999986,0.059999999,0.003,0.003,0.043000001,0.002,0.052999999,2639,,0.003472222,44553.00347,1.0,4.72923,,,12/23/2021 0:00,00:05,23:48,02:09,3,0,11.5,920,2.319999933,225,2.25,1,2719,0.0,0.0,0.0,0.0,0.0,0.0,0.0,0.0,0.0,0.0,0.0,0.0,0.0,0.0,0.0,0.0,0.0,0.0
4447,44553,4248,173,0.894999981,0.032000002,0.377000004,0.061000001,0.003,0.003,0.041000001,0.002,0.052000001,2752,,0.044444444,44553.04444,1.0,4.883446005,,,12/23/2021 0:00,00:05,23:48,02:09,3,0,11.5,920,2.319999933,225,2.25,1,2719,0.0,0.0,0.0,0.0,0.0,0.0,0.0,0.0,0.0,0.0,0.0,0.0,0.0,0.0,0.0,0.0,0.0,0.0
4448,44553,4248,120,0.934000015,0.028000001,0.393999994,0.059999999,0.003,0.003,0.041000001,0.002,0.057,2766,,0.061111111,44553.06111,1.0,4.894321995,,,12/23/2021 0:00,00:05,23:48,02:09,3,0,11.5,920,2.319999933,225,2.25,1,2719,0.0,0.0,0.0,0.0,0.0,0.0,0.0,0.0,0.0,0.0,0.0,0.0,0.0,0.0,0.0,0.0,0.0,0.0
4449,44554,4249,140,0.703000009,0.035,0.374000013,0.059,0.003,0.003,0.043000001,0.002,0.043000001,2731,,0.115277778,44554.11528,1.0,4.911501997,,,12/24/2021 0:00,02:10,02:03,04:35,1,0,10.5,909,4.0,160,2.130000114,1,2748,0.620999992,0.029999999,0.356999993,0.061000001,0.002,0.004,0.041000001,0.003,0.037999999,0.189999998,36.18000031,9.390000343,35.81000137,9.220000267,0.879999995,0.469999999,1.25,0.649999976
4450,44554,4249,159,0.638999999,0.035,0.361999989,0.057999998,0.003,0.003,0.039999999,0.002,0.037999999,2747,,0.138194444,44554.13819,1.0,4.954466001,,,12/24/2021 0:00,02:10,02:03,04:35,1,0,10.5,909,4.0,160,2.130000114,1,2748,0.620999992,0.029999999,0.356999993,0.061000001,0.002,0.004,0.041000001,0.003,0.037999999,0.189999998,36.18000031,9.390000343,35.81000137,9.220000267,0.879999995,0.469999999,1.25,0.649999976
4451,44554,4249,162,0.55400002,0.026000001,0.347000003,0.063000001,0.001,0.004,0.041000001,0.003,0.034000002,2756,,0.166666667,44554.16667,1.0,4.995195993,,,12/24/2021 0:00,02:10,02:03,04:35,1,0,10.5,909,4.0,160,2.130000114,1,2748,0.620999992,0.029999999,0.356999993,0.061000001,0.002,0.004,0.041000001,0.003,0.037999999,0.189999998,36.18000031,9.390000343,35.81000137,9.220000267,0.879999995,0.469999999,1.25,0.649999976
4452,44554,4249,186,0.587000012,0.022,0.345999986,0.064000003,0.001,0.004,0.041000001,0.003,0.035999998,2759,,0.178472222,44554.17847,1.0,4.991347995,,,12/24/2021 0:00,02:10,02:03,04:35,1,0,10.5,909,4.0,160,2.130000114,1,2748,0.620999992,0.029999999,0.356999993,0.061000001,0.002,0.004,0.041000001,0.003,0.037999999,0.189999998,36.18000031,9.390000343,35.81000137,9.220000267,0.879999995,0.469999999,1.25,0.649999976
4453,44554,4250,192,0.65200001,0.028000001,0.319000006,0.061000001,0.001,0.004,0.039999999,0.003,0.037999999,2714,,0.205555556,44554.20556,1.0,4.904781996,,,12/24/2021 0:00,04:59,04:25,07:00,3,0,12.0,920,2.00999999,179,2.25,1,2737,0.647000015,0.028000001,0.333000004,0.061999999,0.001,0.004,0.039999999,0.003,0.037,0.180000007,38.15000153,9.539999962,37.34000015,10.15999985,0.980000019,0.310000002,1.25,0.560000002
4454,44554,4250,146,0.704999983,0.035999998,0.308999985,0.061000001,0.001,0.004,0.039000001,0.003,0.039000001,2733,,0.21875,44554.21875,1.0,4.913142005,,,12/24/2021 0:00,04:59,04:25,07:00,3,0,12.0,920,2.00999999,179,2.25,1,2737,0.647000015,0.028000001,0.333000004,0.061999999,0.001,0.004,0.039999999,0.003,0.037,0.180000007,38.15000153,9.539999962,37.34000015,10.15999985,0.980000019,0.310000002,1.25,0.560000002
4455,44554,4250,155,0.637000024,0.024,0.317999989,0.057,0.001,0.004,0.039999999,0.003,0.041000001,2758,,0.259722222,44554.25972,1.0,4.974003992,,,12/24/2021 0:00,04:59,04:25,07:00,3,0,12.0,920,2.00999999,179,2.25,1,2737,0.647000015,0.028000001,0.333000004,0.061999999,0.001,0.004,0.039999999,0.003,0.037,0.180000007,38.15000153,9.539999962,37.34000015,10.15999985,0.980000019,0.310000002,1.25,0.560000002
4456,44554,4250,157,0.623000026,0.026000001,0.344000012,0.061000001,0.001,0.004,0.039000001,0.003,0.034000002,2761,,0.260416667,44554.26042,1.0,4.982091992,,,12/24/2021 0:00,04:59,04:25,07:00,3,0,12.0,920,2.00999999,179,2.25,1,2737,0.647000015,0.028000001,0.333000004,0.061999999,0.001,0.004,0.039999999,0.003,0.037,0.180000007,38.15000153,9.539999962,37.34000015,10.15999985,0.980000019,0.310000002,1.25,0.560000002
4457,44554,4250,191,0.606999993,0.022,0.358999997,0.063000001,0.001,0.004,0.041999999,0.003,0.037999999,2721,,0.291666667,44554.29167,1.0,4.931872002,,,12/24/2021 0:00,04:59,04:25,07:00,3,0,12.0,920,2.00999999,179,2.25,1,2737,0.647000015,0.028000001,0.333000004,0.061999999,0.001,0.004,0.039999999,0.003,0.037,0.180000007,38.15000153,9.539999962,37.34000015,10.15999985,0.980000019,0.310000002,1.25,0.560000002
4458,44554,4251,160,1.023000002,0.026000001,0.388999999,0.059,0.003,0.003,0.037,0.002,0.107000001,2664,,0.313194444,44554.31319,,4.721231999,,,12/24/2021 0:00,07:03,06:58,09:20,1,0,11.69999981,903,3.5,165,2.130000114,1,2731,0.910000026,0.025,0.379999995,0.061000001,0.002,0.003,0.037999999,0.002,0.082999997,0.660000026,38.52000046,9.430000305,36.33000183,10.05000019,0.75999999,0.529999971,1.200000048,0.699999988
4459,44554,4251,147,,,0.0,0.0,0.0,0.0,0.0,0.0,0.0,2751,,0.332638889,44554.33264,,5.18327,,,12/24/2021 0:00,07:03,06:58,09:20,1,0,11.69999981,903,3.5,165,2.130000114,1,2731,0.910000026,0.025,0.379999995,0.061000001,0.002,0.003,0.037999999,0.002,0.082999997,0.660000026,38.52000046,9.430000305,36.33000183,10.05000019,0.75999999,0.529999971,1.200000048,0.699999988
4460,44554,4251,145,0.871999979,0.013,0.36500001,0.061000001,0.001,0.004,0.041000001,0.003,0.050000001,2751,,0.332638889,44554.33264,1.0,4.897840006,,,12/24/2021 0:00,07:03,06:58,09:20,1,0,11.69999981,903,3.5,165,2.130000114,1,2731,0.910000026,0.025,0.379999995,0.061000001,0.002,0.003,0.037999999,0.002,0.082999997,0.660000026,38.52000046,9.430000305,36.33000183,10.05000019,0.75999999,0.529999971,1.200000048,0.699999988
4461,44554,4251,138,0.836000025,0.035,0.386000007,0.063000001,0.003,0.003,0.037,0.002,0.090999998,2770,,0.352083333,44554.35208,1.0,4.925827992,,,12/24/2021 0:00,07:03,06:58,09:20,1,0,11.69999981,903,3.5,165,2.130000114,1,2731,0.910000026,0.025,0.379999995,0.061000001,0.002,0.003,0.037999999,0.002,0.082999997,0.660000026,38.52000046,9.430000305,36.33000183,10.05000019,0.75999999,0.529999971,1.200000048,0.699999988
4462,44554,4251,192,,,0.0,0.0,0.0,0.0,0.0,0.0,0.0,2742,,0.388888889,44554.38889,,5.17042,,,12/24/2021 0:00,07:03,06:58,09:20,1,0,11.69999981,903,3.5,165,2.130000114,1,2731,0.910000026,0.025,0.379999995,0.061000001,0.002,0.003,0.037999999,0.002,0.082999997,0.660000026,38.52000046,9.430000305,36.33000183,10.05000019,0.75999999,0.529999971,1.200000048,0.699999988
4463,44554,4252,148,0.79400003,0.035,0.370000005,0.059999999,0.003,0.003,0.037999999,0.002,0.086000003,2690,,0.408333333,44554.40833,1.0,4.826309991,,,12/24/2021 0:00,09:39,09:14,10:44,3,0,11.19999981,920,2.460000038,215,2.25,1,2713,0.856000006,0.035,0.370000005,0.059999999,0.003,0.003,0.035999998,0.002,0.083999999,0.209999993,38.5,9.43999958,36.63999939,10.34000015,0.949999988,0.400000006,1.220000029,0.589999974
4464,44554,4252,153,0.916999996,0.035,0.370999992,0.059999999,0.003,0.003,0.034000002,0.002,0.082999997,2736,,0.434722222,44554.43472,1.0,4.852458001,,,12/24/2021 0:00,09:39,09:14,10:44,3,0,11.19999981,920,2.460000038,215,2.25,1,2713,0.856000006,0.035,0.370000005,0.059999999,0.003,0.003,0.035999998,0.002,0.083999999,0.209999993,38.5,9.43999958,36.63999939,10.34000015,0.949999988,0.400000006,1.220000029,0.589999974
4465,44554,4253,142,0.828000009,0.014,0.361999989,0.059,0.001,0.004,0.037,0.003,0.048,2723,,0.465277778,44554.46528,1.0,4.870535997,,,12/24/2021 0:00,10:54,10:40,13:15,1,0,11.5,903,3.75,175,2.130000114,1,2754,0.725000024,0.025,0.352999985,0.061000001,0.002,0.004,0.039000001,0.003,0.041000001,0.170000002,38.18000031,9.600000381,36.63999939,10.14000034,0.899999976,0.430000007,1.230000019,0.629999995
4466,44554,4253,191,0.674000025,0.034000002,0.331999987,0.064999998,0.001,0.004,0.039000001,0.003,0.035999998,2755,,0.496527778,44554.49653,1.0,4.953715992,,,12/24/2021 0:00,10:54,10:40,13:15,1,0,11.5,903,3.75,175,2.130000114,1,2754,0.725000024,0.025,0.352999985,0.061000001,0.002,0.004,0.039000001,0.003,0.041000001,0.170000002,38.18000031,9.600000381,36.63999939,10.14000034,0.899999976,0.430000007,1.230000019,0.629999995
4467,44554,4253,146,0.736000001,0.02,0.354000002,0.061999999,0.001,0.004,0.039000001,0.003,0.039999999,2769,,0.507638889,44554.50764,1.0,4.962262,,,12/24/2021 0:00,10:54,10:40,13:15,1,0,11.5,903,3.75,175,2.130000114,1,2754,0.725000024,0.025,0.352999985,0.061000001,0.002,0.004,0.039000001,0.003,0.041000001,0.170000002,38.18000031,9.600000381,36.63999939,10.14000034,0.899999976,0.430000007,1.230000019,0.629999995
4468,44554,4253,121,0.660000026,0.033,0.363000005,0.057999998,0.003,0.003,0.041999999,0.002,0.039999999,2771,,0.536805556,44554.53681,1.0,4.984763993,,,12/24/2021 0:00,10:54,10:40,13:15,1,0,11.5,903,3.75,175,2.130000114,1,2754,0.725000024,0.025,0.352999985,0.061000001,0.002,0.004,0.039000001,0.003,0.041000001,0.170000002,38.18000031,9.600000381,36.63999939,10.14000034,0.899999976,0.430000007,1.230000019,0.629999995
4469,44554,4254,156,0.734000027,0.039999999,0.351000011,0.059,0.003,0.003,0.037999999,0.002,0.043000001,2704,,0.571527778,44554.57153,1.0,4.860697992,,,12/24/2021 0:00,14:35,13:13,15:02,3,2,12.0,920,2.980000019,250,2.25,3,2706,0.68900001,0.039999999,0.351999998,0.057999998,0.003,0.003,0.039000001,0.002,0.041000001,0.219999999,38.31999969,9.350000381,36.54000092,10.31000042,0.949999988,0.400000006,1.220000029,0.589999974
4470,44554,4254,158,0.698000014,0.037,0.368999988,0.059,0.003,0.003,0.037999999,0.002,0.041000001,2731,,0.595138889,44554.59514,1.0,4.912111995,,,12/24/2021 0:00,14:35,13:13,15:02,3,2,12.0,920,2.980000019,250,2.25,3,2706,0.68900001,0.039999999,0.351999998,0.057999998,0.003,0.003,0.039000001,0.002,0.041000001,0.219999999,38.31999969,9.350000381,36.54000092,10.31000042,0.949999988,0.400000006,1.220000029,0.589999974
4471,44554,4254,120,0.634000003,0.044,0.335999995,0.057,0.003,0.003,0.041000001,0.002,0.039999999,2684,,0.6125,44554.6125,1.0,4.862067999,,,12/24/2021 0:00,14:35,13:13,15:02,3,2,12.0,920,2.980000019,250,2.25,3,2706,0.68900001,0.039999999,0.351999998,0.057999998,0.003,0.003,0.039000001,0.002,0.041000001,0.219999999,38.31999969,9.350000381,36.54000092,10.31000042,0.949999988,0.400000006,1.220000029,0.589999974
4472,44554,4255,155,0.629999995,0.043000001,0.344000012,0.057,0.003,0.003,0.041000001,0.002,0.041000001,2637,,0.614583333,44554.61458,1.0,4.797112001,,,12/24/2021 0:00,14:47,14:24,16:47,1,0,11.69999981,903,3.25,190,2.130000114,2,2716,0.662,0.039000001,0.34799999,0.057,0.003,0.003,0.039999999,0.002,0.041000001,0.400000006,38.43000031,9.449999809,35.93000031,9.880000114,0.779999971,0.540000021,1.190000057,0.689999998
4473,44554,4255,159,0.69599998,0.041000001,0.338,0.055,0.003,0.003,0.037,0.002,0.041999999,2736,,0.640972222,44554.64097,1.0,4.919294006,,,12/24/2021 0:00,14:47,14:24,16:47,1,0,11.69999981,903,3.25,190,2.130000114,2,2716,0.662,0.039000001,0.34799999,0.057,0.003,0.003,0.039999999,0.002,0.041000001,0.400000006,38.43000031,9.449999809,35.93000031,9.880000114,0.779999971,0.540000021,1.190000057,0.689999998
4474,44554,4255,161,0.69599998,0.037999999,0.354999989,0.059,0.003,0.003,0.039000001,0.002,0.039999999,2750,,0.663888889,44554.66389,1.0,4.940210006,,,12/24/2021 0:00,14:47,14:24,16:47,1,0,11.69999981,903,3.25,190,2.130000114,2,2716,0.662,0.039000001,0.34799999,0.057,0.003,0.003,0.039999999,0.002,0.041000001,0.400000006,38.43000031,9.449999809,35.93000031,9.880000114,0.779999971,0.540000021,1.190000057,0.689999998
4475,44554,4255,147,0.625,0.033,0.356000006,0.057999998,0.003,0.003,0.041999999,0.002,0.039000001,2743,,0.685416667,44554.68542,1.0,4.954298001,,,12/24/2021 0:00,14:47,14:24,16:47,1,0,11.69999981,903,3.25,190,2.130000114,2,2716,0.662,0.039000001,0.34799999,0.057,0.003,0.003,0.039999999,0.002,0.041000001,0.400000006,38.43000031,9.449999809,35.93000031,9.880000114,0.779999971,0.540000021,1.190000057,0.689999998
4476,44554,4256,140,,,0.0,0.0,0.0,0.0,0.0,0.0,0.0,2717,,0.718055556,44554.71806,,5.13444,,,12/24/2021 0:00,17:06,16:40,19:13,3,0,11.19999981,920,2.99000001,248,2.25,1,2736,0.0,0.0,0.0,0.0,0.0,0.0,0.0,0.0,0.0,0.0,0.0,0.0,0.0,0.0,0.0,0.0,0.0,0.0
4477,44554,4256,132,,,0.0,0.0,0.0,0.0,0.0,0.0,0.0,2717,,0.722222222,44554.72222,,5.13444,,,12/24/2021 0:00,17:06,16:40,19:13,3,0,11.19999981,920,2.99000001,248,2.25,1,2736,0.0,0.0,0.0,0.0,0.0,0.0,0.0,0.0,0.0,0.0,0.0,0.0,0.0,0.0,0.0,0.0,0.0,0.0
4478,44554,4256,121,,,0.0,0.0,0.0,0.0,0.0,0.0,0.0,2754,,0.75625,44554.75625,,5.18584,,,12/24/2021 0:00,17:06,16:40,19:13,3,0,11.19999981,920,2.99000001,248,2.25,1,2736,0.0,0.0,0.0,0.0,0.0,0.0,0.0,0.0,0.0,0.0,0.0,0.0,0.0,0.0,0.0,0.0,0.0,0.0
4479,44554,4256,157,,,0.0,0.0,0.0,0.0,0.0,0.0,0.0,2756,,0.786805556,44554.78681,,5.18841,,,12/24/2021 0:00,17:06,16:40,19:13,3,0,11.19999981,920,2.99000001,248,2.25,1,2736,0.0,0.0,0.0,0.0,0.0,0.0,0.0,0.0,0.0,0.0,0.0,0.0,0.0,0.0,0.0,0.0,0.0,0.0
4480,44554,4257,183,0.666000009,0.039000001,0.356000006,0.057,0.003,0.003,0.039999999,0.002,0.039999999,2697,,0.819444444,44554.81944,1.0,4.875267997,,,12/24/2021 0:00,19:16,19:14,21:10,1,1,11.5,903,2.549999952,166,2.119999886,1,2740,0.73299998,0.030999999,0.356999993,0.057999998,0.002,0.003,0.039999999,0.002,0.043000001,0.239999995,39.04000092,9.319999695,36.31999969,10.03999996,0.810000002,0.49000001,1.190000057,0.670000017
4481,44554,4257,159,0.675000012,0.035999998,0.349999994,0.055,0.003,0.003,0.039000001,0.002,0.041999999,2763,,0.847916667,44554.84792,1.0,4.966689997,,,12/24/2021 0:00,19:16,19:14,21:10,1,1,11.5,903,2.549999952,166,2.119999886,1,2740,0.73299998,0.030999999,0.356999993,0.057999998,0.002,0.003,0.039999999,0.002,0.043000001,0.239999995,39.04000092,9.319999695,36.31999969,10.03999996,0.810000002,0.49000001,1.190000057,0.670000017
4482,44554,4257,186,0.859000027,0.017000001,0.36500001,0.061000001,0.001,0.004,0.041000001,0.003,0.048,2762,,0.861111111,44554.86111,1.0,4.915689991,,,12/24/2021 0:00,19:16,19:14,21:10,1,1,11.5,903,2.549999952,166,2.119999886,1,2740,0.73299998,0.030999999,0.356999993,0.057999998,0.002,0.003,0.039999999,0.002,0.043000001,0.239999995,39.04000092,9.319999695,36.31999969,10.03999996,0.810000002,0.49000001,1.190000057,0.670000017
4483,44554,4258,191,0.842999995,0.028999999,0.379999995,0.059,0.003,0.003,0.041999999,0.002,0.054000001,2724,,0.903472222,44554.90347,1.0,4.862960002,,,12/24/2021 0:00,21:39,21:00,23:39,3,0,11.19999981,918,2.99000001,245,2.25,1,2748,0.745000005,0.028999999,0.367000014,0.059,0.003,0.003,0.039999999,0.002,0.046,0.0,0.0,0.0,0.0,0.0,0.0,0.0,0.0,0.0
4484,44554,4258,156,0.771000028,0.034000002,0.370000005,0.059,0.003,0.003,0.037,0.002,0.046999998,2728,,0.913888889,44554.91389,1.0,4.888139991,,,12/24/2021 0:00,21:39,21:00,23:39,3,0,11.19999981,918,2.99000001,245,2.25,1,2748,0.745000005,0.028999999,0.367000014,0.059,0.003,0.003,0.039999999,0.002,0.046,0.0,0.0,0.0,0.0,0.0,0.0,0.0,0.0,0.0
4485,44554,4258,150,0.699000001,0.016000001,0.354000002,0.061000001,0.001,0.004,0.041999999,0.003,0.041999999,2774,,0.947222222,44554.94722,1.0,4.980801999,,,12/24/2021 0:00,21:39,21:00,23:39,3,0,11.19999981,918,2.99000001,245,2.25,1,2748,0.745000005,0.028999999,0.367000014,0.059,0.003,0.003,0.039999999,0.002,0.046,0.0,0.0,0.0,0.0,0.0,0.0,0.0,0.0,0.0
4486,44554,4258,146,0.702000022,0.032000002,0.365999997,0.057,0.003,0.003,0.041000001,0.002,0.046,2769,,0.963194444,44554.96319,1.0,4.969987992,,,12/24/2021 0:00,21:39,21:00,23:39,3,0,11.19999981,918,2.99000001,245,2.25,1,2748,0.745000005,0.028999999,0.367000014,0.059,0.003,0.003,0.039999999,0.002,0.046,0.0,0.0,0.0,0.0,0.0,0.0,0.0,0.0,0.0
4487,44554,4258,160,0.711000025,0.034000002,0.365999997,0.057999998,0.003,0.003,0.039999999,0.002,0.043000001,2748,,0.985416667,44554.98542,1.0,4.935227992,,,12/24/2021 0:00,21:39,21:00,23:39,3,0,11.19999981,918,2.99000001,245,2.25,1,2748,0.745000005,0.028999999,0.367000014,0.059,0.003,0.003,0.039999999,0.002,0.046,0.0,0.0,0.0,0.0,0.0,0.0,0.0,0.0,0.0
4488,44554,4259,142,0.86500001,0.024,0.382999986,0.057999998,0.003,0.003,0.041000001,0.002,0.057,2740,,0.021527778,44554.02153,1.0,4.879113997,,,12/24/2021 0:00,23:38,23:36,02:05,1,0,10.5,903,2.0,165,2.119999886,1,2691,0.647000015,0.039000001,0.344999999,0.056000002,0.003,0.003,0.041000001,0.002,0.041000001,0.25999999,34.79999924,8.489999771,36.52999878,9.210000038,0.709999979,0.479999989,1.320000052,0.629999995
4489,44554,4259,158,0.393000007,0.061000001,0.279000014,0.052000001,0.003,0.003,0.039000001,0.002,0.022,2745,,0.029166667,44554.02917,1.0,5.017411998,,,12/24/2021 0:00,23:38,23:36,02:05,1,0,10.5,903,2.0,165,2.119999886,1,2691,0.647000015,0.039000001,0.344999999,0.056000002,0.003,0.003,0.041000001,0.002,0.041000001,0.25999999,34.79999924,8.489999771,36.52999878,9.210000038,0.709999979,0.479999989,1.320000052,0.629999995
4490,44554,4259,161,0.683000028,0.033,0.372999996,0.059,0.003,0.003,0.041999999,0.002,0.044,2589,,0.992361111,44554.99236,1.0,4.718013991,,,12/24/2021 0:00,23:38,23:36,02:05,1,0,10.5,903,2.0,165,2.119999886,1,2691,0.647000015,0.039000001,0.344999999,0.056000002,0.003,0.003,0.041000001,0.002,0.041000001,0.25999999,34.79999924,8.489999771,36.52999878,9.210000038,0.709999979,0.479999989,1.320000052,0.629999995
4491,44555,4260,182,,,0.0,0.0,0.0,0.0,0.0,0.0,0.0,2752,,0.138194444,44555.13819,,5.18327,,,12/25/2021 0:00,03:42,02:41,05:03,3,0,11.19999981,918,2.970000029,100,2.25,1,2749,0.754000008,0.028000001,0.370000005,0.057999998,0.003,0.003,0.041000001,0.002,0.044,0.230000004,34.43999863,8.779999733,36.86999893,9.239999771,0.800000012,0.389999986,1.340000033,0.560000002
4492,44555,4260,163,,,0.0,0.0,0.0,0.0,0.0,0.0,0.0,2764,,0.156944444,44555.15694,,5.20126,,,12/25/2021 0:00,03:42,02:41,05:03,3,0,11.19999981,918,2.970000029,100,2.25,1,2749,0.754000008,0.028000001,0.370000005,0.057999998,0.003,0.003,0.041000001,0.002,0.044,0.230000004,34.43999863,8.779999733,36.86999893,9.239999771,0.800000012,0.389999986,1.340000033,0.560000002
4493,44555,4260,150,0.875,0.022,0.389999986,0.059,0.003,0.003,0.039999999,0.002,0.052000001,2752,,0.194444444,44555.19444,1.0,4.89467,,,12/25/2021 0:00,03:42,02:41,05:03,3,0,11.19999981,918,2.970000029,100,2.25,1,2749,0.754000008,0.028000001,0.370000005,0.057999998,0.003,0.003,0.041000001,0.002,0.044,0.230000004,34.43999863,8.779999733,36.86999893,9.239999771,0.800000012,0.389999986,1.340000033,0.560000002
4494,44555,4260,152,0.632000029,0.034000002,0.351000011,0.057,0.003,0.003,0.041000001,0.002,0.035999998,2731,,0.210416667,44555.21042,1.0,4.933927991,,,12/25/2021 0:00,03:42,02:41,05:03,3,0,11.19999981,918,2.970000029,100,2.25,1,2749,0.754000008,0.028000001,0.370000005,0.057999998,0.003,0.003,0.041000001,0.002,0.044,0.230000004,34.43999863,8.779999733,36.86999893,9.239999771,0.800000012,0.389999986,1.340000033,0.560000002
4495,44555,4261,194,,,0.0,0.0,0.0,0.0,0.0,0.0,0.0,2600,,0.221527778,44555.22153,,4.96739,,,12/25/2021 0:00,04:53,04:50,05:45,1,0,10.5,903,4.5,172,2.119999886,1,2600,0.0,0.0,0.0,0.0,0.0,0.0,0.0,0.0,0.0,0.0,0.0,0.0,0.0,0.0,0.0,0.0,0.0,0.0
4496,44555,4262,147,0.470999986,0.046999998,0.324000001,0.056000002,0.003,0.003,0.039000001,0.002,0.026000001,2641,,0.260416667,44555.26042,1.0,4.849712004,,,12/25/2021 0:00,06:11,05:48,08:00,3,0,10.19999981,918,2.970000029,250,2.25,1,2672,0.465000004,0.050000001,0.307999998,0.054000001,0.003,0.003,0.037999999,0.002,0.023,0.119999997,33.45999908,8.659999847,36.47000122,9.090000153,0.790000021,0.430000007,1.360000014,0.569999993
4497,44555,4262,146,0.583999991,0.046999998,0.324999988,0.055,0.003,0.003,0.037999999,0.002,0.023,2659,,0.28125,44555.28125,1.0,4.840740003,,,12/25/2021 0:00,06:11,05:48,08:00,3,0,10.19999981,918,2.970000029,250,2.25,1,2672,0.465000004,0.050000001,0.307999998,0.054000001,0.003,0.003,0.037999999,0.002,0.023,0.119999997,33.45999908,8.659999847,36.47000122,9.090000153,0.790000021,0.430000007,1.360000014,0.569999993
4498,44555,4262,160,0.40200001,0.061999999,0.259000003,0.052999999,0.003,0.003,0.035999998,0.002,0.018999999,2698,,0.301388889,44555.30139,1.0,4.946511998,,,12/25/2021 0:00,06:11,05:48,08:00,3,0,10.19999981,918,2.970000029,250,2.25,1,2672,0.465000004,0.050000001,0.307999998,0.054000001,0.003,0.003,0.037999999,0.002,0.023,0.119999997,33.45999908,8.659999847,36.47000122,9.090000153,0.790000021,0.430000007,1.360000014,0.569999993
4499,44555,4262,120,0.400999993,0.044,0.323000014,0.052999999,0.003,0.003,0.039000001,0.002,0.023,2693,,0.305555556,44555.30556,1.0,4.948104003,,,12/25/2021 0:00,06:11,05:48,08:00,3,0,10.19999981,918,2.970000029,250,2.25,1,2672,0.465000004,0.050000001,0.307999998,0.054000001,0.003,0.003,0.037999999,0.002,0.023,0.119999997,33.45999908,8.659999847,36.47000122,9.090000153,0.790000021,0.430000007,1.360000014,0.569999993
