Repository: rcalix1/TimeSeriesGPT

## Runs

* https://github.com/keonlee9420/Soft-DTW-Loss/tree/main
* These are older and will be archived
*

File: runs/Exp14/files/merged_seq_5998_CIVS.csv (part 51 of 61)
pd_index,date_f1,CNUM,LNUM_f1,SI_f1,S_f1,MN_f1,P_f1,CU_f1,NI_f1,CR_f1,MO_f1,TI_f1,HM_Temp_f1,ProbeSi_f1,Time_f1,Timestamp_f1,Compliant_eq_1_f1,C_perce_sat_f1,Before_After_f1,Good_bad_f1,date,Slag_Time_f2,Open_Time_f2,Close_Time_f2,Taphole_f2,Pipe_burn_hole_f2,Taphole_Length_f2,Clay_box_f2,Clay_Close_hole_ft3_f2,Clay_temp_f2,Drill_bit_size_f2,Drill_shafts_used_f2,Cast_Avg_Temp_f2,Cast_Avg_Si_f2,Cast_Avg_S_f2,Cast_Avg_Mn_f2,Cast_Avg_P_f2,Cast_Avg_Cu_f2,Cast_Avg_Ni_f2,Cast_Avg_Cr_f2,Cast_Avg_Mo_f2,Cast_Avg_Ti_f2,Slag_Fe_f2,Slag_SiO2_f2,Slag_Al2O3_f2,Slag_CaO_f2,Slag_MgO_f2,Slag_S_f2,Slag_K2O_f2,Slag_B_SiO2_f2,Slag_TiO2_f2
4899,44565,47,191,,,0.0,0.0,0.0,0.0,0.0,0.0,0.0,2701,,0.649305556,44565.64931,,5.11131,,,1/4/2022 0:00,14:56,14:52,16:23,1,0,10.0,924,3.0,162,2.119999886,1,2701,0.0,0.0,0.0,0.0,0.0,0.0,0.0,0.0,0.0,0.0,0.0,0.0,0.0,0.0,0.0,0.0,0.0,0.0
4900,44565,48,161,0.446999997,0.039999999,0.289999992,0.057,0.001,0.004,0.035999998,0.003,0.028000001,2671,,0.704166667,44565.70417,1.0,4.902360001,,,1/4/2022 0:00,16:27,16:21,18:40,2,0,10.0,944,5.0,150,2.130000114,1,2700,0.592999995,0.035999998,0.312999994,0.056000002,0.001,0.004,0.037,0.003,0.033,0.159999996,34.91999817,8.550000191,35.81000137,9.090000153,0.720000029,0.49000001,1.289999962,0.649999976
4901,44565,48,149,0.467999995,0.044,0.291000009,0.057,0.001,0.004,0.035999998,0.003,0.027000001,2701,,0.711805556,44565.71181,1.0,4.937968002,,,1/4/2022 0:00,16:27,16:21,18:40,2,0,10.0,944,5.0,150,2.130000114,1,2700,0.592999995,0.035999998,0.312999994,0.056000002,0.001,0.004,0.037,0.003,0.033,0.159999996,34.91999817,8.550000191,35.81000137,9.090000153,0.720000029,0.49000001,1.289999962,0.649999976
4902,44565,48,190,0.86500001,0.024,0.356999993,0.055,0.001,0.004,0.039000001,0.003,0.044,2729,,0.761805556,44565.76181,1.0,4.863955997,,,1/4/2022 0:00,16:27,16:21,18:40,2,0,10.0,944,5.0,150,2.130000114,1,2700,0.592999995,0.035999998,0.312999994,0.056000002,0.001,0.004,0.037,0.003,0.033,0.159999996,34.91999817,8.550000191,35.81000137,9.090000153,0.720000029,0.49000001,1.289999962,0.649999976
4903,44565,49,151,0.713,0.021,0.352999985,0.056000002,0.001,0.004,0.039000001,0.003,0.044,2690,,0.803472222,44565.80347,1.0,4.857863999,,,1/4/2022 0:00,18:49,18:35,20:46,1,0,11.89999962,924,4.449999809,157,2.119999886,1,2728,0.717000008,0.017999999,0.361000001,0.056000002,0.001,0.004,0.039000001,0.003,0.045000002,0.180000007,35.02000046,8.890000343,36.13000107,9.039999962,0.680000007,0.460000008,1.289999962,0.709999979
4904,44565,49,158,0.703000009,0.015,0.365999997,0.055,0.001,0.004,0.039000001,0.003,0.045000002,2740,,0.829861111,44565.82986,1.0,4.933447997,,,1/4/2022 0:00,18:49,18:35,20:46,1,0,11.89999962,924,4.449999809,157,2.119999886,1,2728,0.717000008,0.017999999,0.361000001,0.056000002,0.001,0.004,0.039000001,0.003,0.045000002,0.180000007,35.02000046,8.890000343,36.13000107,9.039999962,0.680000007,0.460000008,1.289999962,0.709999979
4905,44565,49,138,0.735000014,0.017000001,0.363999993,0.056000002,0.001,0.004,0.039000001,0.003,0.045000002,2756,,0.849305556,44565.84931,1.0,4.945471994,,,1/4/2022 0:00,18:49,18:35,20:46,1,0,11.89999962,924,4.449999809,157,2.119999886,1,2728,0.717000008,0.017999999,0.361000001,0.056000002,0.001,0.004,0.039000001,0.003,0.045000002,0.180000007,35.02000046,8.890000343,36.13000107,9.039999962,0.680000007,0.460000008,1.289999962,0.709999979
4906,44565,50,186,0.98299998,0.025,0.342999995,0.057,0.001,0.004,0.037999999,0.003,0.052999999,2724,,0.895138889,44565.89514,1.0,4.820784006,,,1/4/2022 0:00,21:00,20:43,23:55,2,0,10.0,944,4.0,165,2.130000114,3,2775,1.046000004,0.012,0.379999995,0.057,0.001,0.004,0.039000001,0.003,0.061000001,0.319999993,34.43999863,8.409999847,36.84000015,9.600000381,0.879999995,0.319999993,1.350000024,0.540000021
4907,44565,50,150,0.952000022,0.015,0.358999997,0.056000002,0.001,0.004,0.037999999,0.003,0.054000001,2759,,0.91875,44565.91875,1.0,4.884001993,,,1/4/2022 0:00,21:00,20:43,23:55,2,0,10.0,944,4.0,165,2.130000114,3,2775,1.046000004,0.012,0.379999995,0.057,0.001,0.004,0.039000001,0.003,0.061000001,0.319999993,34.43999863,8.409999847,36.84000015,9.600000381,0.879999995,0.319999993,1.350000024,0.540000021
4908,44565,50,192,1.10800004,0.012,0.386000007,0.056000002,0.001,0.004,0.039000001,0.003,0.063000001,2797,,0.947916667,44565.94792,,4.891567987,,,1/4/2022 0:00,21:00,20:43,23:55,2,0,10.0,944,4.0,165,2.130000114,3,2775,1.046000004,0.012,0.379999995,0.057,0.001,0.004,0.039000001,0.003,0.061000001,0.319999993,34.43999863,8.409999847,36.84000015,9.600000381,0.879999995,0.319999993,1.350000024,0.540000021
4909,44565,50,139,1.133999944,,0.400000006,0.057999998,0.001,0.004,0.039999999,0.003,0.068000004,2808,,0.958333333,44565.95833,,4.903460018,,,1/4/2022 0:00,21:00,20:43,23:55,2,0,10.0,944,4.0,165,2.130000114,3,2775,1.046000004,0.012,0.379999995,0.057,0.001,0.004,0.039000001,0.003,0.061000001,0.319999993,34.43999863,8.409999847,36.84000015,9.600000381,0.879999995,0.319999993,1.350000024,0.540000021
4910,44565,50,140,1.05400002,0.006,0.409999996,0.057,0.001,0.004,0.039999999,0.003,0.064999998,2791,,0.993055556,44565.99306,,4.903339994,,,1/4/2022 0:00,21:00,20:43,23:55,2,0,10.0,944,4.0,165,2.130000114,3,2775,1.046000004,0.012,0.379999995,0.057,0.001,0.004,0.039000001,0.003,0.061000001,0.319999993,34.43999863,8.409999847,36.84000015,9.600000381,0.879999995,0.319999993,1.350000024,0.540000021
4911,44565,51,162,,,0.0,0.0,0.0,0.0,0.0,0.0,0.0,2731,,0.014583333,44565.01458,,5.15243,,,1/4/2022 0:00,23:36,23:32,01:50,1,0,11.39999962,925,3.480000019,163,2.119999886,1,2762,0.79400003,0.028000001,0.372000009,0.056000002,0.002,0.004,0.039999999,0.003,0.046,0.25999999,33.09999847,8.729999542,36.43999863,8.659999847,0.75999999,0.330000013,1.360000014,0.589999974
4912,44566,51,162,0.838,0.022,0.361999989,0.057,0.001,0.004,0.039999999,0.003,0.050999999,2731,,0.014583333,44566.01458,1.0,4.875176,,,1/4/2022 0:00,23:36,23:32,01:50,1,0,11.39999962,925,3.480000019,163,2.119999886,1,2762,0.79400003,0.028000001,0.372000009,0.056000002,0.002,0.004,0.039999999,0.003,0.046,0.25999999,33.09999847,8.729999542,36.43999863,8.659999847,0.75999999,0.330000013,1.360000014,0.589999974
4913,44566,51,122,0.671999991,0.021,0.35800001,0.056000002,0.001,0.004,0.039000001,0.003,0.043000001,2785,,0.048611111,44566.04861,1.0,5.004354003,,,1/4/2022 0:00,23:36,23:32,01:50,1,0,11.39999962,925,3.480000019,163,2.119999886,1,2762,0.79400003,0.028000001,0.372000009,0.056000002,0.002,0.004,0.039999999,0.003,0.046,0.25999999,33.09999847,8.729999542,36.43999863,8.659999847,0.75999999,0.330000013,1.360000014,0.589999974
4914,44566,51,152,0.871999979,0.041999999,0.397000015,0.056000002,0.003,0.003,0.039999999,0.002,0.045000002,2771,,0.067361111,44566.06736,1.0,4.917056007,,,1/4/2022 0:00,23:36,23:32,01:50,1,0,11.39999962,925,3.480000019,163,2.119999886,1,2762,0.79400003,0.028000001,0.372000009,0.056000002,0.002,0.004,0.039999999,0.003,0.046,0.25999999,33.09999847,8.729999542,36.43999863,8.659999847,0.75999999,0.330000013,1.360000014,0.589999974
4915,44566,52,148,0.486999989,0.033,0.305999994,0.056000002,0.001,0.004,0.037,0.003,0.028999999,2682,,0.090277778,44566.09028,1.0,4.908958003,,,1/5/2022 0:00,02:00,01:43,03:47,2,0,10.0,944,5.0,160,2.130000114,1,2717,0.518000007,0.033,0.328999996,0.057,0.002,0.004,0.037999999,0.003,0.032000002,0.039999999,31.96999931,8.0,36.15999985,8.43999958,0.720000029,0.469999999,1.389999986,0.600000024
4916,44566,52,155,0.563000023,0.028000001,0.324999988,0.057,0.001,0.004,0.037999999,0.003,0.035999998,2726,,0.113888889,44566.11389,1.0,4.951849992,,,1/5/2022 0:00,02:00,01:43,03:47,2,0,10.0,944,5.0,160,2.130000114,1,2717,0.518000007,0.033,0.328999996,0.057,0.002,0.004,0.037999999,0.003,0.032000002,0.039999999,31.96999931,8.0,36.15999985,8.43999958,0.720000029,0.469999999,1.389999986,0.600000024
4917,44566,52,147,0.481000006,0.028000001,0.331999987,0.057,0.001,0.004,0.037999999,0.003,0.029999999,2729,,0.128472222,44566.12847,1.0,4.980035997,,,1/5/2022 0:00,02:00,01:43,03:47,2,0,10.0,944,5.0,160,2.130000114,1,2717,0.518000007,0.033,0.328999996,0.057,0.002,0.004,0.037999999,0.003,0.032000002,0.039999999,31.96999931,8.0,36.15999985,8.43999958,0.720000029,0.469999999,1.389999986,0.600000024
4918,44566,52,146,0.540000021,0.041999999,0.354000002,0.057999998,0.003,0.003,0.039000001,0.002,0.033,2732,,0.153472222,44566.15347,1.0,4.961571994,,,1/5/2022 0:00,02:00,01:43,03:47,2,0,10.0,944,5.0,160,2.130000114,1,2717,0.518000007,0.033,0.328999996,0.057,0.002,0.004,0.037999999,0.003,0.032000002,0.039999999,31.96999931,8.0,36.15999985,8.43999958,0.720000029,0.469999999,1.389999986,0.600000024
4919,44566,53,186,0.507000029,0.037,0.326000005,0.057,0.001,0.004,0.037999999,0.003,0.033,2679,,0.183333333,44566.18333,1.0,4.898817991,,,1/5/2022 0:00,04:04,03:45,05:46,1,0,11.60000038,925,3.5,161,2.119999886,1,2702,0.632000029,0.044,0.342000008,0.057,0.002,0.004,0.037999999,0.003,0.035,0.409999996,33.47000122,8.859999657,36.83000183,8.68999958,0.75999999,0.340000004,1.360000014,0.600000024
4920,44566,53,156,0.654999971,0.041999999,0.333999991,0.057999998,0.001,0.004,0.039000001,0.003,0.034000002,2711,,0.197916667,44566.19792,1.0,4.894522009,,,1/5/2022 0:00,04:04,03:45,05:46,1,0,11.60000038,925,3.5,161,2.119999886,1,2702,0.632000029,0.044,0.342000008,0.057,0.002,0.004,0.037999999,0.003,0.035,0.409999996,33.47000122,8.859999657,36.83000183,8.68999958,0.75999999,0.340000004,1.360000014,0.600000024
4921,44566,53,192,0.735000014,0.052000001,0.365999997,0.056000002,0.003,0.003,0.035999998,0.002,0.037,2718,,0.236111111,44566.23611,1.0,4.877557994,,,1/5/2022 0:00,04:04,03:45,05:46,1,0,11.60000038,925,3.5,161,2.119999886,1,2702,0.632000029,0.044,0.342000008,0.057,0.002,0.004,0.037999999,0.003,0.035,0.409999996,33.47000122,8.859999657,36.83000183,8.68999958,0.75999999,0.340000004,1.360000014,0.600000024
4922,44566,54,190,1.008999944,0.046,0.356000006,0.052999999,0.003,0.003,0.035999998,0.002,0.046999998,2677,,0.265972222,44566.26597,,4.736618018,,,1/5/2022 0:00,06:00,05:45,07:42,2,0,10.5,944,4.0,170,2.130000114,1,2725,0.971000016,0.041000001,0.368000001,0.054000001,0.003,0.003,0.037999999,0.002,0.052000001,0.219999999,39.65000153,7.980000019,39.56000137,8.039999962,0.949999988,0.75999999,1.200000048,0.439999998
4923,44566,54,155,0.989000022,0.035,0.361999989,0.054000001,0.003,0.003,0.037999999,0.002,0.054000001,2751,,0.298611111,44566.29861,1.0,4.854995992,,,1/5/2022 0:00,06:00,05:45,07:42,2,0,10.5,944,4.0,170,2.130000114,1,2725,0.971000016,0.041000001,0.368000001,0.054000001,0.003,0.003,0.037999999,0.002,0.052000001,0.219999999,39.65000153,7.980000019,39.56000137,8.039999962,0.949999988,0.75999999,1.200000048,0.439999998
4924,44566,54,161,0.913999975,0.041000001,0.38499999,0.054000001,0.003,0.003,0.039000001,0.002,0.054000001,2747,,0.314583333,44566.31458,1.0,4.868780007,,,1/5/2022 0:00,06:00,05:45,07:42,2,0,10.5,944,4.0,170,2.130000114,1,2725,0.971000016,0.041000001,0.368000001,0.054000001,0.003,0.003,0.037999999,0.002,0.052000001,0.219999999,39.65000153,7.980000019,39.56000137,8.039999962,0.949999988,0.75999999,1.200000048,0.439999998
4925,44566,55,150,0.86500001,0.041000001,0.379999995,0.055,0.003,0.003,0.037999999,0.002,0.050000001,2684,,0.3375,44566.3375,1.0,4.793549997,,,1/5/2022 0:00,07:45,07:33,09:49,1,0,11.5,924,3.25,169,2.130000114,1,2719,0.802999973,0.041000001,0.370000005,0.054000001,0.003,0.003,0.037999999,0.002,0.045000002,0.239999995,39.91999817,9.329999924,40.31000137,8.260000229,0.959999979,0.560000002,1.220000029,0.449999988
4926,44566,55,186,0.699000001,0.045000002,0.351000011,0.052999999,0.003,0.003,0.037999999,0.002,0.037999999,2742,,0.375,44566.375,1.0,4.928068,,,1/5/2022 0:00,07:45,07:33,09:49,1,0,11.5,924,3.25,169,2.130000114,1,2719,0.802999973,0.041000001,0.370000005,0.054000001,0.003,0.003,0.037999999,0.002,0.045000002,0.239999995,39.91999817,9.329999924,40.31000137,8.260000229,0.959999979,0.560000002,1.220000029,0.449999988
4927,44566,55,139,0.845000029,0.035999998,0.379999995,0.054000001,0.003,0.003,0.037999999,0.002,0.048,2732,,0.393055556,44566.39306,1.0,4.871469991,,,1/5/2022 0:00,07:45,07:33,09:49,1,0,11.5,924,3.25,169,2.130000114,1,2719,0.802999973,0.041000001,0.370000005,0.054000001,0.003,0.003,0.037999999,0.002,0.045000002,0.239999995,39.91999817,9.329999924,40.31000137,8.260000229,0.959999979,0.560000002,1.220000029,0.449999988
4928,44566,56,160,0.936999977,0.048,0.351999998,0.055,0.003,0.003,0.037999999,0.002,0.050000001,2712,,0.447916667,44566.44792,1.0,4.808766007,,,1/5/2022 0:00,10:30,09:47,12:27,2,0,10.30000019,944,5.25,164,2.130000114,4,2730,0.893000007,0.043000001,0.361000001,0.054000001,0.003,0.003,0.037,0.002,0.048,0.25,41.29999924,9.119999886,41.29999924,8.979999542,1.019999981,0.620000005,1.220000029,0.430000007
4929,44566,56,147,0.931999981,0.046,0.342999995,0.052999999,0.003,0.003,0.035999998,0.002,0.050000001,2716,,0.465277778,44566.46528,1.0,4.816664006,,,1/5/2022 0:00,10:30,09:47,12:27,2,0,10.30000019,944,5.25,164,2.130000114,4,2730,0.893000007,0.043000001,0.361000001,0.054000001,0.003,0.003,0.037,0.002,0.048,0.25,41.29999924,9.119999886,41.29999924,8.979999542,1.019999981,0.620000005,1.220000029,0.430000007
4930,44566,56,121,0.897000015,0.035999998,0.374000013,0.052999999,0.003,0.003,0.037,0.002,0.050000001,2742,,0.484722222,44566.48472,1.0,4.870931997,,,1/5/2022 0:00,10:30,09:47,12:27,2,0,10.30000019,944,5.25,164,2.130000114,4,2730,0.893000007,0.043000001,0.361000001,0.054000001,0.003,0.003,0.037,0.002,0.048,0.25,41.29999924,9.119999886,41.29999924,8.979999542,1.019999981,0.620000005,1.220000029,0.430000007
4931,44566,56,163,0.805000007,0.043000001,0.375,0.054000001,0.003,0.003,0.037999999,0.002,0.041999999,2752,,0.5,44566.5,1.0,4.909199997,,,1/5/2022 0:00,10:30,09:47,12:27,2,0,10.30000019,944,5.25,164,2.130000114,4,2730,0.893000007,0.043000001,0.361000001,0.054000001,0.003,0.003,0.037,0.002,0.048,0.25,41.29999924,9.119999886,41.29999924,8.979999542,1.019999981,0.620000005,1.220000029,0.430000007
4932,44566,57,146,0.595000029,0.034000002,0.338,0.056000002,0.001,0.004,0.039000001,0.003,0.037,2616,,0.532638889,44566.53264,1.0,4.78345399,,,1/5/2022 0:00,12:52,12:24,15:01,1,0,11.69999981,924,2.75,186,2.130000114,1,2698,0.546000004,0.033,0.333000004,0.055,0.001,0.004,0.037,0.003,0.035,0.189999998,35.34999847,8.930000305,36.13000107,9.010000229,0.649999976,0.460000008,1.279999971,0.689999998
4933,44566,57,156,0.504999995,0.033,0.323000014,0.055,0.001,0.004,0.035999998,0.003,0.033,2675,,0.55,44566.55,1.0,4.893904002,,,1/5/2022 0:00,12:52,12:24,15:01,1,0,11.69999981,924,2.75,186,2.130000114,1,2698,0.546000004,0.033,0.333000004,0.055,0.001,0.004,0.037,0.003,0.035,0.189999998,35.34999847,8.930000305,36.13000107,9.010000229,0.649999976,0.460000008,1.279999971,0.689999998
4934,44566,57,148,0.537999988,0.032000002,0.338,0.055,0.001,0.004,0.037,0.003,0.035,2722,,0.574305556,44566.57431,1.0,4.951314003,,,1/5/2022 0:00,12:52,12:24,15:01,1,0,11.69999981,924,2.75,186,2.130000114,1,2698,0.546000004,0.033,0.333000004,0.055,0.001,0.004,0.037,0.003,0.035,0.189999998,35.34999847,8.930000305,36.13000107,9.010000229,0.649999976,0.460000008,1.279999971,0.689999998
4935,44566,57,183,,,0.0,0.0,0.0,0.0,0.0,0.0,0.0,2731,,0.602777778,44566.60278,,5.15243,,,1/5/2022 0:00,12:52,12:24,15:01,1,0,11.69999981,924,2.75,186,2.130000114,1,2698,0.546000004,0.033,0.333000004,0.055,0.001,0.004,0.037,0.003,0.035,0.189999998,35.34999847,8.930000305,36.13000107,9.010000229,0.649999976,0.460000008,1.279999971,0.689999998
4936,44566,57,193,,,0.0,0.0,0.0,0.0,0.0,0.0,0.0,2746,,0.625694444,44566.62569,,5.17556,,,1/5/2022 0:00,12:52,12:24,15:01,1,0,11.69999981,924,2.75,186,2.130000114,1,2698,0.546000004,0.033,0.333000004,0.055,0.001,0.004,0.037,0.003,0.035,0.189999998,35.34999847,8.930000305,36.13000107,9.010000229,0.649999976,0.460000008,1.279999971,0.689999998
4937,44566,58,162,0.665000021,0.024,0.340999991,0.055,0.001,0.004,0.037,0.003,0.039000001,2694,,0.647222222,44566.64722,1.0,4.876677993,,,1/5/2022 0:00,15:15,14:54,17:27,2,0,11.80000019,944,5.0,155,2.25,1,2711,0.610000014,0.028999999,0.328000009,0.055,0.001,0.004,0.037,0.003,0.035999998,0.159999996,35.54999924,8.760000229,36.45999908,9.260000229,0.75999999,0.519999981,1.289999962,0.670000017
4938,44566,58,158,0.59799999,0.034000002,0.312999994,0.055,0.001,0.004,0.035999998,0.003,0.035999998,2706,,0.6625,44566.6625,1.0,4.910654002,,,1/5/2022 0:00,15:15,14:54,17:27,2,0,11.80000019,944,5.0,155,2.25,1,2711,0.610000014,0.028999999,0.328000009,0.055,0.001,0.004,0.037,0.003,0.035999998,0.159999996,35.54999924,8.760000229,36.45999908,9.260000229,0.75999999,0.519999981,1.289999962,0.670000017
4939,44566,58,180,0.58099997,0.034000002,0.319000006,0.054000001,0.001,0.004,0.037,0.003,0.033,2714,,0.684027778,44566.68403,1.0,4.926702008,,,1/5/2022 0:00,15:15,14:54,17:27,2,0,11.80000019,944,5.0,155,2.25,1,2711,0.610000014,0.028999999,0.328000009,0.055,0.001,0.004,0.037,0.003,0.035999998,0.159999996,35.54999924,8.760000229,36.45999908,9.260000229,0.75999999,0.519999981,1.289999962,0.670000017
4940,44566,58,182,0.595000029,0.023,0.338999987,0.057,0.001,0.004,0.037999999,0.003,0.035999998,2733,,0.715277778,44566.71528,1.0,4.954601991,,,1/5/2022 0:00,15:15,14:54,17:27,2,0,11.80000019,944,5.0,155,2.25,1,2711,0.610000014,0.028999999,0.328000009,0.055,0.001,0.004,0.037,0.003,0.035999998,0.159999996,35.54999924,8.760000229,36.45999908,9.260000229,0.75999999,0.519999981,1.289999962,0.670000017
4941,44566,59,122,0.587000012,0.024,0.335000008,0.055,0.001,0.004,0.037999999,0.003,0.041000001,2695,,0.754166667,44566.75417,1.0,4.900689996,,,1/5/2022 0:00,17:46,17:24,20:20,1,0,10.69999981,938,2.799999952,165,2.119999886,1,2720,0.633000016,0.02,0.356000006,0.056000002,0.001,0.004,0.039000001,0.003,0.043000001,0.189999998,35.34000015,8.5,36.58000183,8.829999924,0.670000017,0.50999999,1.279999971,0.689999998
4942,44566,59,146,0.568000019,0.026000001,0.354000002,0.055,0.001,0.004,0.039000001,0.003,0.039000001,2717,,0.781944444,44566.78194,1.0,4.939721994,,,1/5/2022 0:00,17:46,17:24,20:20,1,0,10.69999981,938,2.799999952,165,2.119999886,1,2720,0.633000016,0.02,0.356000006,0.056000002,0.001,0.004,0.039000001,0.003,0.043000001,0.189999998,35.34000015,8.5,36.58000183,8.829999924,0.670000017,0.50999999,1.279999971,0.689999998
4943,44566,59,157,0.595000029,0.017000001,0.361000001,0.056000002,0.001,0.004,0.037999999,0.003,0.039999999,2721,,0.80625,44566.80625,1.0,4.93995799,,,1/5/2022 0:00,17:46,17:24,20:20,1,0,10.69999981,938,2.799999952,165,2.119999886,1,2720,0.633000016,0.02,0.356000006,0.056000002,0.001,0.004,0.039000001,0.003,0.043000001,0.189999998,35.34000015,8.5,36.58000183,8.829999924,0.670000017,0.50999999,1.279999971,0.689999998
4944,44566,59,156,,,0.0,0.0,0.0,0.0,0.0,0.0,0.0,2729,,0.819444444,44566.81944,,5.14986,,,1/5/2022 0:00,17:46,17:24,20:20,1,0,10.69999981,938,2.799999952,165,2.119999886,1,2720,0.633000016,0.02,0.356000006,0.056000002,0.001,0.004,0.039000001,0.003,0.043000001,0.189999998,35.34000015,8.5,36.58000183,8.829999924,0.670000017,0.50999999,1.279999971,0.689999998
4945,44566,59,139,0.779999971,0.012,0.374000013,0.057,0.001,0.004,0.039999999,0.003,0.050000001,2739,,0.8375,44566.8375,1.0,4.910342009,,,1/5/2022 0:00,17:46,17:24,20:20,1,0,10.69999981,938,2.799999952,165,2.119999886,1,2720,0.633000016,0.02,0.356000006,0.056000002,0.001,0.004,0.039000001,0.003,0.043000001,0.189999998,35.34000015,8.5,36.58000183,8.829999924,0.670000017,0.50999999,1.279999971,0.689999998
4946,44566,60,148,0.68599999,0.024,0.324000001,0.056000002,0.001,0.004,0.037,0.003,0.041000001,2705,,0.861111111,44566.86111,1.0,4.884782003,,,1/5/2022 0:00,20:15,20:03,22:01,2,0,11.0,944,5.0,190,2.25,1,2712,0.648999989,0.028000001,0.319999993,0.056000002,0.001,0.004,0.037,0.003,0.037999999,0.170000002,34.27999878,8.409999847,36.43999863,9.010000229,0.75,0.430000007,1.330000043,0.600000024
4947,44566,60,186,0.707000017,0.025,0.326999992,0.057,0.001,0.004,0.035999998,0.003,0.041999999,2703,,0.875,44566.875,1.0,4.875055994,,,1/5/2022 0:00,20:15,20:03,22:01,2,0,11.0,944,5.0,190,2.25,1,2712,0.648999989,0.028000001,0.319999993,0.056000002,0.001,0.004,0.037,0.003,0.037999999,0.170000002,34.27999878,8.409999847,36.43999863,9.010000229,0.75,0.430000007,1.330000043,0.600000024
4948,44566,60,151,0.55400002,0.034000002,0.308999985,0.054000001,0.001,0.004,0.037,0.003,0.032000002,2729,,0.902777778,44566.90278,1.0,4.955351992,,,1/5/2022 0:00,20:15,20:03,22:01,2,0,11.0,944,5.0,190,2.25,1,2712,0.648999989,0.028000001,0.319999993,0.056000002,0.001,0.004,0.037,0.003,0.037999999,0.170000002,34.27999878,8.409999847,36.43999863,9.010000229,0.75,0.430000007,1.330000043,0.600000024
4949,44566,61,180,0.620999992,0.021,0.361999989,0.056000002,0.001,0.004,0.037999999,0.003,0.039000001,2742,,0.015277778,44566.01528,1.0,4.961166002,,,1/6/2022 0:00,22:30,21:55,00:41,1,0,9.699999809,938,3.190000057,170,2.130000114,1,2729,0.722000003,0.024,0.342000008,0.055,0.001,0.004,0.037999999,0.003,0.041999999,0.330000013,36.15000153,9.0,36.11000061,9.170000076,0.74000001,0.409999996,1.25,0.649999976
4950,44566,61,144,0.797999978,0.033,0.316000015,0.054000001,0.001,0.004,0.037999999,0.003,0.041000001,2711,,0.943055556,44566.94306,1.0,4.854608007,,,1/6/2022 0:00,22:30,21:55,00:41,1,0,9.699999809,938,3.190000057,170,2.130000114,1,2729,0.722000003,0.024,0.342000008,0.055,0.001,0.004,0.037999999,0.003,0.041999999,0.330000013,36.15000153,9.0,36.11000061,9.170000076,0.74000001,0.409999996,1.25,0.649999976
4951,44566,61,155,0.726000011,0.027000001,0.330000013,0.055,0.001,0.004,0.037,0.003,0.041999999,2720,,0.9625,44566.9625,1.0,4.892239997,,,1/6/2022 0:00,22:30,21:55,00:41,1,0,9.699999809,938,3.190000057,170,2.130000114,1,2729,0.722000003,0.024,0.342000008,0.055,0.001,0.004,0.037999999,0.003,0.041999999,0.330000013,36.15000153,9.0,36.11000061,9.170000076,0.74000001,0.409999996,1.25,0.649999976
4952,44566,61,154,0.741999984,0.016000001,0.360000014,0.054000001,0.001,0.004,0.037999999,0.003,0.046999998,2746,,0.991666667,44566.99167,1.0,4.931400005,,,1/6/2022 0:00,22:30,21:55,00:41,1,0,9.699999809,938,3.190000057,170,2.130000114,1,2729,0.722000003,0.024,0.342000008,0.055,0.001,0.004,0.037999999,0.003,0.041999999,0.330000013,36.15000153,9.0,36.11000061,9.170000076,0.74000001,0.409999996,1.25,0.649999976
4953,44567,61,180,0.620999992,0.021,0.361999989,0.056000002,0.001,0.004,0.037999999,0.003,0.039000001,2742,,0.015277778,44567.01528,1.0,4.961166002,,,1/6/2022 0:00,22:30,21:55,00:41,1,0,9.699999809,938,3.190000057,170,2.130000114,1,2729,0.722000003,0.024,0.342000008,0.055,0.001,0.004,0.037999999,0.003,0.041999999,0.330000013,36.15000153,9.0,36.11000061,9.170000076,0.74000001,0.409999996,1.25,0.649999976
4954,44567,61,144,0.797999978,0.033,0.316000015,0.054000001,0.001,0.004,0.037999999,0.003,0.041000001,2711,,0.943055556,44567.94306,1.0,4.854608007,,,1/6/2022 0:00,22:30,21:55,00:41,1,0,9.699999809,938,3.190000057,170,2.130000114,1,2729,0.722000003,0.024,0.342000008,0.055,0.001,0.004,0.037999999,0.003,0.041999999,0.330000013,36.15000153,9.0,36.11000061,9.170000076,0.74000001,0.409999996,1.25,0.649999976
4955,44567,61,155,0.726000011,0.027000001,0.330000013,0.055,0.001,0.004,0.037,0.003,0.041999999,2720,,0.9625,44567.9625,1.0,4.892239997,,,1/6/2022 0:00,22:30,21:55,00:41,1,0,9.699999809,938,3.190000057,170,2.130000114,1,2729,0.722000003,0.024,0.342000008,0.055,0.001,0.004,0.037999999,0.003,0.041999999,0.330000013,36.15000153,9.0,36.11000061,9.170000076,0.74000001,0.409999996,1.25,0.649999976
4956,44567,61,154,0.741999984,0.016000001,0.360000014,0.054000001,0.001,0.004,0.037999999,0.003,0.046999998,2746,,0.991666667,44567.99167,1.0,4.931400005,,,1/6/2022 0:00,22:30,21:55,00:41,1,0,9.699999809,938,3.190000057,170,2.130000114,1,2729,0.722000003,0.024,0.342000008,0.055,0.001,0.004,0.037999999,0.003,0.041999999,0.330000013,36.15000153,9.0,36.11000061,9.170000076,0.74000001,0.409999996,1.25,0.649999976
4957,44566,63,156,,,0.0,0.0,0.0,0.0,0.0,0.0,0.0,2740,,0.182638889,44566.18264,,5.16528,,,1/6/2022 0:00,02:28,02:23,04:51,1,0,10.0,938,3.210000038,160,2.130000114,1,2722,0.601000011,0.024,0.349999994,0.057,0.001,0.004,0.037999999,0.003,0.039000001,0.370000005,35.59999847,9.069999695,36.97000122,9.449999809,0.720000029,0.400000006,1.299999952,0.660000026
4958,44567,63,182,0.575999975,0.032000002,0.337000012,0.056000002,0.001,0.004,0.039000001,0.003,0.037999999,2704,,0.123611111,44567.12361,1.0,4.913476007,,,1/6/2022 0:00,02:28,02:23,04:51,1,0,10.0,938,3.210000038,160,2.130000114,1,2722,0.601000011,0.024,0.349999994,0.057,0.001,0.004,0.037999999,0.003,0.039000001,0.370000005,35.59999847,9.069999695,36.97000122,9.449999809,0.720000029,0.400000006,1.299999952,0.660000026
4959,44567,63,138,0.611999989,0.02,0.35800001,0.057999998,0.001,0.004,0.037,0.003,0.037999999,2724,,0.154861111,44567.15486,1.0,4.937884005,,,1/6/2022 0:00,02:28,02:23,04:51,1,0,10.0,938,3.210000038,160,2.130000114,1,2722,0.601000011,0.024,0.349999994,0.057,0.001,0.004,0.037999999,0.003,0.039000001,0.370000005,35.59999847,9.069999695,36.97000122,9.449999809,0.720000029,0.400000006,1.299999952,0.660000026
4960,44567,63,156,0.614000022,0.02,0.354999989,0.057,0.001,0.004,0.039000001,0.003,0.039999999,2740,,0.182638889,44567.18264,1.0,4.958069993,,,1/6/2022 0:00,02:28,02:23,04:51,1,0,10.0,938,3.210000038,160,2.130000114,1,2722,0.601000011,0.024,0.349999994,0.057,0.001,0.004,0.037999999,0.003,0.039000001,0.370000005,35.59999847,9.069999695,36.97000122,9.449999809,0.720000029,0.400000006,1.299999952,0.660000026
4961,44566,65,184,,,0.0,0.0,0.0,0.0,0.0,0.0,0.0,2701,,0.277777778,44566.27778,,5.11131,,,1/6/2022 0:00,06:09,06:00,08:07,1,0,10.0,938,3.5,184,2.130000114,1,2739,0.688000023,0.034000002,0.365999997,0.055,0.003,0.003,0.037,0.002,0.041999999,0.319999993,40.93000031,8.81000042,39.88999939,8.399999619,0.870000005,0.600000024,1.179999948,0.479999989
4962,44567,65,184,,,0.0,0.0,0.0,0.0,0.0,0.0,0.0,2701,,0.277777778,44567.27778,,5.11131,,,1/6/2022 0:00,06:09,06:00,08:07,1,0,10.0,938,3.5,184,2.130000114,1,2739,0.688000023,0.034000002,0.365999997,0.055,0.003,0.003,0.037,0.002,0.041999999,0.319999993,40.93000031,8.81000042,39.88999939,8.399999619,0.870000005,0.600000024,1.179999948,0.479999989
4963,44567,65,136,,,0.0,0.0,0.0,0.0,0.0,0.0,0.0,2732,,0.2875,44567.2875,,5.155,,,1/6/2022 0:00,06:09,06:00,08:07,1,0,10.0,938,3.5,184,2.130000114,1,2739,0.688000023,0.034000002,0.365999997,0.055,0.003,0.003,0.037,0.002,0.041999999,0.319999993,40.93000031,8.81000042,39.88999939,8.399999619,0.870000005,0.600000024,1.179999948,0.479999989
4964,44567,65,190,0.688000023,0.034000002,0.365999997,0.055,0.003,0.003,0.037,0.002,0.041999999,2760,,0.3125,44567.3125,1.0,4.961337992,,,1/6/2022 0:00,06:09,06:00,08:07,1,0,10.0,938,3.5,184,2.130000114,1,2739,0.688000023,0.034000002,0.365999997,0.055,0.003,0.003,0.037,0.002,0.041999999,0.319999993,40.93000031,8.81000042,39.88999939,8.399999619,0.870000005,0.600000024,1.179999948,0.479999989
4965,44567,65,173,,,0.0,0.0,0.0,0.0,0.0,0.0,0.0,2765,,0.334722222,44567.33472,,5.20126,,,1/6/2022 0:00,06:09,06:00,08:07,1,0,10.0,938,3.5,184,2.130000114,1,2739,0.688000023,0.034000002,0.365999997,0.055,0.003,0.003,0.037,0.002,0.041999999,0.319999993,40.93000031,8.81000042,39.88999939,8.399999619,0.870000005,0.600000024,1.179999948,0.479999989
4966,44567,62,183,0.644999981,0.027000001,0.324999988,0.055,0.001,0.004,0.037,0.003,0.037999999,2723,,0.046527778,44567.04653,1.0,4.922350005,,,1/6/2022 0:00,00:40,00:31,02:30,2,0,10.5,944,5.0,160,2.25,1,2732,0.620000005,0.022,0.342999995,0.056000002,0.001,0.004,0.037999999,0.003,0.037999999,0.300000012,34.97000122,8.260000229,36.20000076,9.159999847,0.720000029,0.409999996,1.299999952,0.610000014
4967,44567,62,139,0.592999995,0.02,0.34799999,0.056000002,0.001,0.004,0.037999999,0.003,0.035999998,2730,,0.076388889,44567.07639,1.0,4.951864001,,,1/6/2022 0:00,00:40,00:31,02:30,2,0,10.5,944,5.0,160,2.25,1,2732,0.620000005,0.022,0.342999995,0.056000002,0.001,0.004,0.037999999,0.003,0.037999999,0.300000012,34.97000122,8.260000229,36.20000076,9.159999847,0.720000029,0.409999996,1.299999952,0.610000014
4968,44567,62,159,0.621999979,0.017999999,0.356999993,0.056000002,0.001,0.004,0.037999999,0.003,0.039000001,2745,,0.090277778,44567.09028,1.0,4.964486006,,,1/6/2022 0:00,00:40,00:31,02:30,2,0,10.5,944,5.0,160,2.25,1,2732,0.620000005,0.022,0.342999995,0.056000002,0.001,0.004,0.037999999,0.003,0.037999999,0.300000012,34.97000122,8.260000229,36.20000076,9.159999847,0.720000029,0.409999996,1.299999952,0.610000014
4969,44567,64,120,0.737999976,0.027000001,0.356999993,0.054000001,0.003,0.003,0.037,0.002,0.048,2724,,0.213194444,44567.21319,1.0,4.897316007,,,1/6/2022 0:00,04:46,04:37,06:04,2,0,10.5,935,5.0,160,2.25,1,2736,0.657999992,0.030999999,0.344999999,0.054000001,0.003,0.003,0.035999998,0.002,0.041999999,0.469999999,39.02999878,8.5,39.65000153,7.949999809,0.899999976,0.720000029,1.220000029,0.449999988
4970,44567,64,160,0.577000022,0.034000002,0.333000004,0.052999999,0.003,0.003,0.035999998,0.002,0.035999998,2749,,0.2375,44567.2375,1.0,4.977493993,,,1/6/2022 0:00,04:46,04:37,06:04,2,0,10.5,935,5.0,160,2.25,1,2736,0.657999992,0.030999999,0.344999999,0.054000001,0.003,0.003,0.035999998,0.002,0.041999999,0.469999999,39.02999878,8.5,39.65000153,7.949999809,0.899999976,0.720000029,1.220000029,0.449999988
4971,44567,66,191,0.592000008,0.033,0.32100001,0.050999999,0.003,0.003,0.035999998,0.002,0.037,2710,,0.364583333,44567.36458,1.0,4.919597998,,,1/6/2022 0:00,08:30,08:02,10:05,2,0,10.5,AMA9,5.210000038,200,2.25,1,2730,0.614000022,0.034000002,0.337000012,0.052999999,0.003,0.003,0.037,0.002,0.039000001,0.200000003,40.95999908,8.859999657,40.36999893,8.590000153,0.959999979,0.75,1.200000048,0.469999999
4972,44567,66,151,0.64200002,0.029999999,0.338999987,0.052999999,0.003,0.003,0.035999998,0.002,0.039999999,2743,,0.391666667,44567.39167,1.0,4.951401994,,,1/6/2022 0:00,08:30,08:02,10:05,2,0,10.5,AMA9,5.210000038,200,2.25,1,2730,0.614000022,0.034000002,0.337000012,0.052999999,0.003,0.003,0.037,0.002,0.039000001,0.200000003,40.95999908,8.859999657,40.36999893,8.590000153,0.959999979,0.75,1.200000048,0.469999999
4973,44567,66,145,0.609000027,0.037999999,0.349999994,0.054000001,0.003,0.003,0.037999999,0.002,0.039999999,2739,,0.413888889,44567.41389,1.0,4.953269991,,,1/6/2022 0:00,08:30,08:02,10:05,2,0,10.5,AMA9,5.210000038,200,2.25,1,2730,0.614000022,0.034000002,0.337000012,0.052999999,0.003,0.003,0.037,0.002,0.039000001,0.200000003,40.95999908,8.859999657,40.36999893,8.590000153,0.959999979,0.75,1.200000048,0.469999999
4974,44567,67,194,0.582000017,0.043000001,0.323000014,0.054000001,0.003,0.003,0.037,0.002,0.037,2681,,0.438888889,44567.43889,1.0,4.876643994,,,1/6/2022 0:00,10:33,10:03,12:37,1,0,11.5,REST,1.0,198,2.130000114,1,2718,0.637000024,0.029999999,0.356000006,0.057,0.002,0.004,0.039000001,0.003,0.041999999,0.349999994,41.00999832,8.770000458,39.59000015,8.289999962,0.800000012,0.829999983,1.169999957,0.529999971
4975,44567,67,157,0.64200002,0.028000001,0.382999986,0.056000002,0.003,0.003,0.039000001,0.002,0.045000002,2707,,0.471527778,44567.47153,1.0,4.901043993,,,1/6/2022 0:00,10:33,10:03,12:37,1,0,11.5,REST,1.0,198,2.130000114,1,2718,0.637000024,0.029999999,0.356000006,0.057,0.002,0.004,0.039000001,0.003,0.041999999,0.349999994,41.00999832,8.770000458,39.59000015,8.289999962,0.800000012,0.829999983,1.169999957,0.529999971
4976,44567,67,140,0.582000017,0.024,0.351999998,0.056000002,0.001,0.004,0.037999999,0.003,0.039000001,2743,,0.5,44567.5,1.0,4.971775994,,,1/6/2022 0:00,10:33,10:03,12:37,1,0,11.5,REST,1.0,198,2.130000114,1,2718,0.637000024,0.029999999,0.356000006,0.057,0.002,0.004,0.039000001,0.003,0.041999999,0.349999994,41.00999832,8.770000458,39.59000015,8.289999962,0.800000012,0.829999983,1.169999957,0.529999971
4977,44567,67,182,0.742999971,0.024,0.36500001,0.061000001,0.001,0.004,0.039999999,0.003,0.046999998,2744,,0.524305556,44567.52431,1.0,4.923150009,,,1/6/2022 0:00,10:33,10:03,12:37,1,0,11.5,REST,1.0,198,2.130000114,1,2718,0.637000024,0.029999999,0.356000006,0.057,0.002,0.004,0.039000001,0.003,0.041999999,0.349999994,41.00999832,8.770000458,39.59000015,8.289999962,0.800000012,0.829999983,1.169999957,0.529999971
4978,44567,68,180,0.856000006,0.035,0.337000012,0.056000002,0.001,0.004,0.037999999,0.003,0.046,2730,,0.560416667,44567.56042,1.0,4.864025998,,,1/6/2022 0:00,13:28,12:50,14:06,1,0,10.80000019,984,3.5,203,2.25,1,2733,0.792999983,0.029999999,0.340999991,0.056000002,0.001,0.004,0.037999999,0.003,0.044,0.159999996,35.13000107,9.06000042,36.70000076,9.340000153,0.75999999,0.379999995,1.309999943,0.639999986
4979,44567,68,153,0.730000019,0.024,0.344999999,0.055,0.001,0.004,0.037,0.003,0.041999999,2736,,0.576388889,44567.57639,1.0,4.915749994,,,1/6/2022 0:00,13:28,12:50,14:06,1,0,10.80000019,984,3.5,203,2.25,1,2733,0.792999983,0.029999999,0.340999991,0.056000002,0.001,0.004,0.037999999,0.003,0.044,0.159999996,35.13000107,9.06000042,36.70000076,9.340000153,0.75999999,0.379999995,1.309999943,0.639999986
4980,44567,69,138,0.693000019,0.035,0.330000013,0.056000002,0.001,0.004,0.037,0.003,0.041999999,2725,,0.630555556,44567.63056,1.0,4.906649994,,,1/6/2022 0:00,15:30,14:11,17:34,3,0,9.600000381,REST,1.5,155,2.25,3,2719,0.634000003,0.027000001,0.349999994,0.056000002,0.001,0.004,0.037999999,0.003,0.037999999,0.079999998,35.04999924,9.010000229,36.70999908,9.449999809,0.790000021,0.360000014,1.320000052,0.620000005
4981,44567,69,183,0.555000007,0.024,0.314999998,0.052999999,0.001,0.004,0.037,0.003,0.035999998,2733,,0.652777778,44567.65278,1.0,4.967249998,,,1/6/2022 0:00,15:30,14:11,17:34,3,0,9.600000381,REST,1.5,155,2.25,3,2719,0.634000003,0.027000001,0.349999994,0.056000002,0.001,0.004,0.037999999,0.003,0.037999999,0.079999998,35.04999924,9.010000229,36.70999908,9.449999809,0.790000021,0.360000014,1.320000052,0.620000005
4982,44567,69,156,0.499000013,0.027000001,0.316000015,0.052999999,0.001,0.004,0.037999999,0.003,0.033,2701,,0.666666667,44567.66667,1.0,4.937177996,,,1/6/2022 0:00,15:30,14:11,17:34,3,0,9.600000381,REST,1.5,155,2.25,3,2719,0.634000003,0.027000001,0.349999994,0.056000002,0.001,0.004,0.037999999,0.003,0.037999999,0.079999998,35.04999924,9.010000229,36.70999908,9.449999809,0.790000021,0.360000014,1.320000052,0.620000005
4983,44567,69,159,0.611000001,0.032000002,0.374000013,0.056000002,0.001,0.004,0.039000001,0.003,0.037999999,2715,,0.688888889,44567.68889,1.0,4.921651999,,,1/6/2022 0:00,15:30,14:11,17:34,3,0,9.600000381,REST,1.5,155,2.25,3,2719,0.634000003,0.027000001,0.349999994,0.056000002,0.001,0.004,0.037999999,0.003,0.037999999,0.079999998,35.04999924,9.010000229,36.70999908,9.449999809,0.790000021,0.360000014,1.320000052,0.620000005
4984,44567,69,136,0.722000003,0.021,0.381000012,0.057999998,0.001,0.004,0.039000001,0.003,0.039999999,2721,,0.715277778,44567.71528,1.0,4.898888,,,1/6/2022 0:00,15:30,14:11,17:34,3,0,9.600000381,REST,1.5,155,2.25,3,2719,0.634000003,0.027000001,0.349999994,0.056000002,0.001,0.004,0.037999999,0.003,0.037999999,0.079999998,35.04999924,9.010000229,36.70999908,9.449999809,0.790000021,0.360000014,1.320000052,0.620000005
4985,44567,69,147,0.721000016,0.021,0.381000012,0.057999998,0.001,0.004,0.039999999,0.003,0.039999999,2720,,0.719444444,44567.71944,1.0,4.896627996,,,1/6/2022 0:00,15:30,14:11,17:34,3,0,9.600000381,REST,1.5,155,2.25,3,2719,0.634000003,0.027000001,0.349999994,0.056000002,0.001,0.004,0.037999999,0.003,0.037999999,0.079999998,35.04999924,9.010000229,36.70999908,9.449999809,0.790000021,0.360000014,1.320000052,0.620000005
4986,44567,70,157,0.834999979,0.027000001,0.358999997,0.056000002,0.001,0.004,0.037999999,0.003,0.050000001,2709,,0.761805556,44567.76181,1.0,4.843512006,,,1/6/2022 0:00,18:06,17:45,19:32,3,0,10.10000038,REST,4.0,194,2.25,1,2719,0.703000009,0.028999999,0.347000003,0.055,0.001,0.004,0.037999999,0.003,0.043000001,0.0,0.0,0.0,0.0,0.0,0.0,0.0,0.0,0.0
4987,44567,70,160,0.718999982,0.037999999,0.312999994,0.054000001,0.001,0.004,0.037,0.003,0.043000001,2731,,0.791666667,44567.79167,1.0,4.905284005,,,1/6/2022 0:00,18:06,17:45,19:32,3,0,10.10000038,REST,4.0,194,2.25,1,2719,0.703000009,0.028999999,0.347000003,0.055,0.001,0.004,0.037999999,0.003,0.043000001,0.0,0.0,0.0,0.0,0.0,0.0,0.0,0.0,0.0
4988,44567,70,173,0.555999994,0.022,0.370000005,0.055,0.001,0.004,0.037999999,0.003,0.035999998,2718,,0.813888889,44567.81389,1.0,4.945490002,,,1/6/2022 0:00,18:06,17:45,19:32,3,0,10.10000038,REST,4.0,194,2.25,1,2719,0.703000009,0.028999999,0.347000003,0.055,0.001,0.004,0.037999999,0.003,0.043000001,0.0,0.0,0.0,0.0,0.0,0.0,0.0,0.0,0.0
4989,44567,71,148,0.689999998,0.027000001,0.338,0.054000001,0.001,0.004,0.037,0.003,0.037999999,2633,,0.804861111,44567.80486,1.0,4.780594,,,1/6/2022 0:00,19:15,18:52,21:53,1,0,9.899999619,938,4.21999979,153,2.119999886,1,2696,0.671999991,0.034000002,0.344000012,0.054000001,0.002,0.004,0.035999998,0.003,0.037999999,0.140000001,35.47000122,8.93999958,36.04000092,9.180000305,0.699999988,0.400000006,1.269999981,0.660000026
4990,44567,71,122,,,0.0,0.0,0.0,0.0,0.0,0.0,0.0,2707,,0.8375,44567.8375,,5.11902,,,1/6/2022 0:00,19:15,18:52,21:53,1,0,9.899999619,938,4.21999979,153,2.119999886,1,2696,0.671999991,0.034000002,0.344000012,0.054000001,0.002,0.004,0.035999998,0.003,0.037999999,0.140000001,35.47000122,8.93999958,36.04000092,9.180000305,0.699999988,0.400000006,1.269999981,0.660000026
4991,44567,71,142,,,0.0,0.0,0.0,0.0,0.0,0.0,0.0,2722,,0.874305556,44567.87431,,5.13958,,,1/6/2022 0:00,19:15,18:52,21:53,1,0,9.899999619,938,4.21999979,153,2.119999886,1,2696,0.671999991,0.034000002,0.344000012,0.054000001,0.002,0.004,0.035999998,0.003,0.037999999,0.140000001,35.47000122,8.93999958,36.04000092,9.180000305,0.699999988,0.400000006,1.269999981,0.660000026
4992,44567,71,139,0.653999984,0.041999999,0.349000007,0.052999999,0.003,0.003,0.034000002,0.002,0.037999999,2723,,0.875694444,44567.87569,1.0,4.914892006,,,1/6/2022 0:00,19:15,18:52,21:53,1,0,9.899999619,938,4.21999979,153,2.119999886,1,2696,0.671999991,0.034000002,0.344000012,0.054000001,0.002,0.004,0.035999998,0.003,0.037999999,0.140000001,35.47000122,8.93999958,36.04000092,9.180000305,0.699999988,0.400000006,1.269999981,0.660000026
4993,44567,72,120,,,0.0,0.0,0.0,0.0,0.0,0.0,0.0,2721,,0.9375,44567.9375,,5.13958,,,1/6/2022 0:00,21:58,21:41,23:43,3,0,10.5,,4.0,165,2.25,1,2716,1.796000004,0.061999999,0.393000007,0.059,0.003,0.003,0.034000002,0.002,0.056000002,0.0,0.0,0.0,0.0,0.0,0.0,0.0,0.0,0.0
4994,44567,72,162,1.796000004,0.061999999,0.393000007,0.059,0.003,0.003,0.034000002,0.002,0.056000002,2708,,0.965972222,44567.96597,,4.531563999,,,1/6/2022 0:00,21:58,21:41,23:43,3,0,10.5,,4.0,165,2.25,1,2716,1.796000004,0.061999999,0.393000007,0.059,0.003,0.003,0.034000002,0.002,0.056000002,0.0,0.0,0.0,0.0,0.0,0.0,0.0,0.0,0.0
4995,44567,72,193,,,0.0,0.0,0.0,0.0,0.0,0.0,0.0,2720,,0.986111111,44567.98611,,5.13701,,,1/6/2022 0:00,21:58,21:41,23:43,3,0,10.5,,4.0,165,2.25,1,2716,1.796000004,0.061999999,0.393000007,0.059,0.003,0.003,0.034000002,0.002,0.056000002,0.0,0.0,0.0,0.0,0.0,0.0,0.0,0.0,0.0
4996,44567,73,156,0.637000024,0.041000001,0.333000004,0.055,0.003,0.003,0.035,0.002,0.037999999,2680,,0.007638889,44567.00764,1.0,4.857773992,,,1/7/2022 0:00,01:05,23:39,01:28,1,0,10.69999981,938,4.21999979,162,2.130000114,1,2693,0.662,0.041999999,0.328999996,0.052999999,0.003,0.003,0.035,0.002,0.039000001,0.140000001,34.93999863,8.760000229,36.08000183,8.93999958,0.709999979,0.519999981,1.289999962,0.670000017
4997,44567,73,192,0.68599999,0.041999999,0.324000001,0.050999999,0.003,0.003,0.035,0.002,0.039999999,2706,,0.032638889,44567.03264,1.0,4.881802004,,,1/7/2022 0:00,01:05,23:39,01:28,1,0,10.69999981,938,4.21999979,162,2.130000114,1,2693,0.662,0.041999999,0.328999996,0.052999999,0.003,0.003,0.035,0.002,0.039000001,0.140000001,34.93999863,8.760000229,36.08000183,8.93999958,0.709999979,0.519999981,1.289999962,0.670000017
4998,44568,73,156,0.637000024,0.041000001,0.333000004,0.055,0.003,0.003,0.035,0.002,0.037999999,2680,,0.007638889,44568.00764,1.0,4.857773992,,,1/7/2022 0:00,01:05,23:39,01:28,1,0,10.69999981,938,4.21999979,162,2.130000114,1,2693,0.662,0.041999999,0.328999996,0.052999999,0.003,0.003,0.035,0.002,0.039000001,0.140000001,34.93999863,8.760000229,36.08000183,8.93999958,0.709999979,0.519999981,1.289999962,0.670000017
4999,44568,73,192,0.68599999,0.041999999,0.324000001,0.050999999,0.003,0.003,0.035,0.002,0.039999999,2706,,0.032638889,44568.03264,1.0,4.881802004,,,1/7/2022 0:00,01:05,23:39,01:28,1,0,10.69999981,938,4.21999979,162,2.130000114,1,2693,0.662,0.041999999,0.328999996,0.052999999,0.003,0.003,0.035,0.002,0.039000001,0.140000001,34.93999863,8.760000229,36.08000183,8.93999958,0.709999979,0.519999981,1.289999962,0.670000017
