Repository: rcalix1/TimeSeriesGPT

## Runs

* https://github.com/keonlee9420/Soft-DTW-Loss/tree/main
* These are older and will be archived
*

File: runs/Exp14/files/merged_seq_5998_CIVS.csv (part 52 of 61)
pd_index,date_f1,CNUM,LNUM_f1,SI_f1,S_f1,MN_f1,P_f1,CU_f1,NI_f1,CR_f1,MO_f1,TI_f1,HM_Temp_f1,ProbeSi_f1,Time_f1,Timestamp_f1,Compliant_eq_1_f1,C_perce_sat_f1,Before_After_f1,Good_bad_f1,date,Slag_Time_f2,Open_Time_f2,Close_Time_f2,Taphole_f2,Pipe_burn_hole_f2,Taphole_Length_f2,Clay_box_f2,Clay_Close_hole_ft3_f2,Clay_temp_f2,Drill_bit_size_f2,Drill_shafts_used_f2,Cast_Avg_Temp_f2,Cast_Avg_Si_f2,Cast_Avg_S_f2,Cast_Avg_Mn_f2,Cast_Avg_P_f2,Cast_Avg_Cu_f2,Cast_Avg_Ni_f2,Cast_Avg_Cr_f2,Cast_Avg_Mo_f2,Cast_Avg_Ti_f2,Slag_Fe_f2,Slag_SiO2_f2,Slag_Al2O3_f2,Slag_CaO_f2,Slag_MgO_f2,Slag_S_f2,Slag_K2O_f2,Slag_B_SiO2_f2,Slag_TiO2_f2
5000,44567,74,180,,,0.0,0.0,0.0,0.0,0.0,0.0,0.0,0,,0.09375,44567.09375,,1.25374,,,1/7/2022 0:00,01:05,00:51,03:15,3,0,10.5,928,4.0,165,2.25,1,2729,0.676999986,0.029999999,0.374000013,0.054000001,0.003,0.003,0.035999998,0.002,0.044,0.569999993,31.52000046,7.789999962,35.58000183,7.869999886,0.649999976,0.330000013,1.379999995,0.610000014
5001,44568,74,151,0.711000025,0.026000001,0.391000003,0.055,0.003,0.003,0.035999998,0.002,0.046,2703,,0.065277778,44568.06528,1.0,4.875867992,,,1/7/2022 0:00,01:05,00:51,03:15,3,0,10.5,928,4.0,165,2.25,1,2729,0.676999986,0.029999999,0.374000013,0.054000001,0.003,0.003,0.035999998,0.002,0.044,0.569999993,31.52000046,7.789999962,35.58000183,7.869999886,0.649999976,0.330000013,1.379999995,0.610000014
5002,44568,74,180,0.667999983,0.030999999,0.363999993,0.052999999,0.003,0.003,0.035999998,0.002,0.044,2727,,0.09375,44568.09375,1.0,4.920512006,,,1/7/2022 0:00,01:05,00:51,03:15,3,0,10.5,928,4.0,165,2.25,1,2729,0.676999986,0.029999999,0.374000013,0.054000001,0.003,0.003,0.035999998,0.002,0.044,0.569999993,31.52000046,7.789999962,35.58000183,7.869999886,0.649999976,0.330000013,1.379999995,0.610000014
5003,44568,74,142,0.768000007,0.027000001,0.382999986,0.054000001,0.003,0.003,0.037,0.002,0.050999999,2758,,0.118055556,44568.11806,1.0,4.935003997,,,1/7/2022 0:00,01:05,00:51,03:15,3,0,10.5,928,4.0,165,2.25,1,2729,0.676999986,0.029999999,0.374000013,0.054000001,0.003,0.003,0.035999998,0.002,0.044,0.569999993,31.52000046,7.789999962,35.58000183,7.869999886,0.649999976,0.330000013,1.379999995,0.610000014
5004,44568,74,158,0.559000015,0.037,0.356000006,0.054000001,0.003,0.003,0.037,0.002,0.035999998,2728,,0.135416667,44568.13542,1.0,4.953917995,,,1/7/2022 0:00,01:05,00:51,03:15,3,0,10.5,928,4.0,165,2.25,1,2729,0.676999986,0.029999999,0.374000013,0.054000001,0.003,0.003,0.035999998,0.002,0.044,0.569999993,31.52000046,7.789999962,35.58000183,7.869999886,0.649999976,0.330000013,1.379999995,0.610000014
5005,44567,75,183,,,0.0,0.0,0.0,0.0,0.0,0.0,0.0,2640,,0.147222222,44567.14722,,5.02393,,,1/7/2022 0:00,03:13,03:05,04:32,1,0,10.69999981,942,0.0,157,2.25,1,2678,0.644999981,0.035999998,0.356000006,0.055,0.003,0.003,0.037999999,0.002,0.041000001,0.0,0.0,0.0,0.0,0.0,0.0,0.0,0.0,0.0
5006,44568,75,183,0.623000026,0.041000001,0.340999991,0.055,0.003,0.003,0.037999999,0.002,0.035999998,2640,,0.147222222,44568.14722,1.0,4.805797991,,,1/7/2022 0:00,03:13,03:05,04:32,1,0,10.69999981,942,0.0,157,2.25,1,2678,0.644999981,0.035999998,0.356000006,0.055,0.003,0.003,0.037999999,0.002,0.041000001,0.0,0.0,0.0,0.0,0.0,0.0,0.0,0.0,0.0
5007,44568,75,138,0.666999996,0.029999999,0.370000005,0.054000001,0.003,0.003,0.037999999,0.002,0.046,2716,,0.172222222,44568.17222,1.0,4.905640001,,,1/7/2022 0:00,03:13,03:05,04:32,1,0,10.69999981,942,0.0,157,2.25,1,2678,0.644999981,0.035999998,0.356000006,0.055,0.003,0.003,0.037999999,0.002,0.041000001,0.0,0.0,0.0,0.0,0.0,0.0,0.0,0.0,0.0
5008,44567,76,139,,,0.0,0.0,0.0,0.0,0.0,0.0,0.0,2764,,0.238888889,44567.23889,,5.20126,,,1/7/2022 0:00,05:00,04:22,07:03,3,0,10.5,928,4.0,175,2.25,1,2758,0.800000012,0.030999999,0.372999996,0.055,0.003,0.003,0.035999998,0.002,0.048999999,0.239999995,40.72999954,9.319999695,39.93000031,8.350000381,0.949999988,0.560000002,1.179999948,0.449999988
5009,44568,76,160,0.880999982,0.033,0.361000001,0.054000001,0.003,0.003,0.034000002,0.002,0.054000001,2751,,0.218055556,44568.21806,1.0,4.889248005,,,1/7/2022 0:00,05:00,04:22,07:03,3,0,10.5,928,4.0,175,2.25,1,2758,0.800000012,0.030999999,0.372999996,0.055,0.003,0.003,0.035999998,0.002,0.048999999,0.239999995,40.72999954,9.319999695,39.93000031,8.350000381,0.949999988,0.560000002,1.179999948,0.449999988
5010,44568,76,139,0.799000025,0.027000001,0.377000004,0.054000001,0.003,0.003,0.037,0.002,0.052999999,2764,,0.238888889,44568.23889,1.0,4.935505992,,,1/7/2022 0:00,05:00,04:22,07:03,3,0,10.5,928,4.0,175,2.25,1,2758,0.800000012,0.030999999,0.372999996,0.055,0.003,0.003,0.035999998,0.002,0.048999999,0.239999995,40.72999954,9.319999695,39.93000031,8.350000381,0.949999988,0.560000002,1.179999948,0.449999988
5011,44568,76,162,0.783999979,0.035,0.356000006,0.055,0.003,0.003,0.035,0.002,0.039000001,2757,,0.270833333,44568.27083,1.0,4.925758007,,,1/7/2022 0:00,05:00,04:22,07:03,3,0,10.5,928,4.0,175,2.25,1,2758,0.800000012,0.030999999,0.372999996,0.055,0.003,0.003,0.035999998,0.002,0.048999999,0.239999995,40.72999954,9.319999695,39.93000031,8.350000381,0.949999988,0.560000002,1.179999948,0.449999988
5012,44568,76,186,0.736000001,0.027000001,0.398999989,0.057,0.003,0.003,0.037,0.002,0.048,2761,,0.284722222,44568.28472,1.0,4.949521999,,,1/7/2022 0:00,05:00,04:22,07:03,3,0,10.5,928,4.0,175,2.25,1,2758,0.800000012,0.030999999,0.372999996,0.055,0.003,0.003,0.035999998,0.002,0.048999999,0.239999995,40.72999954,9.319999695,39.93000031,8.350000381,0.949999988,0.560000002,1.179999948,0.449999988
5013,44567,83,120,,,0.0,0.0,0.0,0.0,0.0,0.0,0.0,2761,,0.953472222,44567.95347,,5.19612,,,1/7/2022 0:00,21:46,21:02,23:15,1,1,12.0,942,1.970000029,194,2.130000114,1,2721,0.707000017,0.037,0.361999989,0.054000001,0.003,0.003,0.035999998,0.002,0.045000002,0.340000004,40.95000076,9.220000267,38.84000015,7.829999924,0.819999993,0.779999971,1.139999986,0.50999999
5014,44568,83,142,0.670000017,0.046999998,0.340000004,0.055,0.003,0.003,0.035,0.002,0.039999999,2667,,0.901388889,44568.90139,1.0,4.827349996,,,1/7/2022 0:00,21:46,21:02,23:15,1,1,12.0,942,1.970000029,194,2.130000114,1,2721,0.707000017,0.037,0.361999989,0.054000001,0.003,0.003,0.035999998,0.002,0.045000002,0.340000004,40.95000076,9.220000267,38.84000015,7.829999924,0.819999993,0.779999971,1.139999986,0.50999999
5015,44568,83,139,0.740999997,0.041999999,0.354000002,0.054000001,0.003,0.003,0.035,0.002,0.045000002,2711,,0.915972222,44568.91597,1.0,4.869742001,,,1/7/2022 0:00,21:46,21:02,23:15,1,1,12.0,942,1.970000029,194,2.130000114,1,2721,0.707000017,0.037,0.361999989,0.054000001,0.003,0.003,0.035999998,0.002,0.045000002,0.340000004,40.95000076,9.220000267,38.84000015,7.829999924,0.819999993,0.779999971,1.139999986,0.50999999
5016,44568,83,120,0.644999981,0.028999999,0.361000001,0.052000001,0.003,0.003,0.037,0.002,0.044,2761,,0.953472222,44568.95347,1.0,4.977518006,,,1/7/2022 0:00,21:46,21:02,23:15,1,1,12.0,942,1.970000029,194,2.130000114,1,2721,0.707000017,0.037,0.361999989,0.054000001,0.003,0.003,0.035999998,0.002,0.045000002,0.340000004,40.95000076,9.220000267,38.84000015,7.829999924,0.819999993,0.779999971,1.139999986,0.50999999
5017,44568,83,190,0.771000028,0.028999999,0.393000007,0.054000001,0.003,0.003,0.039000001,0.002,0.050000001,2747,,0.96875,44568.96875,1.0,4.918133991,,,1/7/2022 0:00,21:46,21:02,23:15,1,1,12.0,942,1.970000029,194,2.130000114,1,2721,0.707000017,0.037,0.361999989,0.054000001,0.003,0.003,0.035999998,0.002,0.045000002,0.340000004,40.95000076,9.220000267,38.84000015,7.829999924,0.819999993,0.779999971,1.139999986,0.50999999
5018,44568,77,140,0.583000004,0.034000002,0.34799999,0.052999999,0.003,0.003,0.037,0.002,0.039000001,2723,,0.314583333,44568.31458,1.0,4.940073998,,,1/7/2022 0:00,07:16,06:58,09:09,1,0,12.0,942,2.0,172,2.130000114,2,2727,0.634000003,0.035,0.351999998,0.054000001,0.003,0.003,0.035999998,0.002,0.039999999,0.180000007,41.58000183,9.359999657,40.75,8.600000381,0.920000017,0.649999976,1.190000057,0.479999989
5019,44568,77,153,0.671999991,0.035999998,0.351000011,0.055,0.003,0.003,0.035,0.002,0.041000001,2729,,0.33125,44568.33125,1.0,4.918818004,,,1/7/2022 0:00,07:16,06:58,09:09,1,0,12.0,942,2.0,172,2.130000114,2,2727,0.634000003,0.035,0.351999998,0.054000001,0.003,0.003,0.035999998,0.002,0.039999999,0.180000007,41.58000183,9.359999657,40.75,8.600000381,0.920000017,0.649999976,1.190000057,0.479999989
5020,44568,77,157,0.647000015,0.034000002,0.356000006,0.052999999,0.003,0.003,0.037,0.002,0.039999999,2730,,0.364583333,44568.36458,1.0,4.930737995,,,1/7/2022 0:00,07:16,06:58,09:09,1,0,12.0,942,2.0,172,2.130000114,2,2727,0.634000003,0.035,0.351999998,0.054000001,0.003,0.003,0.035999998,0.002,0.039999999,0.180000007,41.58000183,9.359999657,40.75,8.600000381,0.920000017,0.649999976,1.190000057,0.479999989
5021,44568,78,147,0.718999982,0.034000002,0.342999995,0.052999999,0.003,0.003,0.035,0.002,0.045000002,2722,,0.4125,44568.4125,1.0,4.895204005,,,1/7/2022 0:00,09:22,09:05,10:44,3,0,11.80000019,928,3.5,164,2.25,1,2732,0.694000006,0.034000002,0.344999999,0.052999999,0.003,0.003,0.035,0.002,0.043000001,0.379999995,39.77000046,8.859999657,39.79000092,8.119999886,0.970000029,0.610000014,1.210000038,0.449999988
5022,44568,78,193,0.66900003,0.034000002,0.345999986,0.052999999,0.003,0.003,0.034000002,0.002,0.039999999,2742,,0.434027778,44568.43403,1.0,4.94162799,,,1/7/2022 0:00,09:22,09:05,10:44,3,0,11.80000019,928,3.5,164,2.25,1,2732,0.694000006,0.034000002,0.344999999,0.052999999,0.003,0.003,0.035,0.002,0.043000001,0.379999995,39.77000046,8.859999657,39.79000092,8.119999886,0.970000029,0.610000014,1.210000038,0.449999988
5023,44568,79,182,0.657000005,0.044,0.316000015,0.050999999,0.003,0.003,0.034000002,0.002,0.037999999,2620,,0.458333333,44568.45833,1.0,4.766407999,,,1/7/2022 0:00,11:30,10:40,13:25,1,0,12.0,942,1.0,179,2.130000114,2,2705,0.708000004,0.033,0.358999997,0.052999999,0.003,0.003,0.035999998,0.002,0.046,0.219999999,37.00999832,7.230000019,38.75999832,6.989999771,0.910000026,0.569999993,1.24000001,0.430000007
5024,44568,79,122,0.702000022,0.034000002,0.340999991,0.052000001,0.003,0.003,0.035999998,0.002,0.046,2714,,0.498611111,44568.49861,1.0,4.890467992,,,1/7/2022 0:00,11:30,10:40,13:25,1,0,12.0,942,1.0,179,2.130000114,2,2705,0.708000004,0.033,0.358999997,0.052999999,0.003,0.003,0.035999998,0.002,0.046,0.219999999,37.00999832,7.230000019,38.75999832,6.989999771,0.910000026,0.569999993,1.24000001,0.430000007
5025,44568,79,148,0.748000026,0.027000001,0.381000012,0.054000001,0.003,0.003,0.037999999,0.002,0.050999999,2736,,0.513888889,44568.51389,1.0,4.910307992,,,1/7/2022 0:00,11:30,10:40,13:25,1,0,12.0,942,1.0,179,2.130000114,2,2705,0.708000004,0.033,0.358999997,0.052999999,0.003,0.003,0.035999998,0.002,0.046,0.219999999,37.00999832,7.230000019,38.75999832,6.989999771,0.910000026,0.569999993,1.24000001,0.430000007
5026,44568,79,162,0.72299999,0.025,0.400000006,0.054000001,0.003,0.003,0.037999999,0.002,0.048,2752,,0.539583333,44568.53958,1.0,4.942520003,,,1/7/2022 0:00,11:30,10:40,13:25,1,0,12.0,942,1.0,179,2.130000114,2,2705,0.708000004,0.033,0.358999997,0.052999999,0.003,0.003,0.035999998,0.002,0.046,0.219999999,37.00999832,7.230000019,38.75999832,6.989999771,0.910000026,0.569999993,1.24000001,0.430000007
5027,44568,80,142,0.648999989,0.029999999,0.382999986,0.055,0.003,0.003,0.039999999,0.002,0.044,2689,,0.576388889,44568.57639,1.0,4.872704003,,,1/7/2022 0:00,13:23,13:05,15:35,3,0,10.39999962,934,3.5,164,2.25,2,2711,0.643999994,0.035999998,0.35800001,0.054000001,0.003,0.003,0.039000001,0.002,0.041000001,0.0,0.0,0.0,0.0,0.0,0.0,0.0,0.0,0.0
5028,44568,80,190,0.595000029,0.041999999,0.342000008,0.052000001,0.003,0.003,0.039999999,0.002,0.037,2692,,0.597222222,44568.59722,1.0,4.889625991,,,1/7/2022 0:00,13:23,13:05,15:35,3,0,10.39999962,934,3.5,164,2.25,2,2711,0.643999994,0.035999998,0.35800001,0.054000001,0.003,0.003,0.039000001,0.002,0.041000001,0.0,0.0,0.0,0.0,0.0,0.0,0.0,0.0,0.0
5029,44568,80,140,0.595000029,0.041999999,0.342000008,0.052000001,0.003,0.003,0.039999999,0.002,0.037,2692,,0.597222222,44568.59722,1.0,4.889625991,,,1/7/2022 0:00,13:23,13:05,15:35,3,0,10.39999962,934,3.5,164,2.25,2,2711,0.643999994,0.035999998,0.35800001,0.054000001,0.003,0.003,0.039000001,0.002,0.041000001,0.0,0.0,0.0,0.0,0.0,0.0,0.0,0.0,0.0
5030,44568,80,136,0.629000008,0.039999999,0.340000004,0.052999999,0.003,0.003,0.035999998,0.002,0.039000001,2718,,0.61875,44568.61875,1.0,4.915479998,,,1/7/2022 0:00,13:23,13:05,15:35,3,0,10.39999962,934,3.5,164,2.25,2,2711,0.643999994,0.035999998,0.35800001,0.054000001,0.003,0.003,0.039000001,0.002,0.041000001,0.0,0.0,0.0,0.0,0.0,0.0,0.0,0.0,0.0
5031,44568,80,120,0.702000022,0.032000002,0.36500001,0.055,0.003,0.003,0.039999999,0.002,0.045000002,2745,,0.638888889,44568.63889,1.0,4.934639993,,,1/7/2022 0:00,13:23,13:05,15:35,3,0,10.39999962,934,3.5,164,2.25,2,2711,0.643999994,0.035999998,0.35800001,0.054000001,0.003,0.003,0.039000001,0.002,0.041000001,0.0,0.0,0.0,0.0,0.0,0.0,0.0,0.0,0.0
5032,44568,81,155,0.773999989,0.025,0.370999992,0.054000001,0.003,0.003,0.037999999,0.002,0.050999999,2636,,0.663194444,44568.66319,1.0,4.761418003,,,1/7/2022 0:00,15:50,15:32,18:14,1,0,10.0,942,2.0,175,2.130000114,1,2706,0.758000016,0.029999999,0.358999997,0.054000001,0.003,0.003,0.037999999,0.002,0.048999999,0.319999993,34.20999908,7.960000038,36.13999939,8.81000042,0.74000001,0.360000014,1.309999943,0.620000005
5033,44568,81,192,,,0.0,0.0,0.0,0.0,0.0,0.0,0.0,2690,,0.677083333,44568.67708,,5.09589,,,1/7/2022 0:00,15:50,15:32,18:14,1,0,10.0,942,2.0,175,2.130000114,1,2706,0.758000016,0.029999999,0.358999997,0.054000001,0.003,0.003,0.037999999,0.002,0.048999999,0.319999993,34.20999908,7.960000038,36.13999939,8.81000042,0.74000001,0.360000014,1.309999943,0.620000005
5034,44568,81,138,0.685000002,0.034000002,0.34799999,0.052999999,0.003,0.003,0.037,0.002,0.041999999,2740,,0.708333333,44568.70833,1.0,4.931583998,,,1/7/2022 0:00,15:50,15:32,18:14,1,0,10.0,942,2.0,175,2.130000114,1,2706,0.758000016,0.029999999,0.358999997,0.054000001,0.003,0.003,0.037999999,0.002,0.048999999,0.319999993,34.20999908,7.960000038,36.13999939,8.81000042,0.74000001,0.360000014,1.309999943,0.620000005
5035,44568,81,121,0.741999984,0.034000002,0.345999986,0.052999999,0.003,0.003,0.037,0.002,0.046999998,2759,,0.738194444,44568.73819,1.0,4.942128004,,,1/7/2022 0:00,15:50,15:32,18:14,1,0,10.0,942,2.0,175,2.130000114,1,2706,0.758000016,0.029999999,0.358999997,0.054000001,0.003,0.003,0.037999999,0.002,0.048999999,0.319999993,34.20999908,7.960000038,36.13999939,8.81000042,0.74000001,0.360000014,1.309999943,0.620000005
5036,44568,82,182,0.81400001,0.026000001,0.361000001,0.052000001,0.003,0.003,0.035999998,0.002,0.052999999,2711,,0.791666667,44568.79167,1.0,4.854367996,,,1/7/2022 0:00,18:30,18:11,21:06,3,0,11.0,934,3.5,170,2.25,1,2749,0.915000021,0.028999999,0.370000005,0.054000001,0.003,0.003,0.035999998,0.002,0.056000002,0.239999995,40.02999878,8.75,40.04000092,8.039999962,0.959999979,0.529999971,1.200000048,0.430000007
5037,44568,82,149,0.939999998,0.030999999,0.368999988,0.055,0.003,0.003,0.034000002,0.002,0.055,2758,,0.814583333,44568.81458,1.0,4.879362001,,,1/7/2022 0:00,18:30,18:11,21:06,3,0,11.0,934,3.5,170,2.25,1,2749,0.915000021,0.028999999,0.370000005,0.054000001,0.003,0.003,0.035999998,0.002,0.056000002,0.239999995,40.02999878,8.75,40.04000092,8.039999962,0.959999979,0.529999971,1.200000048,0.430000007
5038,44568,82,147,0.99000001,0.029999999,0.379999995,0.054000001,0.003,0.003,0.037,0.002,0.061000001,2760,,0.840277778,44568.84028,1.0,4.870039997,,,1/7/2022 0:00,18:30,18:11,21:06,3,0,11.0,934,3.5,170,2.25,1,2749,0.915000021,0.028999999,0.370000005,0.054000001,0.003,0.003,0.035999998,0.002,0.056000002,0.239999995,40.02999878,8.75,40.04000092,8.039999962,0.959999979,0.529999971,1.200000048,0.430000007
5039,44568,82,183,,,0.0,0.0,0.0,0.0,0.0,0.0,0.0,2770,,0.861111111,44568.86111,,5.20897,,,1/7/2022 0:00,18:30,18:11,21:06,3,0,11.0,934,3.5,170,2.25,1,2749,0.915000021,0.028999999,0.370000005,0.054000001,0.003,0.003,0.035999998,0.002,0.056000002,0.239999995,40.02999878,8.75,40.04000092,8.039999962,0.959999979,0.529999971,1.200000048,0.430000007
5040,44568,85,191,,,0.0,0.0,0.0,0.0,0.0,0.0,0.0,2744,,0.086111111,44568.08611,,5.17299,,,1/8/2022 0:00,01:19,01:08,03:22,1,0,9.899999619,942,1.850000024,185,2.130000114,1,2749,0.815999985,0.026000001,0.370000005,0.052999999,0.003,0.003,0.035999998,0.002,0.050999999,0.0,0.0,0.0,0.0,0.0,0.0,0.0,0.0,0.0
5041,44568,85,186,,,0.0,0.0,0.0,0.0,0.0,0.0,0.0,2754,,0.116666667,44568.11667,,5.18584,,,1/8/2022 0:00,01:19,01:08,03:22,1,0,9.899999619,942,1.850000024,185,2.130000114,1,2749,0.815999985,0.026000001,0.370000005,0.052999999,0.003,0.003,0.035999998,0.002,0.050999999,0.0,0.0,0.0,0.0,0.0,0.0,0.0,0.0,0.0
5042,44569,85,191,0.850000024,0.029999999,0.36500001,0.054000001,0.003,0.003,0.035999998,0.002,0.050000001,2744,,0.086111111,44569.08611,1.0,4.889889993,,,1/8/2022 0:00,01:19,01:08,03:22,1,0,9.899999619,942,1.850000024,185,2.130000114,1,2749,0.815999985,0.026000001,0.370000005,0.052999999,0.003,0.003,0.035999998,0.002,0.050999999,0.0,0.0,0.0,0.0,0.0,0.0,0.0,0.0,0.0
5043,44569,85,181,0.782000005,0.023,0.374000013,0.052000001,0.003,0.003,0.035999998,0.002,0.050999999,2754,,0.116666667,44569.11667,1.0,4.927531998,,,1/8/2022 0:00,01:19,01:08,03:22,1,0,9.899999619,942,1.850000024,185,2.130000114,1,2749,0.815999985,0.026000001,0.370000005,0.052999999,0.003,0.003,0.035999998,0.002,0.050999999,0.0,0.0,0.0,0.0,0.0,0.0,0.0,0.0,0.0
5044,44569,85,186,,,0.0,0.0,0.0,0.0,0.0,0.0,0.0,2754,,0.116666667,44569.11667,,5.18584,,,1/8/2022 0:00,01:19,01:08,03:22,1,0,9.899999619,942,1.850000024,185,2.130000114,1,2749,0.815999985,0.026000001,0.370000005,0.052999999,0.003,0.003,0.035999998,0.002,0.050999999,0.0,0.0,0.0,0.0,0.0,0.0,0.0,0.0,0.0
5045,44569,86,136,1.131000042,0.035999998,0.361000001,0.054000001,0.003,0.003,0.034000002,0.002,0.056000002,2770,,0.166666667,44569.16667,,4.836247987,,,1/8/2022 0:00,03:40,03:17,04:56,3,0,10.5,934,3.5,165,2.25,1,2772,0.989000022,0.032000002,0.363000005,0.054000001,0.003,0.003,0.035999998,0.002,0.054000001,0.360000014,39.88000107,9.090000153,39.34000015,7.869999886,0.959999979,0.620000005,1.179999948,0.449999988
5046,44569,86,192,,,0.0,0.0,0.0,0.0,0.0,0.0,0.0,2770,,0.166666667,44569.16667,,5.20897,,,1/8/2022 0:00,03:40,03:17,04:56,3,0,10.5,934,3.5,165,2.25,1,2772,0.989000022,0.032000002,0.363000005,0.054000001,0.003,0.003,0.035999998,0.002,0.054000001,0.360000014,39.88000107,9.090000153,39.34000015,7.869999886,0.959999979,0.620000005,1.179999948,0.449999988
5047,44569,86,162,0.846000016,0.028999999,0.36500001,0.052999999,0.003,0.003,0.037,0.002,0.052000001,2775,,0.1875,44569.1875,1.0,4.935549996,,,1/8/2022 0:00,03:40,03:17,04:56,3,0,10.5,934,3.5,165,2.25,1,2772,0.989000022,0.032000002,0.363000005,0.054000001,0.003,0.003,0.035999998,0.002,0.054000001,0.360000014,39.88000107,9.090000153,39.34000015,7.869999886,0.959999979,0.620000005,1.179999948,0.449999988
5048,44569,87,158,0.771000028,0.029999999,0.354999989,0.052999999,0.003,0.003,0.035999998,0.002,0.048999999,2745,,0.224305556,44569.22431,1.0,4.914429992,,,1/8/2022 0:00,05:15,04:54,07:02,1,0,10.69999981,941,2.0,159,2.119999886,1,2754,0.745000005,0.032000002,0.358999997,0.052999999,0.003,0.003,0.035,0.002,0.045000002,0.180000007,39.77000046,9.350000381,40.81999969,8.239999771,1.039999962,0.430000007,1.230000019,0.419999987
5049,44569,87,151,0.944999993,0.032000002,0.370999992,0.055,0.003,0.003,0.035,0.002,0.054000001,2767,,0.239583333,44569.23958,1.0,4.890318001,,,1/8/2022 0:00,05:15,04:54,07:02,1,0,10.69999981,941,2.0,159,2.119999886,1,2754,0.745000005,0.032000002,0.358999997,0.052999999,0.003,0.003,0.035,0.002,0.045000002,0.180000007,39.77000046,9.350000381,40.81999969,8.239999771,1.039999962,0.430000007,1.230000019,0.419999987
5050,44569,87,193,0.616999984,0.037,0.351999998,0.052999999,0.003,0.003,0.033,0.002,0.035999998,2758,,0.263888889,44569.26389,1.0,4.977276005,,,1/8/2022 0:00,05:15,04:54,07:02,1,0,10.69999981,941,2.0,159,2.119999886,1,2754,0.745000005,0.032000002,0.358999997,0.052999999,0.003,0.003,0.035,0.002,0.045000002,0.180000007,39.77000046,9.350000381,40.81999969,8.239999771,1.039999962,0.430000007,1.230000019,0.419999987
5051,44569,87,121,0.647000015,0.028999999,0.35800001,0.052000001,0.003,0.003,0.035999998,0.002,0.039999999,2747,,0.282638889,44569.28264,1.0,4.956253996,,,1/8/2022 0:00,05:15,04:54,07:02,1,0,10.69999981,941,2.0,159,2.119999886,1,2754,0.745000005,0.032000002,0.358999997,0.052999999,0.003,0.003,0.035,0.002,0.045000002,0.180000007,39.77000046,9.350000381,40.81999969,8.239999771,1.039999962,0.430000007,1.230000019,0.419999987
5052,44569,88,156,0.625999987,0.035999998,0.328999996,0.052000001,0.003,0.003,0.035999998,0.002,0.039999999,2600,,0.309027778,44569.30903,1.0,4.750982004,,,1/8/2022 0:00,07:40,07:08,09:40,3,5,12.0,939,1.5,160,2.25,2,2713,0.745000005,0.028999999,0.356000006,0.052000001,0.003,0.003,0.035999998,0.002,0.046,0.310000002,40.50999832,9.260000229,39.52000046,8.029999733,0.930000007,0.529999971,1.169999957,0.430000007
5053,44569,88,181,0.639999986,0.030999999,0.349000007,0.050999999,0.003,0.003,0.035999998,0.002,0.039000001,2736,,0.342361111,44569.34236,1.0,4.942282005,,,1/8/2022 0:00,07:40,07:08,09:40,3,5,12.0,939,1.5,160,2.25,2,2713,0.745000005,0.028999999,0.356000006,0.052000001,0.003,0.003,0.035999998,0.002,0.046,0.310000002,40.50999832,9.260000229,39.52000046,8.029999733,0.930000007,0.529999971,1.169999957,0.430000007
5054,44569,88,144,0.896000028,0.025,0.375,0.050999999,0.003,0.003,0.035999998,0.002,0.052000001,2763,,0.359027778,44569.35903,1.0,4.904599992,,,1/8/2022 0:00,07:40,07:08,09:40,3,5,12.0,939,1.5,160,2.25,2,2713,0.745000005,0.028999999,0.356000006,0.052000001,0.003,0.003,0.035999998,0.002,0.046,0.310000002,40.50999832,9.260000229,39.52000046,8.029999733,0.930000007,0.529999971,1.169999957,0.430000007
5055,44569,88,184,0.819000006,0.025,0.372000009,0.052000001,0.003,0.003,0.037,0.002,0.052999999,2753,,0.386111111,44569.38611,1.0,4.915205998,,,1/8/2022 0:00,07:40,07:08,09:40,3,5,12.0,939,1.5,160,2.25,2,2713,0.745000005,0.028999999,0.356000006,0.052000001,0.003,0.003,0.035999998,0.002,0.046,0.310000002,40.50999832,9.260000229,39.52000046,8.029999733,0.930000007,0.529999971,1.169999957,0.430000007
5056,44569,89,149,0.592999995,0.034000002,0.338,0.050999999,0.003,0.003,0.037,0.002,0.037999999,2638,,0.416666667,44569.41667,1.0,4.816564001,,,1/8/2022 0:00,09:50,09:35,12:05,1,0,10.89999962,941,1.5,192,2.130000114,1,2706,0.643999994,0.030999999,0.347000003,0.052000001,0.003,0.003,0.037,0.002,0.041000001,0.189999998,40.84000015,9.06000042,40.25999832,8.199999809,0.920000017,0.620000005,1.190000057,0.469999999
5057,44569,89,146,0.656000018,0.029999999,0.365999997,0.052999999,0.003,0.003,0.037999999,0.002,0.043000001,2700,,0.438194444,44569.43819,1.0,4.886137995,,,1/8/2022 0:00,09:50,09:35,12:05,1,0,10.89999962,941,1.5,192,2.130000114,1,2706,0.643999994,0.030999999,0.347000003,0.052000001,0.003,0.003,0.037,0.002,0.041000001,0.189999998,40.84000015,9.06000042,40.25999832,8.199999809,0.920000017,0.620000005,1.190000057,0.469999999
5058,44569,89,186,0.785000026,0.027000001,0.365999997,0.052000001,0.003,0.003,0.037999999,0.002,0.052000001,2751,,0.475694444,44569.47569,1.0,4.922207991,,,1/8/2022 0:00,09:50,09:35,12:05,1,0,10.89999962,941,1.5,192,2.130000114,1,2706,0.643999994,0.030999999,0.347000003,0.052000001,0.003,0.003,0.037,0.002,0.041000001,0.189999998,40.84000015,9.06000042,40.25999832,8.199999809,0.920000017,0.620000005,1.190000057,0.469999999
5059,44569,89,194,0.542999983,0.030999999,0.316000015,0.052000001,0.001,0.004,0.035,0.003,0.032000002,2738,,0.488888889,44569.48889,1.0,4.973668006,,,1/8/2022 0:00,09:50,09:35,12:05,1,0,10.89999962,941,1.5,192,2.130000114,1,2706,0.643999994,0.030999999,0.347000003,0.052000001,0.003,0.003,0.037,0.002,0.041000001,0.189999998,40.84000015,9.06000042,40.25999832,8.199999809,0.920000017,0.620000005,1.190000057,0.469999999
5060,44569,90,173,0.693000019,0.027000001,0.317999989,0.052000001,0.001,0.004,0.035999998,0.003,0.041999999,2668,,0.510416667,44569.51042,1.0,4.828593993,,,1/8/2022 0:00,12:20,12:05,13:55,3,2,11.5,939,5.0,162,2.25,1,2726,0.694999993,0.024,0.333999991,0.052999999,0.001,0.004,0.037,0.003,0.041999999,0.25,39.70000076,8.789999962,37.15999985,7.5,0.870000005,0.5,1.129999995,0.409999996
5061,44569,90,154,0.626999974,0.022,0.338,0.052999999,0.001,0.004,0.035999998,0.003,0.039999999,2732,,0.533333333,44569.53333,1.0,4.943804008,,,1/8/2022 0:00,12:20,12:05,13:55,3,2,11.5,939,5.0,162,2.25,1,2726,0.694999993,0.024,0.333999991,0.052999999,0.001,0.004,0.037,0.003,0.041999999,0.25,39.70000076,8.789999962,37.15999985,7.5,0.870000005,0.5,1.129999995,0.409999996
5062,44569,90,161,0.787,0.022,0.338,0.054000001,0.001,0.004,0.037,0.003,0.048,2753,,0.570833333,44569.57083,1.0,4.924713999,,,1/8/2022 0:00,12:20,12:05,13:55,3,2,11.5,939,5.0,162,2.25,1,2726,0.694999993,0.024,0.333999991,0.052999999,0.001,0.004,0.037,0.003,0.041999999,0.25,39.70000076,8.789999962,37.15999985,7.5,0.870000005,0.5,1.129999995,0.409999996
5063,44569,90,148,0.671000004,0.026000001,0.340999991,0.054000001,0.001,0.004,0.037999999,0.003,0.037,2753,,0.580555556,44569.58056,1.0,4.959157998,,,1/8/2022 0:00,12:20,12:05,13:55,3,2,11.5,939,5.0,162,2.25,1,2726,0.694999993,0.024,0.333999991,0.052999999,0.001,0.004,0.037,0.003,0.041999999,0.25,39.70000076,8.789999962,37.15999985,7.5,0.870000005,0.5,1.129999995,0.409999996
5064,44569,91,158,0.711000025,0.017000001,0.349000007,0.054000001,0.001,0.004,0.037,0.003,0.045000002,2691,,0.604166667,44569.60417,1.0,4.860631992,,,1/8/2022 0:00,14:17,13:55,15:51,1,0,11.10000038,941,2.5,175,2.130000114,1,2723,0.753000021,0.018999999,0.338999987,0.054000001,0.001,0.004,0.037,0.003,0.044,0.200000003,40.65000153,8.399999619,39.59999847,8.109999657,0.870000005,0.839999974,1.169999957,0.469999999
5065,44569,91,139,0.910000026,0.017000001,0.338999987,0.054000001,0.001,0.004,0.035999998,0.003,0.050999999,2730,,0.625,44569.625,1.0,4.855201991,,,1/8/2022 0:00,14:17,13:55,15:51,1,0,11.10000038,941,2.5,175,2.130000114,1,2723,0.753000021,0.018999999,0.338999987,0.054000001,0.001,0.004,0.037,0.003,0.044,0.200000003,40.65000153,8.399999619,39.59999847,8.109999657,0.870000005,0.839999974,1.169999957,0.469999999
5066,44569,91,181,0.638000011,0.022,0.330000013,0.054000001,0.001,0.004,0.037,0.003,0.037,2750,,0.653472222,44569.65347,1.0,4.965539996,,,1/8/2022 0:00,14:17,13:55,15:51,1,0,11.10000038,941,2.5,175,2.130000114,1,2723,0.753000021,0.018999999,0.338999987,0.054000001,0.001,0.004,0.037,0.003,0.044,0.200000003,40.65000153,8.399999619,39.59999847,8.109999657,0.870000005,0.839999974,1.169999957,0.469999999
5067,44569,92,157,0.782999992,0.025,0.344999999,0.055,0.001,0.004,0.035,0.003,0.044,2703,,0.6875,44569.6875,1.0,4.852660002,,,1/8/2022 0:00,16:15,15:47,18:08,3,0,11.19999981,939,3.960000038,157,2.25,1,2733,0.757000029,0.024,0.338,0.054000001,0.001,0.004,0.035999998,0.003,0.044,0.239999995,42.0,9.619999886,39.5,8.489999771,0.910000026,0.74000001,1.139999986,0.479999989
5068,44569,92,156,0.731000006,0.022,0.330000013,0.052999999,0.001,0.004,0.035999998,0.003,0.044,2742,,0.704166667,44569.70417,1.0,4.926759999,,,1/8/2022 0:00,16:15,15:47,18:08,3,0,11.19999981,939,3.960000038,157,2.25,1,2733,0.757000029,0.024,0.338,0.054000001,0.001,0.004,0.035999998,0.003,0.044,0.239999995,42.0,9.619999886,39.5,8.489999771,0.910000026,0.74000001,1.139999986,0.479999989
5069,44569,92,192,,,0.0,0.0,0.0,0.0,0.0,0.0,0.0,2755,,0.745833333,44569.74583,,5.18841,,,1/8/2022 0:00,16:15,15:47,18:08,3,0,11.19999981,939,3.960000038,157,2.25,1,2733,0.757000029,0.024,0.338,0.054000001,0.001,0.004,0.035999998,0.003,0.044,0.239999995,42.0,9.619999886,39.5,8.489999771,0.910000026,0.74000001,1.139999986,0.479999989
5070,44569,93,151,,,0.0,0.0,0.0,0.0,0.0,0.0,0.0,2662,,0.775,44569.775,,5.05477,,,1/8/2022 0:00,18:15,18:00,19:47,1,0,9.0,941,0.0,188,2.130000114,1,2724,0.782000005,0.026000001,0.35800001,0.052000001,0.003,0.003,0.035999998,0.002,0.050999999,0.25,41.04000092,9.010000229,39.70999908,8.180000305,0.860000014,0.74000001,1.169999957,0.479999989
5071,44569,93,144,0.871999979,0.024,0.35800001,0.050999999,0.003,0.003,0.035999998,0.002,0.056000002,2745,,0.796527778,44569.79653,1.0,4.886264007,,,1/8/2022 0:00,18:15,18:00,19:47,1,0,9.0,941,0.0,188,2.130000114,1,2724,0.782000005,0.026000001,0.35800001,0.052000001,0.003,0.003,0.035999998,0.002,0.050999999,0.25,41.04000092,9.010000229,39.70999908,8.180000305,0.860000014,0.74000001,1.169999957,0.479999989
5072,44569,93,153,0.691999972,0.028000001,0.35800001,0.052000001,0.003,0.003,0.037,0.002,0.046,2766,,0.824305556,44569.82431,1.0,4.970974008,,,1/8/2022 0:00,18:15,18:00,19:47,1,0,9.0,941,0.0,188,2.130000114,1,2724,0.782000005,0.026000001,0.35800001,0.052000001,0.003,0.003,0.035999998,0.002,0.050999999,0.25,41.04000092,9.010000229,39.70999908,8.180000305,0.860000014,0.74000001,1.169999957,0.479999989
5073,44569,94,194,0.643000007,0.037,0.337000012,0.052000001,0.003,0.003,0.035999998,0.002,0.043000001,2691,,0.836805556,44569.83681,1.0,4.874035998,,,1/8/2022 0:00,20:00,19:42,21:47,3,0,10.69999981,939,4.21999979,175,2.25,1,2737,0.66900003,0.033,0.337000012,0.052000001,0.003,0.003,0.035999998,0.002,0.043000001,1.289999962,38.52999878,8.380000114,38.75999832,7.489999771,0.889999986,0.660000026,1.200000048,0.439999998
5074,44569,94,142,0.713999987,0.030999999,0.351000011,0.052000001,0.003,0.003,0.037,0.002,0.046,2744,,0.859027778,44569.85903,1.0,4.931918004,,,1/8/2022 0:00,20:00,19:42,21:47,3,0,10.69999981,939,4.21999979,175,2.25,1,2737,0.66900003,0.033,0.337000012,0.052000001,0.003,0.003,0.035999998,0.002,0.043000001,1.289999962,38.52999878,8.380000114,38.75999832,7.489999771,0.889999986,0.660000026,1.200000048,0.439999998
5075,44569,94,163,0.651000023,0.030999999,0.324000001,0.050999999,0.003,0.003,0.035999998,0.002,0.041000001,2757,,0.872916667,44569.87292,1.0,4.969011993,,,1/8/2022 0:00,20:00,19:42,21:47,3,0,10.69999981,939,4.21999979,175,2.25,1,2737,0.66900003,0.033,0.337000012,0.052000001,0.003,0.003,0.035999998,0.002,0.043000001,1.289999962,38.52999878,8.380000114,38.75999832,7.489999771,0.889999986,0.660000026,1.200000048,0.439999998
5076,44569,94,120,,,0.0,0.0,0.0,0.0,0.0,0.0,0.0,2757,,0.904861111,44569.90486,,5.19098,,,1/8/2022 0:00,20:00,19:42,21:47,3,0,10.69999981,939,4.21999979,175,2.25,1,2737,0.66900003,0.033,0.337000012,0.052000001,0.003,0.003,0.035999998,0.002,0.043000001,1.289999962,38.52999878,8.380000114,38.75999832,7.489999771,0.889999986,0.660000026,1.200000048,0.439999998
5077,44569,95,159,0.648999989,0.035999998,0.335000008,0.052000001,0.003,0.003,0.035999998,0.002,0.041999999,2694,,0.927083333,44569.92708,1.0,4.877660004,,,1/8/2022 0:00,22:04,21:45,00:12,1,0,10.0,941,1.5,155,2.119999886,1,2721,0.694999993,0.030999999,0.349999994,0.052000001,0.003,0.003,0.035999998,0.002,0.045000002,0.209999993,40.47999954,8.489999771,39.34999847,7.989999771,0.829999983,0.860000014,1.169999957,0.49000001
5078,44569,95,158,0.748000026,0.028999999,0.356000006,0.052000001,0.003,0.003,0.035999998,0.002,0.045000002,2729,,0.954166667,44569.95417,1.0,4.899187992,,,1/8/2022 0:00,22:04,21:45,00:12,1,0,10.0,941,1.5,155,2.119999886,1,2721,0.694999993,0.030999999,0.349999994,0.052000001,0.003,0.003,0.035999998,0.002,0.045000002,0.209999993,40.47999954,8.489999771,39.34999847,7.989999771,0.829999983,0.860000014,1.169999957,0.49000001
5079,44569,95,155,0.686999977,0.027000001,0.360000014,0.052000001,0.003,0.003,0.037,0.002,0.046999998,2742,,0.982638889,44569.98264,1.0,4.939570007,,,1/8/2022 0:00,22:04,21:45,00:12,1,0,10.0,941,1.5,155,2.119999886,1,2721,0.694999993,0.030999999,0.349999994,0.052000001,0.003,0.003,0.035999998,0.002,0.045000002,0.209999993,40.47999954,8.489999771,39.34999847,7.989999771,0.829999983,0.860000014,1.169999957,0.49000001
5080,44570,96,182,0.688000023,0.032000002,0.349000007,0.050999999,0.003,0.003,0.035999998,0.002,0.043000001,2745,,0.034722222,44570.03472,1.0,4.939851993,,,1/9/2022 0:00,00:15,00:06,01:49,3,0,11.5,939,3.75,100,2.25,2,2751,0.690999985,0.032000002,0.349000007,0.050999999,0.003,0.003,0.035,0.002,0.043000001,0.0,0.0,0.0,0.0,0.0,0.0,0.0,0.0,0.0
5081,44570,96,193,0.693000019,0.032000002,0.349000007,0.050999999,0.003,0.003,0.034000002,0.002,0.043000001,2757,,0.054861111,44570.05486,1.0,4.956291994,,,1/9/2022 0:00,00:15,00:06,01:49,3,0,11.5,939,3.75,100,2.25,2,2751,0.690999985,0.032000002,0.349000007,0.050999999,0.003,0.003,0.035,0.002,0.043000001,0.0,0.0,0.0,0.0,0.0,0.0,0.0,0.0,0.0
5082,44570,97,181,,,0.0,0.0,0.0,0.0,0.0,0.0,0.0,2692,,0.090972222,44570.09097,,5.09846,,,1/9/2022 0:00,01:54,01:43,04:13,1,0,10.5,941,2.0,175,2.119999886,1,2726,0.702000022,0.028000001,0.352999985,0.052000001,0.003,0.003,0.035999998,0.002,0.045000002,0.0,0.0,0.0,0.0,0.0,0.0,0.0,0.0,0.0
5083,44570,97,139,,,0.0,0.0,0.0,0.0,0.0,0.0,0.0,2712,,0.100694444,44570.10069,,5.12673,,,1/9/2022 0:00,01:54,01:43,04:13,1,0,10.5,941,2.0,175,2.119999886,1,2726,0.702000022,0.028000001,0.352999985,0.052000001,0.003,0.003,0.035999998,0.002,0.045000002,0.0,0.0,0.0,0.0,0.0,0.0,0.0,0.0,0.0
5084,44570,97,146,,,0.0,0.0,0.0,0.0,0.0,0.0,0.0,2742,,0.130555556,44570.13056,,5.17042,,,1/9/2022 0:00,01:54,01:43,04:13,1,0,10.5,941,2.0,175,2.119999886,1,2726,0.702000022,0.028000001,0.352999985,0.052000001,0.003,0.003,0.035999998,0.002,0.045000002,0.0,0.0,0.0,0.0,0.0,0.0,0.0,0.0,0.0
5085,44570,97,157,,,0.0,0.0,0.0,0.0,0.0,0.0,0.0,2740,,0.141666667,44570.14167,,5.16528,,,1/9/2022 0:00,01:54,01:43,04:13,1,0,10.5,941,2.0,175,2.119999886,1,2726,0.702000022,0.028000001,0.352999985,0.052000001,0.003,0.003,0.035999998,0.002,0.045000002,0.0,0.0,0.0,0.0,0.0,0.0,0.0,0.0,0.0
5086,44570,97,140,0.702000022,0.028000001,0.352999985,0.052000001,0.003,0.003,0.035999998,0.002,0.045000002,2744,,0.175694444,44570.17569,1.0,4.936893992,,,1/9/2022 0:00,01:54,01:43,04:13,1,0,10.5,941,2.0,175,2.119999886,1,2726,0.702000022,0.028000001,0.352999985,0.052000001,0.003,0.003,0.035999998,0.002,0.045000002,0.0,0.0,0.0,0.0,0.0,0.0,0.0,0.0,0.0
5087,44570,98,144,,,0.0,0.0,0.0,0.0,0.0,0.0,0.0,2721,,0.186111111,44570.18611,,5.13958,,,1/9/2022 0:00,04:35,04:08,06:25,3,0,10.89999962,940,3.960000038,183,2.25,1,2734,0.653999984,0.033,0.338,0.050999999,0.003,0.003,0.037,0.002,0.041000001,0.0,0.0,0.0,0.0,0.0,0.0,0.0,0.0,0.0
5088,44570,98,184,0.758000016,0.033,0.328000009,0.050000001,0.003,0.003,0.035999998,0.002,0.046999998,2742,,0.209722222,44570.20972,1.0,4.914923995,,,1/9/2022 0:00,04:35,04:08,06:25,3,0,10.89999962,940,3.960000038,183,2.25,1,2734,0.653999984,0.033,0.338,0.050999999,0.003,0.003,0.037,0.002,0.041000001,0.0,0.0,0.0,0.0,0.0,0.0,0.0,0.0,0.0
5089,44570,98,191,0.550000012,0.032000002,0.34799999,0.052000001,0.003,0.003,0.037999999,0.002,0.035999998,2740,,0.249305556,44570.24931,1.0,4.974563995,,,1/9/2022 0:00,04:35,04:08,06:25,3,0,10.89999962,940,3.960000038,183,2.25,1,2734,0.653999984,0.033,0.338,0.050999999,0.003,0.003,0.037,0.002,0.041000001,0.0,0.0,0.0,0.0,0.0,0.0,0.0,0.0,0.0
5090,44570,99,162,0.697000027,0.028000001,0.361999989,0.052000001,0.003,0.003,0.035999998,0.002,0.046999998,2639,,0.279861111,44570.27986,1.0,4.787065991,,,1/9/2022 0:00,06:40,06:23,08:24,1,1,11.30000019,937,1.75,165,2.130000114,1,2662,0.647000015,0.034000002,0.351999998,0.052999999,0.003,0.003,0.037,0.002,0.041000001,0.200000003,41.43000031,9.119999886,40.45999908,8.399999619,0.879999995,0.720000029,1.179999948,0.5
5091,44570,99,180,0.651000023,0.029999999,0.356999993,0.052000001,0.003,0.003,0.037,0.002,0.044,2617,,0.315277778,44570.31528,1.0,4.769545993,,,1/9/2022 0:00,06:40,06:23,08:24,1,1,11.30000019,937,1.75,165,2.130000114,1,2662,0.647000015,0.034000002,0.351999998,0.052999999,0.003,0.003,0.037,0.002,0.041000001,0.200000003,41.43000031,9.119999886,40.45999908,8.399999619,0.879999995,0.720000029,1.179999948,0.5
5092,44570,99,160,0.592000008,0.045000002,0.338,0.054000001,0.003,0.003,0.037999999,0.002,0.032000002,2732,,0.336805556,44570.33681,1.0,4.945123996,,,1/9/2022 0:00,06:40,06:23,08:24,1,1,11.30000019,937,1.75,165,2.130000114,1,2662,0.647000015,0.034000002,0.351999998,0.052999999,0.003,0.003,0.037,0.002,0.041000001,0.200000003,41.43000031,9.119999886,40.45999908,8.399999619,0.879999995,0.720000029,1.179999948,0.5
5093,44570,100,192,0.688000023,0.029999999,0.338,0.052000001,0.003,0.003,0.035,0.002,0.045000002,2633,,0.3625,44570.3625,1.0,4.780673993,,,1/9/2022 0:00,08:43,08:20,10:44,3,0,11.69999981,940,3.720000029,200,2.25,1,2714,0.660000026,0.030999999,0.344000012,0.052000001,0.003,0.003,0.035,0.002,0.043000001,0.200000003,40.68999863,9.18999958,40.18000031,8.340000153,0.970000029,0.699999988,1.190000057,0.439999998
5094,44570,100,139,0.595000029,0.033,0.335000008,0.050000001,0.003,0.003,0.035,0.002,0.037999999,2730,,0.40625,44570.40625,1.0,4.947659991,,,1/9/2022 0:00,08:43,08:20,10:44,3,0,11.69999981,940,3.720000029,200,2.25,1,2714,0.660000026,0.030999999,0.344000012,0.052000001,0.003,0.003,0.035,0.002,0.043000001,0.200000003,40.68999863,9.18999958,40.18000031,8.340000153,0.970000029,0.699999988,1.190000057,0.439999998
5095,44570,100,183,0.72299999,0.030999999,0.340000004,0.052000001,0.003,0.003,0.035,0.002,0.045000002,2748,,0.420138889,44570.42014,1.0,4.933960003,,,1/9/2022 0:00,08:43,08:20,10:44,3,0,11.69999981,940,3.720000029,200,2.25,1,2714,0.660000026,0.030999999,0.344000012,0.052000001,0.003,0.003,0.035,0.002,0.043000001,0.200000003,40.68999863,9.18999958,40.18000031,8.340000153,0.970000029,0.699999988,1.190000057,0.439999998
5096,44570,100,193,0.633000016,0.028999999,0.361000001,0.052000001,0.003,0.003,0.035999998,0.002,0.043000001,2745,,0.445833333,44570.44583,1.0,4.958107995,,,1/9/2022 0:00,08:43,08:20,10:44,3,0,11.69999981,940,3.720000029,200,2.25,1,2714,0.660000026,0.030999999,0.344000012,0.052000001,0.003,0.003,0.035,0.002,0.043000001,0.200000003,40.68999863,9.18999958,40.18000031,8.340000153,0.970000029,0.699999988,1.190000057,0.439999998
5097,44570,101,155,0.541999996,0.041000001,0.335000008,0.054000001,0.003,0.003,0.037999999,0.002,0.034000002,2676,,0.472222222,44570.47222,1.0,4.882470001,,,1/9/2022 0:00,10:45,10:41,11:52,1,0,10.5,937,2.0,165,2.130000114,1,2699,0.606000006,0.039000001,0.340000004,0.052999999,0.003,0.003,0.037,0.002,0.037,0.389999986,40.99000168,8.960000038,40.58000183,8.159999847,0.870000005,0.709999979,1.190000057,0.5
5098,44570,101,158,0.66900003,0.037,0.344999999,0.052000001,0.003,0.003,0.035999998,0.002,0.039999999,2722,,0.480555556,44570.48056,1.0,4.90988999,,,1/9/2022 0:00,10:45,10:41,11:52,1,0,10.5,937,2.0,165,2.130000114,1,2699,0.606000006,0.039000001,0.340000004,0.052999999,0.003,0.003,0.037,0.002,0.037,0.389999986,40.99000168,8.960000038,40.58000183,8.159999847,0.870000005,0.709999979,1.190000057,0.5
5099,44570,102,182,0.782000005,0.029999999,0.379000008,0.054000001,0.003,0.003,0.035,0.002,0.048,2747,,0.516666667,44570.51667,1.0,4.913931998,,,1/9/2022 0:00,11:59,11:41,13:32,3,0,10.69999981,440,3.730000019,215,2.25,1,2750,0.699999988,0.028999999,0.365999997,0.052999999,0.003,0.003,0.035,0.002,0.044,0.180000007,40.40000153,9.239999771,40.11000061,8.239999771,0.99000001,0.620000005,1.200000048,0.439999998
5100,44570,102,138,0.675999999,0.028000001,0.363999993,0.052999999,0.003,0.003,0.034000002,0.002,0.041999999,2755,,0.545833333,44570.54583,1.0,4.960352,,,1/9/2022 0:00,11:59,11:41,13:32,3,0,10.69999981,440,3.730000019,215,2.25,1,2750,0.699999988,0.028999999,0.365999997,0.052999999,0.003,0.003,0.035,0.002,0.044,0.180000007,40.40000153,9.239999771,40.11000061,8.239999771,0.99000001,0.620000005,1.200000048,0.439999998
5101,44570,102,145,0.64200002,0.028999999,0.354999989,0.052999999,0.003,0.003,0.037,0.002,0.043000001,2750,,0.559027778,44570.55903,1.0,4.962529994,,,1/9/2022 0:00,11:59,11:41,13:32,3,0,10.69999981,440,3.730000019,215,2.25,1,2750,0.699999988,0.028999999,0.365999997,0.052999999,0.003,0.003,0.035,0.002,0.044,0.180000007,40.40000153,9.239999771,40.11000061,8.239999771,0.99000001,0.620000005,1.200000048,0.439999998
5102,44570,103,136,0.601999998,0.039999999,0.354999989,0.056000002,0.003,0.003,0.039000001,0.002,0.035999998,2645,,0.582638889,44570.58264,1.0,4.82048,,,1/9/2022 0:00,13:37,13:29,15:19,1,0,9.300000191,937,2.5,160,2.130000114,1,2695,0.662,0.034000002,0.363000005,0.056000002,0.003,0.003,0.037999999,0.002,0.041999999,0.349999994,40.84999847,8.81000042,39.81000137,8.020000458,0.819999993,0.75,1.169999957,0.50999999
