Repository: rcalix1/TimeSeriesGPT

## Runs

* https://github.com/keonlee9420/Soft-DTW-Loss/tree/main
* These are older and will be archived
*

File: runs/Exp14/files/merged_seq_5998_CIVS.csv (part 53 of 61)
pd_index,date_f1,CNUM,LNUM_f1,SI_f1,S_f1,MN_f1,P_f1,CU_f1,NI_f1,CR_f1,MO_f1,TI_f1,HM_Temp_f1,ProbeSi_f1,Time_f1,Timestamp_f1,Compliant_eq_1_f1,C_perce_sat_f1,Before_After_f1,Good_bad_f1,date,Slag_Time_f2,Open_Time_f2,Close_Time_f2,Taphole_f2,Pipe_burn_hole_f2,Taphole_Length_f2,Clay_box_f2,Clay_Close_hole_ft3_f2,Clay_temp_f2,Drill_bit_size_f2,Drill_shafts_used_f2,Cast_Avg_Temp_f2,Cast_Avg_Si_f2,Cast_Avg_S_f2,Cast_Avg_Mn_f2,Cast_Avg_P_f2,Cast_Avg_Cu_f2,Cast_Avg_Ni_f2,Cast_Avg_Cr_f2,Cast_Avg_Mo_f2,Cast_Avg_Ti_f2,Slag_Fe_f2,Slag_SiO2_f2,Slag_Al2O3_f2,Slag_CaO_f2,Slag_MgO_f2,Slag_S_f2,Slag_K2O_f2,Slag_B_SiO2_f2,Slag_TiO2_f2
5103,44570,103,153,0.721000016,0.028000001,0.370999992,0.055,0.003,0.003,0.037999999,0.002,0.048,2746,,0.608333333,44570.60833,1.0,4.933087995,,,1/9/2022 0:00,13:37,13:29,15:19,1,0,9.300000191,937,2.5,160,2.130000114,1,2695,0.662,0.034000002,0.363000005,0.056000002,0.003,0.003,0.037999999,0.002,0.041999999,0.349999994,40.84999847,8.81000042,39.81000137,8.020000458,0.819999993,0.75,1.169999957,0.50999999
5104,44570,104,180,0.651000023,0.035999998,0.335000008,0.052999999,0.003,0.003,0.037,0.002,0.037999999,2729,,0.658333333,44570.65833,1.0,4.925539994,,,1/9/2022 0:00,15:15,14:57,16:41,3,0,11.69999981,940,3.710000038,190,2.25,0,2739,0.699999988,0.037,0.337000012,0.054000001,0.003,0.003,0.037,0.002,0.039999999,0.230000004,40.31000137,8.960000038,39.74000168,8.199999809,0.899999976,0.680000007,1.190000057,0.469999999
5105,44570,104,156,0.749000013,0.037999999,0.338999987,0.054000001,0.003,0.003,0.037,0.002,0.041000001,2750,,0.679861111,44570.67986,1.0,4.924981996,,,1/9/2022 0:00,15:15,14:57,16:41,3,0,11.69999981,940,3.710000038,190,2.25,0,2739,0.699999988,0.037,0.337000012,0.054000001,0.003,0.003,0.037,0.002,0.039999999,0.230000004,40.31000137,8.960000038,39.74000168,8.199999809,0.899999976,0.680000007,1.190000057,0.469999999
5106,44570,105,191,0.583000004,0.041000001,0.338999987,0.055,0.003,0.003,0.037,0.002,0.035999998,2674,,0.704861111,44570.70486,1.0,4.866971998,,,1/9/2022 0:00,17:51,16:40,18:54,1,0,10.0,937,2.25,180,2.130000114,2,2720,0.665000021,0.034000002,0.349000007,0.054000001,0.003,0.003,0.037,0.002,0.041999999,0.349999994,38.41999817,8.029999733,38.33000183,7.389999866,0.800000012,0.709999979,1.190000057,0.469999999
5107,44570,105,142,0.614000022,0.035,0.335999995,0.050999999,0.003,0.003,0.035,0.002,0.039999999,2719,,0.729861111,44570.72986,1.0,4.925247993,,,1/9/2022 0:00,17:51,16:40,18:54,1,0,10.0,937,2.25,180,2.130000114,2,2720,0.665000021,0.034000002,0.349000007,0.054000001,0.003,0.003,0.037,0.002,0.041999999,0.349999994,38.41999817,8.029999733,38.33000183,7.389999866,0.800000012,0.709999979,1.190000057,0.469999999
5108,44570,105,146,0.707000017,0.032000002,0.349999994,0.052999999,0.003,0.003,0.037,0.002,0.044,2737,,0.750694444,44570.75069,1.0,4.923049994,,,1/9/2022 0:00,17:51,16:40,18:54,1,0,10.0,937,2.25,180,2.130000114,2,2720,0.665000021,0.034000002,0.349000007,0.054000001,0.003,0.003,0.037,0.002,0.041999999,0.349999994,38.41999817,8.029999733,38.33000183,7.389999866,0.800000012,0.709999979,1.190000057,0.469999999
5109,44570,105,173,0.703999996,0.029999999,0.35800001,0.055,0.003,0.003,0.037999999,0.002,0.045000002,2751,,0.765972222,44570.76597,1.0,4.944904002,,,1/9/2022 0:00,17:51,16:40,18:54,1,0,10.0,937,2.25,180,2.130000114,2,2720,0.665000021,0.034000002,0.349000007,0.054000001,0.003,0.003,0.037,0.002,0.041999999,0.349999994,38.41999817,8.029999733,38.33000183,7.389999866,0.800000012,0.709999979,1.190000057,0.469999999
5110,44570,106,192,0.59799999,0.039000001,0.349000007,0.052999999,0.003,0.003,0.035999998,0.002,0.035,2700,,0.811111111,44570.81111,1.0,4.900042003,,,1/9/2022 0:00,18:55,18:47,20:52,3,0,10.5,947,3.710000038,235,2.25,1,2717,0.623000026,0.046999998,0.340000004,0.052999999,0.003,0.003,0.037,0.002,0.034000002,0.289999992,40.06999969,8.130000114,38.66999817,7.840000153,0.800000012,0.949999988,1.159999967,0.49000001
5111,44570,106,160,0.73299998,0.063000001,0.324999988,0.054000001,0.003,0.003,0.037,0.002,0.033,2721,,0.842361111,44570.84236,1.0,4.878430005,,,1/9/2022 0:00,18:55,18:47,20:52,3,0,10.5,947,3.710000038,235,2.25,1,2717,0.623000026,0.046999998,0.340000004,0.052999999,0.003,0.003,0.037,0.002,0.034000002,0.289999992,40.06999969,8.130000114,38.66999817,7.840000153,0.800000012,0.949999988,1.159999967,0.49000001
5112,44570,106,163,0.537,0.037999999,0.347000003,0.052999999,0.003,0.003,0.037999999,0.002,0.034000002,2731,,0.858333333,44570.85833,1.0,4.962986001,,,1/9/2022 0:00,18:55,18:47,20:52,3,0,10.5,947,3.710000038,235,2.25,1,2717,0.623000026,0.046999998,0.340000004,0.052999999,0.003,0.003,0.037,0.002,0.034000002,0.289999992,40.06999969,8.130000114,38.66999817,7.840000153,0.800000012,0.949999988,1.159999967,0.49000001
5113,44570,107,193,0.65200001,0.039000001,0.340000004,0.054000001,0.003,0.003,0.035999998,0.002,0.037999999,2652,,0.900694444,44570.90069,1.0,4.815899996,,,1/9/2022 0:00,21:10,20:54,23:20,1,0,10.0,937,2.5,152,2.119999886,1,2686,0.575999975,0.039000001,0.340999991,0.054000001,0.003,0.003,0.035999998,0.002,0.035,0.340000004,41.29999924,9.279999733,38.81000137,8.029999733,0.779999971,0.0,1.129999995,0.569999993
5114,44570,107,144,0.538999975,0.043000001,0.330000013,0.055,0.003,0.003,0.035999998,0.002,0.032000002,2674,,0.906944444,44570.90694,1.0,4.879560008,,,1/9/2022 0:00,21:10,20:54,23:20,1,0,10.0,937,2.5,152,2.119999886,1,2686,0.575999975,0.039000001,0.340999991,0.054000001,0.003,0.003,0.035999998,0.002,0.035,0.340000004,41.29999924,9.279999733,38.81000137,8.029999733,0.779999971,0.0,1.129999995,0.569999993
5115,44570,107,159,0.552999973,0.035,0.349999994,0.052000001,0.003,0.003,0.037,0.002,0.035999998,2710,,0.925,44570.925,1.0,4.931370008,,,1/9/2022 0:00,21:10,20:54,23:20,1,0,10.0,937,2.5,152,2.119999886,1,2686,0.575999975,0.039000001,0.340999991,0.054000001,0.003,0.003,0.035999998,0.002,0.035,0.340000004,41.29999924,9.279999733,38.81000137,8.029999733,0.779999971,0.0,1.129999995,0.569999993
5116,44570,107,139,0.560000002,0.037,0.344000012,0.052999999,0.003,0.003,0.034000002,0.002,0.034000002,2711,,0.955555556,44570.95556,1.0,4.927902,,,1/9/2022 0:00,21:10,20:54,23:20,1,0,10.0,937,2.5,152,2.119999886,1,2686,0.575999975,0.039000001,0.340999991,0.054000001,0.003,0.003,0.035999998,0.002,0.035,0.340000004,41.29999924,9.279999733,38.81000137,8.029999733,0.779999971,0.0,1.129999995,0.569999993
5117,44570,108,181,0.713999987,0.033,0.342999995,0.055,0.003,0.003,0.035999998,0.002,0.048,2730,,0.99375,44570.99375,1.0,4.909344004,,,1/9/2022 0:00,23:14,23:01,00:46,3,0,9.899999619,947,4.559999943,117,2.25,1,2730,0.713999987,0.033,0.342999995,0.055,0.003,0.003,0.035999998,0.002,0.048,0.209999993,40.84000015,9.31000042,40.13000107,8.279999733,0.970000029,0.560000002,1.179999948,0.449999988
5118,44570,115,138,,,0.0,0.0,0.0,0.0,0.0,0.0,0.0,2673,,0.525,44570.525,,5.07019,,,1/10/2022 0:00,11:45,11:06,13:14,2,0,10.0,REST,1.0,155,2.25,1,2680,0.707000017,0.028999999,0.377999991,0.057,0.003,0.003,0.037999999,0.002,0.045000002,0.170000002,39.13999939,8.819999695,39.58000183,8.18999958,1.029999971,0.469999999,1.220000029,0.400000006
5119,44571,115,160,0.708999991,0.027000001,0.379999995,0.057,0.003,0.003,0.037,0.002,0.046,2695,,0.5,44571.5,1.0,4.862270002,,,1/10/2022 0:00,11:45,11:06,13:14,2,0,10.0,REST,1.0,155,2.25,1,2680,0.707000017,0.028999999,0.377999991,0.057,0.003,0.003,0.037999999,0.002,0.045000002,0.170000002,39.13999939,8.819999695,39.58000183,8.18999958,1.029999971,0.469999999,1.220000029,0.400000006
5120,44571,115,138,0.70599997,0.027000001,0.379000008,0.056000002,0.003,0.003,0.039000001,0.002,0.046999998,2673,,0.525,44571.525,1.0,4.832662009,,,1/10/2022 0:00,11:45,11:06,13:14,2,0,10.0,REST,1.0,155,2.25,1,2680,0.707000017,0.028999999,0.377999991,0.057,0.003,0.003,0.037999999,0.002,0.045000002,0.170000002,39.13999939,8.819999695,39.58000183,8.18999958,1.029999971,0.469999999,1.220000029,0.400000006
5121,44571,115,159,0.704999983,0.032000002,0.375999987,0.057,0.003,0.003,0.039000001,0.002,0.041000001,2672,,0.548611111,44571.54861,1.0,4.830558004,,,1/10/2022 0:00,11:45,11:06,13:14,2,0,10.0,REST,1.0,155,2.25,1,2680,0.707000017,0.028999999,0.377999991,0.057,0.003,0.003,0.037999999,0.002,0.045000002,0.170000002,39.13999939,8.819999695,39.58000183,8.18999958,1.029999971,0.469999999,1.220000029,0.400000006
5122,44571,109,186,0.802999973,0.037999999,0.347000003,0.052999999,0.003,0.003,0.034000002,0.002,0.050000001,2710,,0.056944444,44571.05694,1.0,4.852256009,,,1/10/2022 0:00,00:45,00:39,02:44,1,0,10.0,937,2.730000019,155,2.25,1,2740,0.799000025,0.034000002,0.349999994,0.052999999,0.003,0.003,0.035,0.002,0.050999999,0.349999994,41.00999832,9.220000267,39.36000061,7.989999771,0.839999974,0.689999998,1.149999976,0.5
5123,44571,109,120,0.796000004,0.029999999,0.351999998,0.052000001,0.003,0.003,0.035,0.002,0.052000001,2745,,0.06875,44571.06875,1.0,4.906925999,,,1/10/2022 0:00,00:45,00:39,02:44,1,0,10.0,937,2.730000019,155,2.25,1,2740,0.799000025,0.034000002,0.349999994,0.052999999,0.003,0.003,0.035,0.002,0.050999999,0.349999994,41.00999832,9.220000267,39.36000061,7.989999771,0.839999974,0.689999998,1.149999976,0.5
5124,44571,109,193,,,0.0,0.0,0.0,0.0,0.0,0.0,0.0,2766,,0.101388889,44571.10139,,5.20383,,,1/10/2022 0:00,00:45,00:39,02:44,1,0,10.0,937,2.730000019,155,2.25,1,2740,0.799000025,0.034000002,0.349999994,0.052999999,0.003,0.003,0.035,0.002,0.050999999,0.349999994,41.00999832,9.220000267,39.36000061,7.989999771,0.839999974,0.689999998,1.149999976,0.5
5125,44571,111,163,0.551999986,0.035999998,0.35800001,0.055,0.003,0.003,0.037,0.002,0.034000002,2642,,0.192361111,44571.19236,1.0,4.832854005,,,1/10/2022 0:00,04:00,03:41,04:53,1,0,10.0,937,3.430000067,175,2.119999886,1,2642,0.551999986,0.035999998,0.35800001,0.055,0.003,0.003,0.037,0.002,0.034000002,0.560000002,40.00999832,8.930000305,39.36000061,8.029999733,0.829999983,0.670000017,1.179999948,0.479999989
5126,44571,112,142,0.708000004,0.030999999,0.389999986,0.054000001,0.003,0.003,0.037,0.002,0.046999998,2705,,0.227777778,44571.22778,1.0,4.877669998,,,1/10/2022 0:00,05:23,04:49,07:20,3,0,10.5,947,4.590000153,225,2.25,1,2739,0.676999986,0.028000001,0.386000007,0.055,0.003,0.003,0.037999999,0.002,0.044,0.170000002,39.56000137,8.909999847,39.95000076,8.130000114,0.949999988,0.50999999,1.220000029,0.430000007
5127,44571,112,156,0.654999971,0.026000001,0.381000012,0.055,0.003,0.003,0.037,0.002,0.041999999,2745,,0.247916667,44571.24792,1.0,4.952058009,,,1/10/2022 0:00,05:23,04:49,07:20,3,0,10.5,947,4.590000153,225,2.25,1,2739,0.676999986,0.028000001,0.386000007,0.055,0.003,0.003,0.037999999,0.002,0.044,0.170000002,39.56000137,8.909999847,39.95000076,8.130000114,0.949999988,0.50999999,1.220000029,0.430000007
5128,44571,112,153,0.697000027,0.026000001,0.379000008,0.052999999,0.003,0.003,0.039000001,0.002,0.043000001,2755,,0.268055556,44571.26806,1.0,4.955061992,,,1/10/2022 0:00,05:23,04:49,07:20,3,0,10.5,947,4.590000153,225,2.25,1,2739,0.676999986,0.028000001,0.386000007,0.055,0.003,0.003,0.037999999,0.002,0.044,0.170000002,39.56000137,8.909999847,39.95000076,8.130000114,0.949999988,0.50999999,1.220000029,0.430000007
5129,44571,112,144,0.646000028,0.027000001,0.393999994,0.057,0.003,0.003,0.039999999,0.002,0.043000001,2751,,0.297222222,44571.29722,1.0,4.964431991,,,1/10/2022 0:00,05:23,04:49,07:20,3,0,10.5,947,4.590000153,225,2.25,1,2739,0.676999986,0.028000001,0.386000007,0.055,0.003,0.003,0.037999999,0.002,0.044,0.170000002,39.56000137,8.909999847,39.95000076,8.130000114,0.949999988,0.50999999,1.220000029,0.430000007
5130,44571,113,147,0.601000011,0.035,0.370000005,0.057,0.003,0.003,0.041000001,0.002,0.041999999,2657,,0.325694444,44571.32569,1.0,4.838299997,,,1/10/2022 0:00,07:25,07:18,09:53,1,0,11.0,937,6.0,165,2.130000114,1,2728,0.727999985,0.028000001,0.400000006,0.057999998,0.003,0.003,0.039000001,0.002,0.048,0.25999999,40.02999878,9.170000076,39.15000153,8.020000458,0.819999993,0.620000005,1.179999948,0.5
5131,44571,113,192,0.741999984,0.025,0.407999992,0.057,0.003,0.003,0.039000001,0.002,0.048999999,2743,,0.368055556,44571.36806,1.0,4.923014005,,,1/10/2022 0:00,07:25,07:18,09:53,1,0,11.0,937,6.0,165,2.130000114,1,2728,0.727999985,0.028000001,0.400000006,0.057999998,0.003,0.003,0.039000001,0.002,0.048,0.25999999,40.02999878,9.170000076,39.15000153,8.020000458,0.819999993,0.620000005,1.179999948,0.5
5132,44571,113,183,0.80400002,0.028999999,0.40200001,0.057,0.003,0.003,0.037,0.002,0.048999999,2759,,0.379861111,44571.37986,1.0,4.925155994,,,1/10/2022 0:00,07:25,07:18,09:53,1,0,11.0,937,6.0,165,2.130000114,1,2728,0.727999985,0.028000001,0.400000006,0.057999998,0.003,0.003,0.039000001,0.002,0.048,0.25999999,40.02999878,9.170000076,39.15000153,8.020000458,0.819999993,0.620000005,1.179999948,0.5
5133,44571,113,193,0.763999999,0.022,0.419999987,0.059,0.003,0.003,0.039000001,0.002,0.052999999,2754,,0.411805556,44571.41181,1.0,4.93249,,,1/10/2022 0:00,07:25,07:18,09:53,1,0,11.0,937,6.0,165,2.130000114,1,2728,0.727999985,0.028000001,0.400000006,0.057999998,0.003,0.003,0.039000001,0.002,0.048,0.25999999,40.02999878,9.170000076,39.15000153,8.020000458,0.819999993,0.620000005,1.179999948,0.5
5134,44571,114,154,0.694999993,0.033,0.351999998,0.055,0.003,0.003,0.037999999,0.002,0.041999999,2706,,0.431944444,44571.43194,1.0,4.882076002,,,1/10/2022 0:00,09:59,09:44,11:05,3,0,9.800000191,947,5.380000114,120,2.25,1,2720,0.671999991,0.030999999,0.360000014,0.056000002,0.003,0.003,0.037999999,0.002,0.041999999,0.25999999,39.52999878,8.949999809,39.70999908,8.090000153,0.889999986,0.5,1.210000038,0.439999998
5135,44571,114,184,0.648999989,0.028999999,0.368000001,0.056000002,0.003,0.003,0.039000001,0.002,0.041999999,2734,,0.454166667,44571.45417,1.0,4.936604003,,,1/10/2022 0:00,09:59,09:44,11:05,3,0,9.800000191,947,5.380000114,120,2.25,1,2720,0.671999991,0.030999999,0.360000014,0.056000002,0.003,0.003,0.037999999,0.002,0.041999999,0.25999999,39.52999878,8.949999809,39.70999908,8.090000153,0.889999986,0.5,1.210000038,0.439999998
5136,44571,116,173,0.699999988,0.030999999,0.384000003,0.056000002,0.003,0.003,0.039999999,0.002,0.043000001,2717,,0.583333333,44571.58333,1.0,4.897312003,,,1/10/2022 0:00,13:52,13:28,14:17,2,0,10.19999981,REST,4.0,180,2.5,1,2721,0.731999993,0.029999999,0.391000003,0.056000002,0.003,0.003,0.039999999,0.002,0.046999998,0.209999993,39.90000153,8.880000114,40.09999847,8.319999695,0.959999979,0.600000024,1.210000038,0.449999988
5137,44571,116,146,0.763000011,0.028000001,0.397000015,0.056000002,0.003,0.003,0.039000001,0.002,0.050000001,2726,,0.595138889,44571.59514,1.0,4.892195996,,,1/10/2022 0:00,13:52,13:28,14:17,2,0,10.19999981,REST,4.0,180,2.5,1,2721,0.731999993,0.029999999,0.391000003,0.056000002,0.003,0.003,0.039999999,0.002,0.046999998,0.209999993,39.90000153,8.880000114,40.09999847,8.319999695,0.959999979,0.600000024,1.210000038,0.449999988
5138,44571,117,155,0.753000021,0.034000002,0.377999991,0.057999998,0.003,0.003,0.041000001,0.002,0.050999999,2625,,0.615972222,44571.61597,1.0,4.747783993,,,1/10/2022 0:00,15:44,14:17,16:02,3,0,11.0,947,3.970000029,120,2.25,2,2696,0.708000004,0.037,0.370000005,0.057,0.003,0.003,0.039000001,0.002,0.046,0.159999996,39.59999847,8.859999657,40.08000183,8.140000343,1.0,0.519999981,1.220000029,0.439999998
5139,44571,117,144,0.689999998,0.032000002,0.395999998,0.057,0.003,0.003,0.039999999,0.002,0.044,2717,,0.635416667,44571.63542,1.0,4.900018,,,1/10/2022 0:00,15:44,14:17,16:02,3,0,11.0,947,3.970000029,120,2.25,2,2696,0.708000004,0.037,0.370000005,0.057,0.003,0.003,0.039000001,0.002,0.046,0.159999996,39.59999847,8.859999657,40.08000183,8.140000343,1.0,0.519999981,1.220000029,0.439999998
5140,44571,117,139,0.681999981,0.044,0.337000012,0.056000002,0.003,0.003,0.035999998,0.002,0.041999999,2747,,0.652777778,44571.65278,1.0,4.937496006,,,1/10/2022 0:00,15:44,14:17,16:02,3,0,11.0,947,3.970000029,120,2.25,2,2696,0.708000004,0.037,0.370000005,0.057,0.003,0.003,0.039000001,0.002,0.046,0.159999996,39.59999847,8.859999657,40.08000183,8.140000343,1.0,0.519999981,1.220000029,0.439999998
5141,44571,118,180,,,0.0,0.0,0.0,0.0,0.0,0.0,0.0,2707,,0.688888889,44571.68889,,5.11902,,,1/10/2022 0:00,15:45,15:36,17:14,2,0,10.5,000,4.0,170,2.25,1,2723,0.0,0.0,0.0,0.0,0.0,0.0,0.0,0.0,0.0,0.129999995,40.06000137,8.640000343,40.91999817,8.460000038,0.99000001,0.529999971,1.230000019,0.430000007
5142,44571,118,142,,,0.0,0.0,0.0,0.0,0.0,0.0,0.0,2739,,0.715277778,44571.71528,,5.16528,,,1/10/2022 0:00,15:45,15:36,17:14,2,0,10.5,000,4.0,170,2.25,1,2723,0.0,0.0,0.0,0.0,0.0,0.0,0.0,0.0,0.0,0.129999995,40.06000137,8.640000343,40.91999817,8.460000038,0.99000001,0.529999971,1.230000019,0.430000007
5143,44571,119,160,0.986000001,0.027000001,0.446999997,0.057,0.003,0.003,0.037999999,0.002,0.064000003,2743,,0.739583333,44571.73958,1.0,4.847665999,,,1/10/2022 0:00,17:15,16:59,19:44,3,0,11.19999981,948,3.970000029,245,2.25,1,2778,0.912999988,0.021,0.432999998,0.057,0.003,0.003,0.039999999,0.002,0.063000001,0.119999997,39.15000153,8.600000381,41.38000107,8.369999886,1.070000052,0.379999995,1.269999981,0.379999995
5144,44571,119,140,0.875999987,0.02,0.409999996,0.056000002,0.003,0.003,0.039999999,0.002,0.059999999,2790,,0.768055556,44571.76806,1.0,4.950680003,,,1/10/2022 0:00,17:15,16:59,19:44,3,0,11.19999981,948,3.970000029,245,2.25,1,2778,0.912999988,0.021,0.432999998,0.057,0.003,0.003,0.039999999,0.002,0.063000001,0.119999997,39.15000153,8.600000381,41.38000107,8.369999886,1.070000052,0.379999995,1.269999981,0.379999995
5145,44571,119,192,,,0.0,0.0,0.0,0.0,0.0,0.0,0.0,2783,,0.799305556,44571.79931,,5.22696,,,1/10/2022 0:00,17:15,16:59,19:44,3,0,11.19999981,948,3.970000029,245,2.25,1,2778,0.912999988,0.021,0.432999998,0.057,0.003,0.003,0.039999999,0.002,0.063000001,0.119999997,39.15000153,8.600000381,41.38000107,8.369999886,1.070000052,0.379999995,1.269999981,0.379999995
5146,44571,119,121,0.876999974,0.017000001,0.442999989,0.059,0.003,0.003,0.043000001,0.002,0.064999998,2796,,0.822222222,44571.82222,1.0,4.961784007,,,1/10/2022 0:00,17:15,16:59,19:44,3,0,11.19999981,948,3.970000029,245,2.25,1,2778,0.912999988,0.021,0.432999998,0.057,0.003,0.003,0.039999999,0.002,0.063000001,0.119999997,39.15000153,8.600000381,41.38000107,8.369999886,1.070000052,0.379999995,1.269999981,0.379999995
5147,44571,120,149,0.848999977,0.017000001,0.419,0.057,0.003,0.003,0.041999999,0.002,0.063000001,2769,,0.844444444,44571.84444,1.0,4.931902007,,,1/10/2022 0:00,19:46,19:40,21:17,2,0,10.0,936,2.0,160,2.119999886,1,2783,0.797999978,0.027000001,0.398999989,0.057,0.003,0.003,0.039999999,0.002,0.052999999,0.209999993,38.15000153,8.850000381,40.90999985,8.210000038,1.019999981,0.379999995,1.289999962,0.389999986
5148,44571,120,144,,,0.0,0.0,0.0,0.0,0.0,0.0,0.0,2788,,0.8625,44571.8625,,5.23467,,,1/10/2022 0:00,19:46,19:40,21:17,2,0,10.0,936,2.0,160,2.119999886,1,2783,0.797999978,0.027000001,0.398999989,0.057,0.003,0.003,0.039999999,0.002,0.052999999,0.209999993,38.15000153,8.850000381,40.90999985,8.210000038,1.019999981,0.379999995,1.289999962,0.389999986
5149,44571,120,148,0.912,0.025,0.419999987,0.059,0.003,0.003,0.039999999,0.002,0.057999998,2794,,0.884027778,44571.88403,1.0,4.941949999,,,1/10/2022 0:00,19:46,19:40,21:17,2,0,10.0,936,2.0,160,2.119999886,1,2783,0.797999978,0.027000001,0.398999989,0.057,0.003,0.003,0.039999999,0.002,0.052999999,0.209999993,38.15000153,8.850000381,40.90999985,8.210000038,1.019999981,0.379999995,1.289999962,0.389999986
5150,44571,121,122,0.827000022,0.021,0.39199999,0.057,0.003,0.003,0.039999999,0.002,0.057999998,2800,,0.923611111,44571.92361,1.0,4.980055993,,,1/10/2022 0:00,22:00,21:30,23:24,2,0,10.0,947,3.0,200,2.25,1,2801,0.753000021,0.022,0.395000011,0.057,0.003,0.003,0.041000001,0.002,0.052999999,0.140000001,38.97999954,9.0,41.36000061,8.369999886,1.019999981,0.419999987,1.279999971,0.400000006
5151,44571,121,139,0.837000012,0.022,0.391000003,0.056000002,0.003,0.003,0.039999999,0.002,0.057999998,2805,,0.925,44571.925,1.0,4.984567996,,,1/10/2022 0:00,22:00,21:30,23:24,2,0,10.0,947,3.0,200,2.25,1,2801,0.753000021,0.022,0.395000011,0.057,0.003,0.003,0.041000001,0.002,0.052999999,0.140000001,38.97999954,9.0,41.36000061,8.369999886,1.019999981,0.419999987,1.279999971,0.400000006
5152,44571,121,120,0.593999982,0.023,0.40200001,0.057,0.003,0.003,0.043000001,0.002,0.044,2798,,0.954861111,44571.95486,1.0,5.049196006,,,1/10/2022 0:00,22:00,21:30,23:24,2,0,10.0,947,3.0,200,2.25,1,2801,0.753000021,0.022,0.395000011,0.057,0.003,0.003,0.041000001,0.002,0.052999999,0.140000001,38.97999954,9.0,41.36000061,8.369999886,1.019999981,0.419999987,1.279999971,0.400000006
5153,44571,122,138,0.564999998,0.045000002,0.326000005,0.056000002,0.003,0.003,0.039000001,0.002,0.033,2666,,0.002777778,44571.00278,1.0,4.857408,,,1/10/2022 0:00,00:49,23:21,01:15,3,1,12.0,948,3.75,100,2.25,2,2673,0.536000013,0.035999998,0.370999992,0.059,0.003,0.003,0.041000001,0.002,0.034000002,0.180000007,39.75,8.880000114,40.04999924,8.279999733,1.0,0.50999999,1.220000029,0.439999998
5154,44571,122,183,0.507000029,0.027000001,0.416000009,0.061000001,0.003,0.003,0.043000001,0.002,0.035,2681,,0.04375,44571.04375,1.0,4.906587991,,,1/10/2022 0:00,00:49,23:21,01:15,3,1,12.0,948,3.75,100,2.25,2,2673,0.536000013,0.035999998,0.370999992,0.059,0.003,0.003,0.041000001,0.002,0.034000002,0.180000007,39.75,8.880000114,40.04999924,8.279999733,1.0,0.50999999,1.220000029,0.439999998
5155,44571,124,161,,,0.0,0.0,0.0,0.0,0.0,0.0,0.0,2711,,0.629861111,44571.62986,,5.12416,,,1/11/2022 0:00,02:44,02:31,04:09,3,0,11.19999981,948,3.710000038,143,2.25,1,2746,0.542999983,0.027000001,0.379000008,0.057,0.003,0.003,0.041000001,0.002,0.039000001,0.180000007,39.99000168,8.550000191,40.47000122,8.31000042,0.899999976,0.699999988,1.220000029,0.479999989
5156,44571,124,159,,,0.0,0.0,0.0,0.0,0.0,0.0,0.0,2781,,0.65625,44571.65625,,5.22439,,,1/11/2022 0:00,02:44,02:31,04:09,3,0,11.19999981,948,3.710000038,143,2.25,1,2746,0.542999983,0.027000001,0.379000008,0.057,0.003,0.003,0.041000001,0.002,0.039000001,0.180000007,39.99000168,8.550000191,40.47000122,8.31000042,0.899999976,0.699999988,1.220000029,0.479999989
5157,44572,124,161,0.519999981,0.028000001,0.377000004,0.057,0.003,0.003,0.041000001,0.002,0.037999999,2711,,0.129861111,44572.12986,1.0,4.943506006,,,1/11/2022 0:00,02:44,02:31,04:09,3,0,11.19999981,948,3.710000038,143,2.25,1,2746,0.542999983,0.027000001,0.379000008,0.057,0.003,0.003,0.041000001,0.002,0.039000001,0.180000007,39.99000168,8.550000191,40.47000122,8.31000042,0.899999976,0.699999988,1.220000029,0.479999989
5158,44572,124,159,0.564999998,0.026000001,0.379999995,0.056000002,0.003,0.003,0.039999999,0.002,0.039999999,2781,,0.15625,44572.15625,1.0,5.031,,,1/11/2022 0:00,02:44,02:31,04:09,3,0,11.19999981,948,3.710000038,143,2.25,1,2746,0.542999983,0.027000001,0.379000008,0.057,0.003,0.003,0.041000001,0.002,0.039000001,0.180000007,39.99000168,8.550000191,40.47000122,8.31000042,0.899999976,0.699999988,1.220000029,0.479999989
5159,44572,125,122,0.492000014,0.015,0.356000006,0.056000002,0.001,0.004,0.041000001,0.003,0.035999998,2698,,0.189583333,44572.18958,1.0,4.939137996,,,1/11/2022 0:00,04:14,04:08,05:17,2,0,10.5,947,2.50999999,162,2.119999886,1,2713,0.537,0.017000001,0.354000002,0.057,0.001,0.004,0.041000001,0.003,0.035999998,0.209999993,40.86999893,8.720000267,39.40000153,8.180000305,0.910000026,0.839999974,1.159999967,0.5
5160,44572,125,121,0.582000017,0.018999999,0.351000011,0.057,0.001,0.004,0.039999999,0.003,0.037,2728,,0.210416667,44572.21042,1.0,4.952857995,,,1/11/2022 0:00,04:14,04:08,05:17,2,0,10.5,947,2.50999999,162,2.119999886,1,2713,0.537,0.017000001,0.354000002,0.057,0.001,0.004,0.041000001,0.003,0.035999998,0.209999993,40.86999893,8.720000267,39.40000153,8.180000305,0.910000026,0.839999974,1.159999967,0.5
5161,44572,126,186,0.497999996,0.026000001,0.326000005,0.056000002,0.001,0.004,0.039000001,0.003,0.035,2717,,0.249305556,44572.24931,1.0,4.960308001,,,1/11/2022 0:00,06:03,05:18,07:29,3,0,9.5,948,4.239999771,216,2.25,1,2726,0.490999997,0.022,0.345999986,0.057,0.001,0.004,0.039999999,0.003,0.035999998,0.159999996,39.91999817,8.529999733,40.31999969,8.229999542,0.910000026,0.689999998,1.220000029,0.479999989
5162,44572,126,173,0.497999996,0.027000001,0.324999988,0.055,0.001,0.004,0.039000001,0.003,0.035,2725,,0.267361111,44572.26736,1.0,4.970490001,,,1/11/2022 0:00,06:03,05:18,07:29,3,0,9.5,948,4.239999771,216,2.25,1,2726,0.490999997,0.022,0.345999986,0.057,0.001,0.004,0.039999999,0.003,0.035999998,0.159999996,39.91999817,8.529999733,40.31999969,8.229999542,0.910000026,0.689999998,1.220000029,0.479999989
5163,44572,126,192,0.477999985,0.014,0.386000007,0.059,0.001,0.004,0.043000001,0.003,0.037,2738,,0.297916667,44572.29792,1.0,5.000268004,,,1/11/2022 0:00,06:03,05:18,07:29,3,0,9.5,948,4.239999771,216,2.25,1,2726,0.490999997,0.022,0.345999986,0.057,0.001,0.004,0.039999999,0.003,0.035999998,0.159999996,39.91999817,8.529999733,40.31999969,8.229999542,0.910000026,0.689999998,1.220000029,0.479999989
5164,44572,127,144,0.595000029,0.014,0.35800001,0.056000002,0.001,0.004,0.039999999,0.003,0.041999999,2711,,0.338194444,44572.33819,1.0,4.925653991,,,1/11/2022 0:00,08:05,07:27,09:51,2,0,10.69999981,865,3.0,165,2.130000114,2,2729,0.56099999,0.017999999,0.351999998,0.057,0.001,0.004,0.039999999,0.003,0.039000001,0.119999997,39.68999863,8.68999958,40.99000168,8.229999542,0.980000019,0.670000017,1.24000001,0.439999998
5165,44572,127,139,0.70599997,0.015,0.354999989,0.059,0.001,0.004,0.041000001,0.003,0.046,2731,,0.354166667,44572.35417,1.0,4.918040009,,,1/11/2022 0:00,08:05,07:27,09:51,2,0,10.69999981,865,3.0,165,2.130000114,2,2729,0.56099999,0.017999999,0.351999998,0.057,0.001,0.004,0.039999999,0.003,0.039000001,0.119999997,39.68999863,8.68999958,40.99000168,8.229999542,0.980000019,0.670000017,1.24000001,0.439999998
5166,44572,127,152,0.519999981,0.018999999,0.352999985,0.057,0.001,0.004,0.039999999,0.003,0.035999998,2736,,0.386805556,44572.38681,1.0,4.982414006,,,1/11/2022 0:00,08:05,07:27,09:51,2,0,10.69999981,865,3.0,165,2.130000114,2,2729,0.56099999,0.017999999,0.351999998,0.057,0.001,0.004,0.039999999,0.003,0.039000001,0.119999997,39.68999863,8.68999958,40.99000168,8.229999542,0.980000019,0.670000017,1.24000001,0.439999998
5167,44572,127,148,0.423999995,0.022,0.340000004,0.057,0.001,0.004,0.039999999,0.003,0.032000002,2738,,0.401388889,44572.40139,1.0,5.013180002,,,1/11/2022 0:00,08:05,07:27,09:51,2,0,10.69999981,865,3.0,165,2.130000114,2,2729,0.56099999,0.017999999,0.351999998,0.057,0.001,0.004,0.039999999,0.003,0.039000001,0.119999997,39.68999863,8.68999958,40.99000168,8.229999542,0.980000019,0.670000017,1.24000001,0.439999998
5168,44572,128,190,0.526000023,0.014,0.38499999,0.057,0.001,0.004,0.041000001,0.003,0.039000001,2618,,0.425694444,44572.42569,1.0,4.816399992,,,1/11/2022 0:00,09:56,09:44,12:12,3,0,11.80000019,948,3.589999914,120,2.25,1,2703,0.531000018,0.02,0.368999988,0.057999998,0.001,0.004,0.039999999,0.003,0.035999998,0.189999998,38.24000168,7.929999828,39.47000122,7.599999905,0.850000024,0.670000017,1.230000019,0.469999999
5169,44572,128,120,0.439999998,0.028999999,0.330000013,0.057999998,0.001,0.004,0.041000001,0.003,0.028000001,2735,,0.466666667,44572.46667,1.0,5.002240002,,,1/11/2022 0:00,09:56,09:44,12:12,3,0,11.80000019,948,3.589999914,120,2.25,1,2703,0.531000018,0.02,0.368999988,0.057999998,0.001,0.004,0.039999999,0.003,0.035999998,0.189999998,38.24000168,7.929999828,39.47000122,7.599999905,0.850000024,0.670000017,1.230000019,0.469999999
5170,44572,128,193,0.626999974,0.016000001,0.39199999,0.059,0.001,0.004,0.039000001,0.003,0.041000001,2757,,0.489583333,44572.48958,1.0,4.981716007,,,1/11/2022 0:00,09:56,09:44,12:12,3,0,11.80000019,948,3.589999914,120,2.25,1,2703,0.531000018,0.02,0.368999988,0.057999998,0.001,0.004,0.039999999,0.003,0.035999998,0.189999998,38.24000168,7.929999828,39.47000122,7.599999905,0.850000024,0.670000017,1.230000019,0.469999999
5171,44572,129,138,0.646000028,0.018999999,0.368000001,0.057999998,0.001,0.004,0.041000001,0.003,0.041999999,2722,,0.527777778,44572.52778,1.0,4.922883992,,,1/11/2022 0:00,12:20,12:12,13:23,2,2,11.0,865,2.5,200,2.25,1,2733,0.707000017,0.024,0.363999993,0.057999998,0.001,0.004,0.041000001,0.003,0.041999999,0.140000001,39.54000092,8.649999619,40.11000061,8.069999695,0.930000007,0.579999983,1.220000029,0.439999998
5172,44572,129,158,0.768000007,0.028999999,0.360000014,0.057999998,0.001,0.004,0.041000001,0.003,0.041999999,2744,,0.557638889,44572.55764,1.0,4.914249999,,,1/11/2022 0:00,12:20,12:12,13:23,2,2,11.0,865,2.5,200,2.25,1,2733,0.707000017,0.024,0.363999993,0.057999998,0.001,0.004,0.041000001,0.003,0.041999999,0.140000001,39.54000092,8.649999619,40.11000061,8.069999695,0.930000007,0.579999983,1.220000029,0.439999998
5173,44572,130,145,0.916999996,0.032000002,0.363999993,0.057,0.003,0.003,0.037,0.002,0.093000002,2627,,0.574305556,44572.57431,1.0,4.700252001,,,1/11/2022 0:00,13:29,13:16,15:10,3,0,11.39999962,950,3.980000019,223,2.25,1,2716,0.861000001,0.030999999,0.377999991,0.057,0.003,0.003,0.037,0.002,0.089000002,0.280000001,39.31000137,8.75,39.0,7.71999979,0.899999976,0.550000012,1.190000057,0.439999998
5174,44572,130,184,0.86500001,0.028000001,0.398999989,0.057999998,0.003,0.003,0.039000001,0.002,0.092,2756,,0.599305556,44572.59931,1.0,4.901091997,,,1/11/2022 0:00,13:29,13:16,15:10,3,0,11.39999962,950,3.980000019,223,2.25,1,2716,0.861000001,0.030999999,0.377999991,0.057,0.003,0.003,0.037,0.002,0.089000002,0.280000001,39.31000137,8.75,39.0,7.71999979,0.899999976,0.550000012,1.190000057,0.439999998
5175,44572,130,152,0.801999986,0.033,0.370999992,0.057,0.003,0.003,0.035,0.002,0.081,2765,,0.6125,44572.6125,1.0,4.931018004,,,1/11/2022 0:00,13:29,13:16,15:10,3,0,11.39999962,950,3.980000019,223,2.25,1,2716,0.861000001,0.030999999,0.377999991,0.057,0.003,0.003,0.037,0.002,0.089000002,0.280000001,39.31000137,8.75,39.0,7.71999979,0.899999976,0.550000012,1.190000057,0.439999998
5176,44572,131,181,0.869000018,0.028999999,0.372999996,0.056000002,0.003,0.003,0.037,0.002,0.090000004,2742,,0.657638889,44572.65764,1.0,4.881393994,,,1/11/2022 0:00,15:15,15:06,18:13,2,0,11.30000019,865,2.5,220,2.130000114,1,2748,0.903999984,0.030999999,0.382999986,0.057,0.003,0.003,0.037,0.002,0.086000003,0.170000002,38.88999939,8.460000038,39.93000031,7.809999943,0.949999988,0.540000021,1.230000019,0.439999998
5177,44572,131,163,1.401000023,0.039000001,0.39199999,0.057999998,0.003,0.003,0.034000002,0.002,0.104000002,2759,,0.677777778,44572.67778,,4.735475993,,,1/11/2022 0:00,15:15,15:06,18:13,2,0,11.30000019,865,2.5,220,2.130000114,1,2748,0.903999984,0.030999999,0.382999986,0.057,0.003,0.003,0.037,0.002,0.086000003,0.170000002,38.88999939,8.460000038,39.93000031,7.809999943,0.949999988,0.540000021,1.230000019,0.439999998
5178,44572,131,157,0.680999994,0.028000001,0.382999986,0.057,0.003,0.003,0.037,0.002,0.074000001,2757,,0.707638889,44572.70764,1.0,4.960584001,,,1/11/2022 0:00,15:15,15:06,18:13,2,0,11.30000019,865,2.5,220,2.130000114,1,2748,0.903999984,0.030999999,0.382999986,0.057,0.003,0.003,0.037,0.002,0.086000003,0.170000002,38.88999939,8.460000038,39.93000031,7.809999943,0.949999988,0.540000021,1.230000019,0.439999998
5179,44572,131,145,,,0.0,0.0,0.0,0.0,0.0,0.0,0.0,2749,,0.725694444,44572.72569,,5.17813,,,1/11/2022 0:00,15:15,15:06,18:13,2,0,11.30000019,865,2.5,220,2.130000114,1,2748,0.903999984,0.030999999,0.382999986,0.057,0.003,0.003,0.037,0.002,0.086000003,0.170000002,38.88999939,8.460000038,39.93000031,7.809999943,0.949999988,0.540000021,1.230000019,0.439999998
5180,44572,131,194,0.665000021,0.028999999,0.384000003,0.057999998,0.003,0.003,0.039000001,0.002,0.074000001,2736,,0.744444444,44572.74444,1.0,4.934001994,,,1/11/2022 0:00,15:15,15:06,18:13,2,0,11.30000019,865,2.5,220,2.130000114,1,2748,0.903999984,0.030999999,0.382999986,0.057,0.003,0.003,0.037,0.002,0.086000003,0.170000002,38.88999939,8.460000038,39.93000031,7.809999943,0.949999988,0.540000021,1.230000019,0.439999998
5181,44572,132,183,0.833000004,0.034000002,0.368999988,0.056000002,0.003,0.003,0.037,0.002,0.082000002,2694,,0.781944444,44572.78194,1.0,4.821051997,,,1/11/2022 0:00,18:07,17:42,19:34,3,0,10.0,950,3.25,157,2.25,2,2719,0.796000004,0.035,0.370000005,0.057,0.003,0.003,0.037999999,0.002,0.079999998,0.25999999,38.38999939,7.909999847,38.24000168,7.400000095,0.790000021,0.649999976,1.190000057,0.469999999
5182,44572,132,121,0.758000016,0.035,0.370999992,0.057,0.003,0.003,0.037999999,0.002,0.077,2745,,0.800694444,44572.80069,1.0,4.915587995,,,1/11/2022 0:00,18:07,17:42,19:34,3,0,10.0,950,3.25,157,2.25,2,2719,0.796000004,0.035,0.370000005,0.057,0.003,0.003,0.037999999,0.002,0.079999998,0.25999999,38.38999939,7.909999847,38.24000168,7.400000095,0.790000021,0.649999976,1.190000057,0.469999999
5183,44572,133,156,0.76700002,0.028000001,0.400000006,0.057999998,0.003,0.003,0.039000001,0.002,0.078000002,2680,,0.834027778,44572.83403,1.0,4.823559994,,,1/11/2022 0:00,19:54,19:34,21:35,2,0,10.0,945,2.5,164,2.119999886,1,2727,0.768000007,0.027000001,0.391000003,0.057999998,0.003,0.003,0.037999999,0.002,0.085000001,0.119999997,40.13000107,8.930000305,40.29999924,8.229999542,0.99000001,0.540000021,1.210000038,0.439999998
5184,44572,133,158,0.819999993,0.028000001,0.377000004,0.057999998,0.003,0.003,0.037999999,0.002,0.093000002,2743,,0.861111111,44572.86111,1.0,4.896436003,,,1/11/2022 0:00,19:54,19:34,21:35,2,0,10.0,945,2.5,164,2.119999886,1,2727,0.768000007,0.027000001,0.391000003,0.057999998,0.003,0.003,0.037999999,0.002,0.085000001,0.119999997,40.13000107,8.930000305,40.29999924,8.229999542,0.99000001,0.540000021,1.210000038,0.439999998
5185,44572,133,159,0.717000008,0.024,0.397000015,0.057,0.003,0.003,0.037999999,0.002,0.085000001,2745,,0.879166667,44572.87917,1.0,4.933425998,,,1/11/2022 0:00,19:54,19:34,21:35,2,0,10.0,945,2.5,164,2.119999886,1,2727,0.768000007,0.027000001,0.391000003,0.057999998,0.003,0.003,0.037999999,0.002,0.085000001,0.119999997,40.13000107,8.930000305,40.29999924,8.229999542,0.99000001,0.540000021,1.210000038,0.439999998
5186,44572,133,154,,,0.0,0.0,0.0,0.0,0.0,0.0,0.0,2740,,0.907638889,44572.90764,,5.16528,,,1/11/2022 0:00,19:54,19:34,21:35,2,0,10.0,945,2.5,164,2.119999886,1,2727,0.768000007,0.027000001,0.391000003,0.057999998,0.003,0.003,0.037999999,0.002,0.085000001,0.119999997,40.13000107,8.930000305,40.29999924,8.229999542,0.99000001,0.540000021,1.210000038,0.439999998
5187,44572,134,148,0.569000006,0.035,0.349000007,0.055,0.003,0.003,0.039999999,0.002,0.039999999,2661,,0.915972222,44572.91597,1.0,4.856001998,,,1/11/2022 0:00,21:45,21:30,23:13,3,0,10.60000038,950,3.559999943,148,2.25,1,2712,0.532999992,0.032000002,0.356999993,0.055,0.003,0.003,0.039999999,0.002,0.037999999,0.289999992,40.81999969,9.100000381,39.59000015,8.229999542,0.889999986,0.610000014,1.169999957,0.479999989
5188,44572,134,147,0.518999994,0.032000002,0.344999999,0.054000001,0.003,0.003,0.037999999,0.002,0.035999998,2731,,0.942361111,44572.94236,1.0,4.970580001,,,1/11/2022 0:00,21:45,21:30,23:13,3,0,10.60000038,950,3.559999943,148,2.25,1,2712,0.532999992,0.032000002,0.356999993,0.055,0.003,0.003,0.039999999,0.002,0.037999999,0.289999992,40.81999969,9.100000381,39.59000015,8.229999542,0.889999986,0.610000014,1.169999957,0.479999989
5189,44572,134,182,0.50999999,0.029999999,0.375999987,0.056000002,0.003,0.003,0.041999999,0.002,0.037,2745,,0.959027778,44572.95903,1.0,4.994938002,,,1/11/2022 0:00,21:45,21:30,23:13,3,0,10.60000038,950,3.559999943,148,2.25,1,2712,0.532999992,0.032000002,0.356999993,0.055,0.003,0.003,0.039999999,0.002,0.037999999,0.289999992,40.81999969,9.100000381,39.59000015,8.229999542,0.889999986,0.610000014,1.169999957,0.479999989
5190,44572,136,194,,,0.0,0.0,0.0,0.0,0.0,0.0,0.0,2708,,0.584027778,44572.58403,,5.12159,,,1/12/2022 0:00,01:55,01:18,04:05,3,0,11.19999981,950,3.559999943,189,2.25,1,2737,0.606999993,0.028999999,0.389999986,0.057999998,0.003,0.003,0.043000001,0.002,0.043000001,0.170000002,40.68000031,8.479999542,39.36999893,8.18999958,0.870000005,0.800000012,1.169999957,0.5
5191,44573,136,194,0.507000029,0.032000002,0.375,0.057999998,0.003,0.003,0.041999999,0.002,0.035999998,2708,,0.084027778,44573.08403,1.0,4.942979991,,,1/12/2022 0:00,01:55,01:18,04:05,3,0,11.19999981,950,3.559999943,189,2.25,1,2737,0.606999993,0.028999999,0.389999986,0.057999998,0.003,0.003,0.043000001,0.002,0.043000001,0.170000002,40.68000031,8.479999542,39.36999893,8.18999958,0.870000005,0.800000012,1.169999957,0.5
5192,44573,136,157,0.556999981,0.035,0.354000002,0.057,0.003,0.003,0.041000001,0.002,0.039000001,2726,,0.095833333,44573.09583,1.0,4.951722006,,,1/12/2022 0:00,01:55,01:18,04:05,3,0,11.19999981,950,3.559999943,189,2.25,1,2737,0.606999993,0.028999999,0.389999986,0.057999998,0.003,0.003,0.043000001,0.002,0.043000001,0.170000002,40.68000031,8.479999542,39.36999893,8.18999958,0.870000005,0.800000012,1.169999957,0.5
5193,44573,136,159,0.556999981,0.035,0.354000002,0.057,0.003,0.003,0.041000001,0.002,0.039000001,2752,,0.114583333,44573.11458,1.0,4.987702006,,,1/12/2022 0:00,01:55,01:18,04:05,3,0,11.19999981,950,3.559999943,189,2.25,1,2737,0.606999993,0.028999999,0.389999986,0.057999998,0.003,0.003,0.043000001,0.002,0.043000001,0.170000002,40.68000031,8.479999542,39.36999893,8.18999958,0.870000005,0.800000012,1.169999957,0.5
5194,44573,136,183,0.666000009,0.022,0.441000015,0.061000001,0.003,0.003,0.045000002,0.002,0.050999999,2753,,0.140972222,44573.14097,1.0,4.962797998,,,1/12/2022 0:00,01:55,01:18,04:05,3,0,11.19999981,950,3.559999943,189,2.25,1,2737,0.606999993,0.028999999,0.389999986,0.057999998,0.003,0.003,0.043000001,0.002,0.043000001,0.170000002,40.68000031,8.479999542,39.36999893,8.18999958,0.870000005,0.800000012,1.169999957,0.5
5195,44573,136,154,0.745999992,0.022,0.425000012,0.059,0.003,0.003,0.044,0.002,0.050999999,2748,,0.170138889,44573.17014,1.0,4.930500003,,,1/12/2022 0:00,01:55,01:18,04:05,3,0,11.19999981,950,3.559999943,189,2.25,1,2737,0.606999993,0.028999999,0.389999986,0.057999998,0.003,0.003,0.043000001,0.002,0.043000001,0.170000002,40.68000031,8.479999542,39.36999893,8.18999958,0.870000005,0.800000012,1.169999957,0.5
5196,44572,142,136,,,0.0,0.0,0.0,0.0,0.0,0.0,0.0,2755,,0.675694444,44572.67569,,5.18841,,,1/12/2022 0:00,14:21,13:23,16:55,3,0,11.60000038,951,3.069999933,150,2.25,2,2753,0.616999984,0.026000001,0.402999997,0.059999999,0.003,0.003,0.043000001,0.002,0.046,0.150000006,40.20999908,8.829999924,40.81000137,8.399999619,0.99000001,0.469999999,1.220000029,0.449999988
5197,44573,142,190,0.57099998,0.037999999,0.335000008,0.059999999,0.001,0.004,0.039000001,0.003,0.035999998,2720,,0.588888889,44573.58889,1.0,4.934380007,,,1/12/2022 0:00,14:21,13:23,16:55,3,0,11.60000038,951,3.069999933,150,2.25,2,2753,0.616999984,0.026000001,0.402999997,0.059999999,0.003,0.003,0.043000001,0.002,0.046,0.150000006,40.20999908,8.829999924,40.81000137,8.399999619,0.99000001,0.469999999,1.220000029,0.449999988
5198,44573,142,194,0.652999997,0.022,0.421999991,0.059,0.003,0.003,0.043000001,0.002,0.050999999,2744,,0.625,44573.625,1.0,4.954106001,,,1/12/2022 0:00,14:21,13:23,16:55,3,0,11.60000038,951,3.069999933,150,2.25,2,2753,0.616999984,0.026000001,0.402999997,0.059999999,0.003,0.003,0.043000001,0.002,0.046,0.150000006,40.20999908,8.829999924,40.81000137,8.399999619,0.99000001,0.469999999,1.220000029,0.449999988
5199,44573,142,149,0.586000025,0.021,0.423999995,0.059,0.003,0.003,0.044,0.002,0.046,2767,,0.653472222,44573.65347,1.0,5.006171992,,,1/12/2022 0:00,14:21,13:23,16:55,3,0,11.60000038,951,3.069999933,150,2.25,2,2753,0.616999984,0.026000001,0.402999997,0.059999999,0.003,0.003,0.043000001,0.002,0.046,0.150000006,40.20999908,8.829999924,40.81000137,8.399999619,0.99000001,0.469999999,1.220000029,0.449999988
5200,44573,142,136,0.574000001,0.026000001,0.400999993,0.057999998,0.003,0.003,0.043000001,0.002,0.044,2755,,0.675694444,44573.67569,1.0,4.992158,,,1/12/2022 0:00,14:21,13:23,16:55,3,0,11.60000038,951,3.069999933,150,2.25,2,2753,0.616999984,0.026000001,0.402999997,0.059999999,0.003,0.003,0.043000001,0.002,0.046,0.150000006,40.20999908,8.829999924,40.81000137,8.399999619,0.99000001,0.469999999,1.220000029,0.449999988
5201,44573,142,186,0.700999975,0.021,0.435000002,0.061999999,0.003,0.003,0.046999998,0.002,0.052000001,2779,,0.691666667,44573.69167,1.0,4.987830008,,,1/12/2022 0:00,14:21,13:23,16:55,3,0,11.60000038,951,3.069999933,150,2.25,2,2753,0.616999984,0.026000001,0.402999997,0.059999999,0.003,0.003,0.043000001,0.002,0.046,0.150000006,40.20999908,8.829999924,40.81000137,8.399999619,0.99000001,0.469999999,1.220000029,0.449999988
