Repository: rcalix1/TimeSeriesGPT

## Runs

* https://github.com/keonlee9420/Soft-DTW-Loss/tree/main
* These are older and will be archived
*

File: runs/Exp14/files/merged_seq_5998_CIVS.csv (part 57 of 61)
pd_index,date_f1,CNUM,LNUM_f1,SI_f1,S_f1,MN_f1,P_f1,CU_f1,NI_f1,CR_f1,MO_f1,TI_f1,HM_Temp_f1,ProbeSi_f1,Time_f1,Timestamp_f1,Compliant_eq_1_f1,C_perce_sat_f1,Before_After_f1,Good_bad_f1,date,Slag_Time_f2,Open_Time_f2,Close_Time_f2,Taphole_f2,Pipe_burn_hole_f2,Taphole_Length_f2,Clay_box_f2,Clay_Close_hole_ft3_f2,Clay_temp_f2,Drill_bit_size_f2,Drill_shafts_used_f2,Cast_Avg_Temp_f2,Cast_Avg_Si_f2,Cast_Avg_S_f2,Cast_Avg_Mn_f2,Cast_Avg_P_f2,Cast_Avg_Cu_f2,Cast_Avg_Ni_f2,Cast_Avg_Cr_f2,Cast_Avg_Mo_f2,Cast_Avg_Ti_f2,Slag_Fe_f2,Slag_SiO2_f2,Slag_Al2O3_f2,Slag_CaO_f2,Slag_MgO_f2,Slag_S_f2,Slag_K2O_f2,Slag_B_SiO2_f2,Slag_TiO2_f2
5503,44580,226,153,0.561999977,0.046,0.340000004,0.057999998,0.003,0.003,0.039000001,0.002,0.030999999,2733,,0.445833333,44580.44583,1.0,4.955330008,,,1/19/2022 0:00,09:09,08:58,10:53,3,0,10.5,967,2.789999962,163,2.25,1,2705,0.652999997,0.035,0.375,0.057999998,0.003,0.003,0.037999999,0.002,0.035999998,0.389999986,40.09999847,8.369999886,40.75,8.340000153,0.920000017,0.790000021,1.220000029,0.479999989
5504,44580,228,182,0.720000029,0.025,0.404000014,0.057999998,0.003,0.003,0.041000001,0.002,0.046,2724,,0.5625,44580.5625,1.0,4.903691992,,,1/19/2022 0:00,13:06,12:49,14:52,3,0,11.10000038,REST,2.75999999,213,2.25,1,2733,0.681999981,0.028000001,0.39199999,0.057,0.003,0.003,0.041000001,0.002,0.043000001,0.170000002,40.52000046,8.510000229,40.97000122,8.399999619,0.930000007,0.810000002,1.220000029,0.49000001
5505,44580,228,121,,,0.0,0.0,0.0,0.0,0.0,0.0,0.0,2731,,0.581944444,44580.58194,,5.15243,,,1/19/2022 0:00,13:06,12:49,14:52,3,0,11.10000038,REST,2.75999999,213,2.25,1,2733,0.681999981,0.028000001,0.39199999,0.057,0.003,0.003,0.041000001,0.002,0.043000001,0.170000002,40.52000046,8.510000229,40.97000122,8.399999619,0.930000007,0.810000002,1.220000029,0.49000001
5506,44580,228,132,0.680000007,0.028999999,0.389999986,0.057,0.003,0.003,0.039999999,0.002,0.043000001,2744,,0.597222222,44580.59722,1.0,4.942699998,,,1/19/2022 0:00,13:06,12:49,14:52,3,0,11.10000038,REST,2.75999999,213,2.25,1,2733,0.681999981,0.028000001,0.39199999,0.057,0.003,0.003,0.041000001,0.002,0.043000001,0.170000002,40.52000046,8.510000229,40.97000122,8.399999619,0.930000007,0.810000002,1.220000029,0.49000001
5507,44580,228,148,0.644999981,0.028999999,0.382999986,0.057,0.003,0.003,0.041000001,0.002,0.039999999,2736,,0.619444444,44580.61944,1.0,4.940504006,,,1/19/2022 0:00,13:06,12:49,14:52,3,0,11.10000038,REST,2.75999999,213,2.25,1,2733,0.681999981,0.028000001,0.39199999,0.057,0.003,0.003,0.041000001,0.002,0.043000001,0.170000002,40.52000046,8.510000229,40.97000122,8.399999619,0.930000007,0.810000002,1.220000029,0.49000001
5508,44580,229,181,0.856999993,0.023,0.389999986,0.057,0.003,0.003,0.039999999,0.002,0.052000001,2711,,0.645833333,44580.64583,1.0,4.841400002,,,1/19/2022 0:00,15:01,14:51,17:23,1,0,11.5,966,3.5,147,2.130000114,1,2746,0.805000007,0.027000001,0.389999986,0.057,0.003,0.003,0.039000001,0.002,0.046,0.159999996,40.91999817,8.18999958,40.27000046,8.409999847,0.959999979,0.649999976,1.190000057,0.430000007
5509,44580,229,139,0.759000003,0.027000001,0.388000011,0.055,0.003,0.003,0.039999999,0.002,0.039000001,2778,,0.677777778,44580.67778,1.0,4.968443999,,,1/19/2022 0:00,15:01,14:51,17:23,1,0,11.5,966,3.5,147,2.130000114,1,2746,0.805000007,0.027000001,0.389999986,0.057,0.003,0.003,0.039000001,0.002,0.046,0.159999996,40.91999817,8.18999958,40.27000046,8.409999847,0.959999979,0.649999976,1.190000057,0.430000007
5510,44580,229,145,0.797999978,0.029999999,0.391000003,0.057999998,0.003,0.003,0.037999999,0.002,0.046,2770,,0.695833333,44580.69583,1.0,4.941398008,,,1/19/2022 0:00,15:01,14:51,17:23,1,0,11.5,966,3.5,147,2.130000114,1,2746,0.805000007,0.027000001,0.389999986,0.057,0.003,0.003,0.039000001,0.002,0.046,0.159999996,40.91999817,8.18999958,40.27000046,8.409999847,0.959999979,0.649999976,1.190000057,0.430000007
5511,44580,229,150,,,0.0,0.0,0.0,0.0,0.0,0.0,0.0,2725,,0.720138889,44580.72014,,5.14472,,,1/19/2022 0:00,15:01,14:51,17:23,1,0,11.5,966,3.5,147,2.130000114,1,2746,0.805000007,0.027000001,0.389999986,0.057,0.003,0.003,0.039000001,0.002,0.046,0.159999996,40.91999817,8.18999958,40.27000046,8.409999847,0.959999979,0.649999976,1.190000057,0.430000007
5512,44580,230,153,0.768999994,0.025,0.398000002,0.056000002,0.003,0.003,0.041000001,0.002,0.046999998,2711,,0.745138889,44580.74514,1.0,4.868434001,,,1/19/2022 0:00,17:55,17:20,19:31,3,0,11.69999981,967,2.519999981,188,2.25,2,2732,0.783999979,0.028999999,0.391000003,0.057,0.003,0.003,0.041000001,0.002,0.043000001,0.189999998,40.52000046,8.56000042,40.97999954,8.479999542,0.930000007,0.810000002,1.220000029,0.49000001
5513,44580,230,156,0.736999989,0.035,0.372999996,0.057,0.003,0.003,0.041000001,0.002,0.043000001,2745,,0.774305556,44580.77431,1.0,4.922154003,,,1/19/2022 0:00,17:55,17:20,19:31,3,0,11.69999981,967,2.519999981,188,2.25,2,2732,0.783999979,0.028999999,0.391000003,0.057,0.003,0.003,0.041000001,0.002,0.043000001,0.189999998,40.52000046,8.56000042,40.97999954,8.479999542,0.930000007,0.810000002,1.220000029,0.49000001
5514,44580,230,186,0.755999982,0.026000001,0.395000011,0.057,0.003,0.003,0.041000001,0.002,0.046999998,2743,,0.777777778,44580.77778,1.0,4.917910006,,,1/19/2022 0:00,17:55,17:20,19:31,3,0,11.69999981,967,2.519999981,188,2.25,2,2732,0.783999979,0.028999999,0.391000003,0.057,0.003,0.003,0.041000001,0.002,0.043000001,0.189999998,40.52000046,8.56000042,40.97999954,8.479999542,0.930000007,0.810000002,1.220000029,0.49000001
5515,44580,230,144,0.874000013,0.029999999,0.395999998,0.059,0.003,0.003,0.039999999,0.002,0.035,2731,,0.808333333,44580.80833,1.0,4.861107996,,,1/19/2022 0:00,17:55,17:20,19:31,3,0,11.69999981,967,2.519999981,188,2.25,2,2732,0.783999979,0.028999999,0.391000003,0.057,0.003,0.003,0.041000001,0.002,0.043000001,0.189999998,40.52000046,8.56000042,40.97999954,8.479999542,0.930000007,0.810000002,1.220000029,0.49000001
5516,44580,231,160,0.662,0.037,0.358999997,0.055,0.003,0.003,0.039999999,0.002,0.037999999,2745,,0.833333333,44580.83333,1.0,4.944872,,,1/19/2022 0:00,19:35,19:26,21:27,1,0,11.0,966,1.75,175,2.130000114,1,2749,0.680999994,0.033,0.38499999,0.057,0.003,0.003,0.039999999,0.002,0.039999999,0.209999993,40.15999985,8.470000267,41.06000137,8.329999924,0.980000019,0.579999983,1.230000019,0.439999998
5517,44580,231,158,0.67900002,0.029999999,0.400000006,0.057999998,0.003,0.003,0.041000001,0.002,0.041000001,2749,,0.864583333,44580.86458,1.0,4.947699995,,,1/19/2022 0:00,19:35,19:26,21:27,1,0,11.0,966,1.75,175,2.130000114,1,2749,0.680999994,0.033,0.38499999,0.057,0.003,0.003,0.039999999,0.002,0.039999999,0.209999993,40.15999985,8.470000267,41.06000137,8.329999924,0.980000019,0.579999983,1.230000019,0.439999998
5518,44580,231,183,0.703000009,0.030999999,0.395999998,0.057999998,0.003,0.003,0.039999999,0.002,0.041000001,2754,,0.880555556,44580.88056,1.0,4.947457998,,,1/19/2022 0:00,19:35,19:26,21:27,1,0,11.0,966,1.75,175,2.130000114,1,2749,0.680999994,0.033,0.38499999,0.057,0.003,0.003,0.039999999,0.002,0.039999999,0.209999993,40.15999985,8.470000267,41.06000137,8.329999924,0.980000019,0.579999983,1.230000019,0.439999998
5519,44580,232,182,0.560000002,0.043000001,0.354999989,0.059,0.003,0.003,0.039999999,0.002,0.030999999,2668,,0.914583333,44580.91458,1.0,4.862149998,,,1/19/2022 0:00,21:34,21:19,23:03,3,1,11.0,967,3.460000038,170,2.25,1,2694,0.615999997,0.035999998,0.365999997,0.057,0.003,0.003,0.041000001,0.002,0.035999998,0.310000002,40.59999847,8.319999695,40.86999893,8.329999924,0.889999986,0.769999981,1.210000038,0.5
5520,44580,232,154,0.671999991,0.029999999,0.375999987,0.055,0.003,0.003,0.041000001,0.002,0.039999999,2721,,0.94375,44580.94375,1.0,4.911638003,,,1/19/2022 0:00,21:34,21:19,23:03,3,1,11.0,967,3.460000038,170,2.25,1,2694,0.615999997,0.035999998,0.365999997,0.057,0.003,0.003,0.041000001,0.002,0.035999998,0.310000002,40.59999847,8.319999695,40.86999893,8.329999924,0.889999986,0.769999981,1.210000038,0.5
5521,44580,233,121,0.665000021,0.029999999,0.365999997,0.056000002,0.003,0.003,0.041000001,0.002,0.039999999,2739,,0.00625,44580.00625,1.0,4.938897993,,,1/19/2022 0:00,23:07,23:00,01:23,1,0,11.30000019,9,3.5,200,2.130000114,0,2734,0.680999994,0.028999999,0.393000007,0.057,0.003,0.003,0.041999999,0.002,0.041999999,0.170000002,39.81999969,8.430000305,41.50999832,8.380000114,1.019999981,0.469999999,1.25,0.409999996
5522,44580,233,151,0.623000026,0.028999999,0.409000009,0.057999998,0.003,0.003,0.041999999,0.002,0.039000001,2758,,0.034722222,44580.03472,1.0,4.978561993,,,1/19/2022 0:00,23:07,23:00,01:23,1,0,11.30000019,9,3.5,200,2.130000114,0,2734,0.680999994,0.028999999,0.393000007,0.057,0.003,0.003,0.041999999,0.002,0.041999999,0.170000002,39.81999969,8.430000305,41.50999832,8.380000114,1.019999981,0.469999999,1.25,0.409999996
5523,44580,233,173,0.689999998,0.025,0.409000009,0.057,0.003,0.003,0.041000001,0.002,0.043000001,2760,,0.05,44580.05,1.0,4.964862001,,,1/19/2022 0:00,23:07,23:00,01:23,1,0,11.30000019,9,3.5,200,2.130000114,0,2734,0.680999994,0.028999999,0.393000007,0.057,0.003,0.003,0.041999999,0.002,0.041999999,0.170000002,39.81999969,8.430000305,41.50999832,8.380000114,1.019999981,0.469999999,1.25,0.409999996
5524,44580,233,136,0.745999992,0.029999999,0.388000011,0.057,0.003,0.003,0.041999999,0.002,0.046,2681,,0.975,44580.975,1.0,4.831834003,,,1/19/2022 0:00,23:07,23:00,01:23,1,0,11.30000019,9,3.5,200,2.130000114,0,2734,0.680999994,0.028999999,0.393000007,0.057,0.003,0.003,0.041999999,0.002,0.041999999,0.170000002,39.81999969,8.430000305,41.50999832,8.380000114,1.019999981,0.469999999,1.25,0.409999996
5525,44581,234,184,0.52700001,0.035,0.370000005,0.059,0.003,0.003,0.041000001,0.002,0.029999999,2639,,0.06875,44581.06875,1.0,4.834879997,,,1/20/2022 0:00,01:30,01:12,03:38,3,0,11.39999962,967,3.5,150,2.25,1,2710,0.573000014,0.032000002,0.381000012,0.057999998,0.003,0.003,0.041000001,0.002,0.034000002,0.209999993,39.91999817,8.550000191,41.00999832,8.210000038,0.930000007,0.75,1.230000019,0.479999989
5526,44581,234,144,0.643999994,0.029999999,0.389999986,0.057,0.003,0.003,0.041000001,0.002,0.037999999,2703,,0.090972222,44581.09097,1.0,4.894350002,,,1/20/2022 0:00,01:30,01:12,03:38,3,0,11.39999962,967,3.5,150,2.25,1,2710,0.573000014,0.032000002,0.381000012,0.057999998,0.003,0.003,0.041000001,0.002,0.034000002,0.209999993,39.91999817,8.550000191,41.00999832,8.210000038,0.930000007,0.75,1.230000019,0.479999989
5527,44581,234,162,0.688000023,0.028999999,0.393000007,0.057999998,0.003,0.003,0.041999999,0.002,0.044,2726,,0.106944444,44581.10694,1.0,4.914273994,,,1/20/2022 0:00,01:30,01:12,03:38,3,0,11.39999962,967,3.5,150,2.25,1,2710,0.573000014,0.032000002,0.381000012,0.057999998,0.003,0.003,0.041000001,0.002,0.034000002,0.209999993,39.91999817,8.550000191,41.00999832,8.210000038,0.930000007,0.75,1.230000019,0.479999989
5528,44581,234,160,,,0.0,0.0,0.0,0.0,0.0,0.0,0.0,2743,,0.132638889,44581.13264,,5.17042,,,1/20/2022 0:00,01:30,01:12,03:38,3,0,11.39999962,967,3.5,150,2.25,1,2710,0.573000014,0.032000002,0.381000012,0.057999998,0.003,0.003,0.041000001,0.002,0.034000002,0.209999993,39.91999817,8.550000191,41.00999832,8.210000038,0.930000007,0.75,1.230000019,0.479999989
5529,44581,234,145,0.432000011,0.035,0.372000009,0.056000002,0.003,0.003,0.041000001,0.002,0.026000001,2740,,0.152083333,44581.15208,1.0,5.009295996,,,1/20/2022 0:00,01:30,01:12,03:38,3,0,11.39999962,967,3.5,150,2.25,1,2710,0.573000014,0.032000002,0.381000012,0.057999998,0.003,0.003,0.041000001,0.002,0.034000002,0.209999993,39.91999817,8.550000191,41.00999832,8.210000038,0.930000007,0.75,1.230000019,0.479999989
5530,44581,235,149,0.771000028,0.028000001,0.393000007,0.057999998,0.003,0.003,0.041000001,0.002,0.046999998,2703,,0.170138889,44581.17014,1.0,4.855533992,,,1/20/2022 0:00,04:58,03:35,05:25,1,0,12.0,9,3.25,180,2.130000114,2,2721,0.711000025,0.029999999,0.388999999,0.057,0.003,0.003,0.041000001,0.002,0.043000001,0.200000003,39.70999908,8.300000191,41.34999847,8.399999619,0.99000001,0.439999998,1.25,0.419999987
5531,44581,235,157,0.712000012,0.035999998,0.361000001,0.057,0.003,0.003,0.039999999,0.002,0.041000001,2738,,0.190972222,44581.19097,1.0,4.918887997,,,1/20/2022 0:00,04:58,03:35,05:25,1,0,12.0,9,3.25,180,2.130000114,2,2721,0.711000025,0.029999999,0.388999999,0.057,0.003,0.003,0.041000001,0.002,0.043000001,0.200000003,39.70999908,8.300000191,41.34999847,8.399999619,0.99000001,0.439999998,1.25,0.419999987
5532,44581,235,163,0.648999989,0.026000001,0.412999988,0.057,0.003,0.003,0.041000001,0.002,0.041999999,2722,,0.215277778,44581.21528,1.0,4.920744003,,,1/20/2022 0:00,04:58,03:35,05:25,1,0,12.0,9,3.25,180,2.130000114,2,2721,0.711000025,0.029999999,0.388999999,0.057,0.003,0.003,0.041000001,0.002,0.043000001,0.200000003,39.70999908,8.300000191,41.34999847,8.399999619,0.99000001,0.439999998,1.25,0.419999987
5533,44581,236,158,0.579999983,0.026000001,0.414000005,0.061000001,0.003,0.003,0.044,0.002,0.037,2671,,0.21875,44581.21875,1.0,4.868882005,,,1/20/2022 0:00,05:10,04:40,06:46,3,0,11.0,20,2.779999971,210,2.25,1,2686,0.666000009,0.026000001,0.412999988,0.059999999,0.003,0.003,0.044,0.002,0.041999999,0.230000004,40.11999893,8.600000381,39.50999832,8.18999958,0.889999986,0.850000024,1.190000057,0.479999989
5534,44581,236,160,0.751999974,0.025,0.411000013,0.059999999,0.003,0.003,0.044,0.002,0.046,2702,,0.254861111,44581.25486,1.0,4.859898009,,,1/20/2022 0:00,05:10,04:40,06:46,3,0,11.0,20,2.779999971,210,2.25,1,2686,0.666000009,0.026000001,0.412999988,0.059999999,0.003,0.003,0.044,0.002,0.041999999,0.230000004,40.11999893,8.600000381,39.50999832,8.18999958,0.889999986,0.850000024,1.190000057,0.479999989
5535,44581,237,150,0.676999986,0.024,0.382999986,0.055,0.003,0.003,0.039999999,0.002,0.041000001,2724,,0.316666667,44581.31667,1.0,4.917824004,,,1/20/2022 0:00,06:55,06:43,08:35,1,0,11.5,9,3.00999999,144,2.130000114,1,2744,0.711000025,0.023,0.388999999,0.056000002,0.003,0.003,0.039999999,0.002,0.044,1.169999957,34.18000031,8.210000038,36.66999817,9.390000343,0.800000012,0.280000001,1.350000024,0.550000012
5536,44581,237,142,0.781000018,0.022,0.389999986,0.057,0.003,0.003,0.041000001,0.002,0.048,2753,,0.327777778,44581.32778,1.0,4.927039994,,,1/20/2022 0:00,06:55,06:43,08:35,1,0,11.5,9,3.00999999,144,2.130000114,1,2744,0.711000025,0.023,0.388999999,0.056000002,0.003,0.003,0.039999999,0.002,0.044,1.169999957,34.18000031,8.210000038,36.66999817,9.390000343,0.800000012,0.280000001,1.350000024,0.550000012
5537,44581,237,151,0.674000025,0.022,0.393999994,0.057,0.003,0.003,0.039999999,0.002,0.041999999,2755,,0.350694444,44581.35069,1.0,4.962891992,,,1/20/2022 0:00,06:55,06:43,08:35,1,0,11.5,9,3.00999999,144,2.130000114,1,2744,0.711000025,0.023,0.388999999,0.056000002,0.003,0.003,0.039999999,0.002,0.044,1.169999957,34.18000031,8.210000038,36.66999817,9.390000343,0.800000012,0.280000001,1.350000024,0.550000012
5538,44581,238,184,0.578000009,0.032000002,0.374000013,0.055,0.003,0.003,0.041000001,0.002,0.035,2653,,0.372222222,44581.37222,1.0,4.842261997,,,1/20/2022 0:00,08:52,08:28,09:54,3,0,10.10000038,20,0.0,210,2.25,1,2677,0.558000028,0.035999998,0.365999997,0.056000002,0.003,0.003,0.041999999,0.002,0.034000002,0.170000002,40.06999969,8.029999733,40.86999893,8.229999542,0.910000026,0.800000012,1.230000019,0.449999988
5539,44581,238,152,0.537999988,0.039000001,0.35800001,0.057999998,0.003,0.003,0.041999999,0.002,0.033,2701,,0.384722222,44581.38472,1.0,4.919814004,,,1/20/2022 0:00,08:52,08:28,09:54,3,0,10.10000038,20,0.0,210,2.25,1,2677,0.558000028,0.035999998,0.365999997,0.056000002,0.003,0.003,0.041999999,0.002,0.034000002,0.170000002,40.06999969,8.029999733,40.86999893,8.229999542,0.910000026,0.800000012,1.230000019,0.449999988
5540,44581,239,190,0.745999992,0.027000001,0.393999994,0.057,0.003,0.003,0.041000001,0.002,0.043000001,2736,,0.430555556,44581.43056,1.0,4.910302002,,,1/20/2022 0:00,10:20,09:54,12:15,1,0,11.5,9,2.5,166,2.130000114,1,2754,0.680000007,0.026000001,0.400000006,0.057999998,0.003,0.003,0.041999999,0.002,0.039999999,0.189999998,39.79000092,8.659999847,41.33000183,8.390000343,1.029999971,0.449999988,1.25,0.400000006
5541,44581,239,120,0.737999976,0.024,0.393000007,0.059,0.003,0.003,0.041999999,0.002,0.044,2744,,0.461805556,44581.46181,1.0,4.926144008,,,1/20/2022 0:00,10:20,09:54,12:15,1,0,11.5,9,2.5,166,2.130000114,1,2754,0.680000007,0.026000001,0.400000006,0.057999998,0.003,0.003,0.041999999,0.002,0.039999999,0.189999998,39.79000092,8.659999847,41.33000183,8.390000343,1.029999971,0.449999988,1.25,0.400000006
5542,44581,239,159,0.690999985,0.023,0.400000006,0.057999998,0.003,0.003,0.041999999,0.002,0.044,2762,,0.472222222,44581.47222,1.0,4.967340005,,,1/20/2022 0:00,10:20,09:54,12:15,1,0,11.5,9,2.5,166,2.130000114,1,2754,0.680000007,0.026000001,0.400000006,0.057999998,0.003,0.003,0.041999999,0.002,0.039999999,0.189999998,39.79000092,8.659999847,41.33000183,8.390000343,1.029999971,0.449999988,1.25,0.400000006
5543,44581,239,160,0.656000018,0.028000001,0.402999997,0.059,0.003,0.003,0.041999999,0.002,0.035,2765,,0.488194444,44581.48819,1.0,4.978513994,,,1/20/2022 0:00,10:20,09:54,12:15,1,0,11.5,9,2.5,166,2.130000114,1,2754,0.680000007,0.026000001,0.400000006,0.057999998,0.003,0.003,0.041999999,0.002,0.039999999,0.189999998,39.79000092,8.659999847,41.33000183,8.390000343,1.029999971,0.449999988,1.25,0.400000006
5544,44581,239,156,0.625999987,0.027000001,0.405000001,0.057999998,0.003,0.003,0.041999999,0.002,0.035999998,2767,,0.495138889,44581.49514,1.0,4.991170004,,,1/20/2022 0:00,10:20,09:54,12:15,1,0,11.5,9,2.5,166,2.130000114,1,2754,0.680000007,0.026000001,0.400000006,0.057999998,0.003,0.003,0.041999999,0.002,0.039999999,0.189999998,39.79000092,8.659999847,41.33000183,8.390000343,1.029999971,0.449999988,1.25,0.400000006
5545,44581,240,146,0.416999996,0.043000001,0.358999997,0.059,0.003,0.003,0.045000002,0.002,0.026000001,2648,,0.525,44581.525,1.0,4.878322001,,,1/20/2022 0:00,12:15,11:59,13:41,3,0,10.30000019,20,3.25999999,184,2.25,1,2656,0.529999971,0.037999999,0.363999993,0.057999998,0.003,0.003,0.044,0.002,0.033,0.180000007,40.04000092,8.029999733,40.90000153,8.300000191,0.920000017,0.800000012,1.230000019,0.449999988
5546,44581,240,121,0.643000007,0.033,0.368999988,0.057999998,0.003,0.003,0.041999999,0.002,0.039000001,2665,,0.540972222,44581.54097,1.0,4.838571998,,,1/20/2022 0:00,12:15,11:59,13:41,3,0,10.30000019,20,3.25999999,184,2.25,1,2656,0.529999971,0.037999999,0.363999993,0.057999998,0.003,0.003,0.044,0.002,0.033,0.180000007,40.04000092,8.029999733,40.90000153,8.300000191,0.920000017,0.800000012,1.230000019,0.449999988
5547,44581,241,157,0.735000014,0.025,0.381000012,0.056000002,0.003,0.003,0.039999999,0.002,0.045000002,2753,,0.591666667,44581.59167,1.0,4.940177995,,,1/20/2022 0:00,13:43,13:36,15:08,1,0,10.5,9,3.0,154,2.130000114,1,2752,0.737999976,0.028999999,0.375999987,0.057,0.003,0.003,0.039000001,0.002,0.043000001,0.300000012,39.06999969,8.260000229,41.34999847,8.25,0.980000019,0.430000007,1.269999981,0.400000006
5548,44581,241,192,0.740999997,0.033,0.370000005,0.057,0.003,0.003,0.037999999,0.002,0.039999999,2751,,0.620833333,44581.62083,1.0,4.931910001,,,1/20/2022 0:00,13:43,13:36,15:08,1,0,10.5,9,3.0,154,2.130000114,1,2752,0.737999976,0.028999999,0.375999987,0.057,0.003,0.003,0.039000001,0.002,0.043000001,0.300000012,39.06999969,8.260000229,41.34999847,8.25,0.980000019,0.430000007,1.269999981,0.400000006
5549,44581,242,183,0.787,0.029999999,0.381000012,0.057,0.003,0.003,0.041000001,0.002,0.046,2639,,0.643055556,44581.64306,1.0,4.757248,,,1/20/2022 0:00,15:11,15:08,16:33,3,0,8.399999619,20,4.159999847,235,2.25,1,2690,0.859000027,0.037999999,0.375999987,0.057999998,0.003,0.003,0.039999999,0.002,0.046,0.239999995,39.65000153,8.25,40.56000137,8.079999924,0.930000007,0.75999999,1.230000019,0.460000008
5550,44581,242,153,0.896000028,0.052000001,0.360000014,0.059999999,0.003,0.003,0.039000001,0.002,0.039999999,2712,,0.659027778,44581.65903,1.0,4.818449992,,,1/20/2022 0:00,15:11,15:08,16:33,3,0,8.399999619,20,4.159999847,235,2.25,1,2690,0.859000027,0.037999999,0.375999987,0.057999998,0.003,0.003,0.039999999,0.002,0.046,0.239999995,39.65000153,8.25,40.56000137,8.079999924,0.930000007,0.75999999,1.230000019,0.460000008
5551,44581,242,180,0.893000007,0.033,0.388000011,0.056000002,0.003,0.003,0.039000001,0.002,0.052999999,2719,,0.690277778,44581.69028,1.0,4.839363998,,,1/20/2022 0:00,15:11,15:08,16:33,3,0,8.399999619,20,4.159999847,235,2.25,1,2690,0.859000027,0.037999999,0.375999987,0.057999998,0.003,0.003,0.039999999,0.002,0.046,0.239999995,39.65000153,8.25,40.56000137,8.079999924,0.930000007,0.75999999,1.230000019,0.460000008
5552,44581,243,140,0.85799998,0.009,0.36500001,0.057,0.001,0.004,0.037999999,0.003,0.046999998,2738,,0.708333333,44581.70833,1.0,4.884540006,,,1/20/2022 0:00,17:00,16:27,18:36,1,0,10.0,9,4.699999809,157,2.119999886,1,2757,0.836000025,0.022,0.375,0.056000002,0.002,0.003,0.039000001,0.002,0.048999999,0.150000006,39.13000107,8.56000042,40.70999908,8.220000267,1.019999981,0.469999999,1.25,0.409999996
5553,44581,243,145,0.82099998,0.028000001,0.402999997,0.055,0.003,0.003,0.039000001,0.002,0.048999999,2759,,0.735416667,44581.73542,1.0,4.920974006,,,1/20/2022 0:00,17:00,16:27,18:36,1,0,10.0,9,4.699999809,157,2.119999886,1,2757,0.836000025,0.022,0.375,0.056000002,0.002,0.003,0.039000001,0.002,0.048999999,0.150000006,39.13000107,8.56000042,40.70999908,8.220000267,1.019999981,0.469999999,1.25,0.409999996
5554,44581,243,139,0.828000009,0.029999999,0.356999993,0.055,0.003,0.003,0.039000001,0.002,0.050000001,2775,,0.752777778,44581.75278,1.0,4.939845997,,,1/20/2022 0:00,17:00,16:27,18:36,1,0,10.0,9,4.699999809,157,2.119999886,1,2757,0.836000025,0.022,0.375,0.056000002,0.002,0.003,0.039000001,0.002,0.048999999,0.150000006,39.13000107,8.56000042,40.70999908,8.220000267,1.019999981,0.469999999,1.25,0.409999996
5555,44581,244,155,0.901000023,0.030999999,0.418000013,0.059,0.003,0.003,0.041000001,0.002,0.056000002,2700,,0.791666667,44581.79167,1.0,4.809263993,,,1/20/2022 0:00,18:50,18:30,20:48,3,0,10.0,965,5.0,170,2.25,1,2731,0.83099997,0.032000002,0.411000013,0.059,0.003,0.003,0.041000001,0.002,0.052000001,0.0,0.0,0.0,0.0,0.0,0.0,0.0,0.0,0.0
5556,44581,244,144,0.800999999,0.025,0.437000006,0.059,0.003,0.003,0.041000001,0.002,0.052000001,2729,,0.819444444,44581.81944,1.0,4.884316,,,1/20/2022 0:00,18:50,18:30,20:48,3,0,10.0,965,5.0,170,2.25,1,2731,0.83099997,0.032000002,0.411000013,0.059,0.003,0.003,0.041000001,0.002,0.052000001,0.0,0.0,0.0,0.0,0.0,0.0,0.0,0.0,0.0
5557,44581,244,173,0.791999996,0.041000001,0.377000004,0.057999998,0.003,0.003,0.041999999,0.002,0.046999998,2747,,0.838888889,44581.83889,1.0,4.905056002,,,1/20/2022 0:00,18:50,18:30,20:48,3,0,10.0,965,5.0,170,2.25,1,2731,0.83099997,0.032000002,0.411000013,0.059,0.003,0.003,0.041000001,0.002,0.052000001,0.0,0.0,0.0,0.0,0.0,0.0,0.0,0.0,0.0
5558,44581,244,161,,,0.0,0.0,0.0,0.0,0.0,0.0,0.0,2750,,0.861111111,44581.86111,,5.1807,,,1/20/2022 0:00,18:50,18:30,20:48,3,0,10.0,965,5.0,170,2.25,1,2731,0.83099997,0.032000002,0.411000013,0.059,0.003,0.003,0.041000001,0.002,0.052000001,0.0,0.0,0.0,0.0,0.0,0.0,0.0,0.0,0.0
5559,44581,245,163,1.118000031,0.029999999,0.423999995,0.059,0.003,0.003,0.041000001,0.002,0.059999999,2708,,0.878472222,44581.87847,,4.755411991,,,1/20/2022 0:00,20:45,20:40,23:00,1,0,11.80000019,949,3.779999971,168,2.119999886,1,2757,0.924000025,0.028000001,0.409999996,0.057,0.003,0.003,0.041000001,0.002,0.052999999,0.289999992,38.84000015,8.680000305,41.22000122,8.109999657,0.980000019,0.5,1.269999981,0.419999987
5560,44581,245,151,0.786000013,0.028000001,0.400999993,0.056000002,0.003,0.003,0.041000001,0.002,0.046999998,2778,,0.893055556,44581.89306,1.0,4.959707995,,,1/20/2022 0:00,20:45,20:40,23:00,1,0,11.80000019,949,3.779999971,168,2.119999886,1,2757,0.924000025,0.028000001,0.409999996,0.057,0.003,0.003,0.041000001,0.002,0.052999999,0.289999992,38.84000015,8.680000305,41.22000122,8.109999657,0.980000019,0.5,1.269999981,0.419999987
5561,44581,245,132,0.920000017,0.028000001,0.398999989,0.057999998,0.003,0.003,0.041999999,0.002,0.052999999,2769,,0.91875,44581.91875,1.0,4.904601995,,,1/20/2022 0:00,20:45,20:40,23:00,1,0,11.80000019,949,3.779999971,168,2.119999886,1,2757,0.924000025,0.028000001,0.409999996,0.057,0.003,0.003,0.041000001,0.002,0.052999999,0.289999992,38.84000015,8.680000305,41.22000122,8.109999657,0.980000019,0.5,1.269999981,0.419999987
5562,44581,245,186,0.870000005,0.024,0.414999992,0.056000002,0.003,0.003,0.041000001,0.002,0.052000001,2773,,0.938888889,44581.93889,1.0,4.927949998,,,1/20/2022 0:00,20:45,20:40,23:00,1,0,11.80000019,949,3.779999971,168,2.119999886,1,2757,0.924000025,0.028000001,0.409999996,0.057,0.003,0.003,0.041000001,0.002,0.052999999,0.289999992,38.84000015,8.680000305,41.22000122,8.109999657,0.980000019,0.5,1.269999981,0.419999987
5563,44582,247,150,0.776000023,0.043000001,0.379999995,0.059999999,0.003,0.003,0.041999999,0.002,0.041999999,2691,,0.076388889,44582.07639,1.0,4.828969993,,,1/21/2022 0:00,02:02,01:30,03:12,1,2,11.60000038,949,3.24000001,172,2.119999886,1,2737,0.806999981,0.035999998,0.384000003,0.057999998,0.003,0.003,0.039999999,0.002,0.045000002,0.219999999,40.90999985,8.729999542,40.65999985,8.31000042,0.899999976,0.720000029,1.200000048,0.469999999
5564,44582,247,194,0.856999993,0.037999999,0.372000009,0.057999998,0.003,0.003,0.039999999,0.002,0.048,2748,,0.090277778,44582.09028,1.0,4.888536003,,,1/21/2022 0:00,02:02,01:30,03:12,1,2,11.60000038,949,3.24000001,172,2.119999886,1,2737,0.806999981,0.035999998,0.384000003,0.057999998,0.003,0.003,0.039999999,0.002,0.045000002,0.219999999,40.90999985,8.729999542,40.65999985,8.31000042,0.899999976,0.720000029,1.200000048,0.469999999
5565,44582,247,181,0.787,0.028000001,0.400000006,0.057,0.003,0.003,0.039000001,0.002,0.046,2772,,0.120138889,44582.12014,1.0,4.94876,,,1/21/2022 0:00,02:02,01:30,03:12,1,2,11.60000038,949,3.24000001,172,2.119999886,1,2737,0.806999981,0.035999998,0.384000003,0.057999998,0.003,0.003,0.039999999,0.002,0.045000002,0.219999999,40.90999985,8.729999542,40.65999985,8.31000042,0.899999976,0.720000029,1.200000048,0.469999999
5566,44582,248,163,0.808000028,0.035,0.393999994,0.057,0.003,0.003,0.041999999,0.002,0.048999999,2722,,0.163888889,44582.16389,1.0,4.867321991,,,1/21/2022 0:00,04:38,03:05,05:02,3,0,11.0,965,4.5,180,2.25,4,2722,0.735000014,0.035,0.393000007,0.059,0.003,0.003,0.041999999,0.002,0.043000001,0.200000003,39.24000168,8.350000381,40.41999817,7.949999809,0.899999976,0.75,1.230000019,0.469999999
5567,44582,248,145,0.661000013,0.034000002,0.39199999,0.061000001,0.003,0.003,0.041000001,0.002,0.037999999,2723,,0.189583333,44582.18958,1.0,4.914485995,,,1/21/2022 0:00,04:38,03:05,05:02,3,0,11.0,965,4.5,180,2.25,4,2722,0.735000014,0.035,0.393000007,0.059,0.003,0.003,0.041999999,0.002,0.043000001,0.200000003,39.24000168,8.350000381,40.41999817,7.949999809,0.899999976,0.75,1.230000019,0.469999999
5568,44582,249,120,1.006999969,0.024,0.43900001,0.057,0.003,0.003,0.039999999,0.002,0.059,2643,,0.206944444,44582.20694,,4.70078201,,,1/21/2022 0:00,04:32,04:24,06:50,1,0,10.69999981,949,3.25,175,2.119999886,1,2733,0.828999996,0.024,0.430999994,0.057999998,0.003,0.003,0.041000001,0.002,0.050999999,0.150000006,40.29999924,8.510000229,41.97000122,8.699999809,0.949999988,0.540000021,1.25999999,0.439999998
5569,44582,249,158,0.672999978,0.025,0.437999994,0.057999998,0.003,0.003,0.039999999,0.002,0.044,2760,,0.243055556,44582.24306,1.0,4.970614007,,,1/21/2022 0:00,04:32,04:24,06:50,1,0,10.69999981,949,3.25,175,2.119999886,1,2733,0.828999996,0.024,0.430999994,0.057999998,0.003,0.003,0.041000001,0.002,0.050999999,0.150000006,40.29999924,8.510000229,41.97000122,8.699999809,0.949999988,0.540000021,1.25999999,0.439999998
5570,44582,249,136,0.805999994,0.024,0.416999996,0.057999998,0.003,0.003,0.041999999,0.002,0.050999999,2770,,0.259722222,44582.25972,1.0,4.942046002,,,1/21/2022 0:00,04:32,04:24,06:50,1,0,10.69999981,949,3.25,175,2.119999886,1,2733,0.828999996,0.024,0.430999994,0.057999998,0.003,0.003,0.041000001,0.002,0.050999999,0.150000006,40.29999924,8.510000229,41.97000122,8.699999809,0.949999988,0.540000021,1.25999999,0.439999998
5571,44582,249,146,,,0.0,0.0,0.0,0.0,0.0,0.0,0.0,2760,,0.28125,44582.28125,,5.19612,,,1/21/2022 0:00,04:32,04:24,06:50,1,0,10.69999981,949,3.25,175,2.119999886,1,2733,0.828999996,0.024,0.430999994,0.057999998,0.003,0.003,0.041000001,0.002,0.050999999,0.150000006,40.29999924,8.510000229,41.97000122,8.699999809,0.949999988,0.540000021,1.25999999,0.439999998
5572,44582,250,144,0.662999988,0.030999999,0.412999988,0.061999999,0.003,0.003,0.041999999,0.002,0.041999999,2600,,0.295138889,44582.29514,1.0,4.740564004,,,1/21/2022 0:00,07:05,06:48,08:25,3,0,11.39999962,965,4.5,164,2.25,1,2695,0.646000028,0.034000002,0.391000003,0.059,0.003,0.003,0.041999999,0.002,0.039999999,0.140000001,40.04999924,8.409999847,41.16999817,8.390000343,0.910000026,0.699999988,1.24000001,0.479999989
5573,44582,250,174,0.662999988,0.030999999,0.412999988,0.061999999,0.003,0.003,0.041999999,0.002,0.041999999,2600,,0.295138889,44582.29514,1.0,4.740564004,,,1/21/2022 0:00,07:05,06:48,08:25,3,0,11.39999962,965,4.5,164,2.25,1,2695,0.646000028,0.034000002,0.391000003,0.059,0.003,0.003,0.041999999,0.002,0.039999999,0.140000001,40.04999924,8.409999847,41.16999817,8.390000343,0.910000026,0.699999988,1.24000001,0.479999989
5574,44582,250,151,0.637000024,0.041999999,0.381000012,0.057999998,0.003,0.003,0.041999999,0.002,0.039000001,2705,,0.309027778,44582.30903,1.0,4.893707994,,,1/21/2022 0:00,07:05,06:48,08:25,3,0,11.39999962,965,4.5,164,2.25,1,2695,0.646000028,0.034000002,0.391000003,0.059,0.003,0.003,0.041999999,0.002,0.039999999,0.140000001,40.04999924,8.409999847,41.16999817,8.390000343,0.910000026,0.699999988,1.24000001,0.479999989
5575,44582,250,159,0.666999996,0.027000001,0.416999996,0.059999999,0.003,0.003,0.043000001,0.002,0.041999999,2741,,0.333333333,44582.33333,1.0,4.942156001,,,1/21/2022 0:00,07:05,06:48,08:25,3,0,11.39999962,965,4.5,164,2.25,1,2695,0.646000028,0.034000002,0.391000003,0.059,0.003,0.003,0.041999999,0.002,0.039999999,0.140000001,40.04999924,8.409999847,41.16999817,8.390000343,0.910000026,0.699999988,1.24000001,0.479999989
5576,44582,250,173,0.616999984,0.037,0.354000002,0.057999998,0.003,0.003,0.039999999,0.002,0.035,2736,,0.347916667,44582.34792,1.0,4.944842005,,,1/21/2022 0:00,07:05,06:48,08:25,3,0,11.39999962,965,4.5,164,2.25,1,2695,0.646000028,0.034000002,0.391000003,0.059,0.003,0.003,0.041999999,0.002,0.039999999,0.140000001,40.04999924,8.409999847,41.16999817,8.390000343,0.910000026,0.699999988,1.24000001,0.479999989
5577,44582,251,190,0.829999983,0.024,0.430999994,0.059999999,0.003,0.003,0.043000001,0.002,0.050999999,2605,,0.366666667,44582.36667,1.0,4.697898005,,,1/21/2022 0:00,08:36,08:25,08:48,1,0,9.800000191,949,3.75,193,2.130000114,1,2605,0.829999983,0.024,0.430999994,0.059999999,0.003,0.003,0.043000001,0.002,0.050999999,0.200000003,39.79000092,8.649999619,41.29999924,8.510000229,0.959999979,0.550000012,1.25,0.409999996
5578,44582,252,147,0.70599997,0.044,0.368999988,0.061000001,0.003,0.003,0.041000001,0.002,0.039999999,2706,,0.409722222,44582.40972,1.0,4.872762009,,,1/21/2022 0:00,10:30,09:05,10:45,3,2,12.0,965,2.5,189,2.25,2,2708,0.746999979,0.044,0.365999997,0.059999999,0.003,0.003,0.041999999,0.002,0.039999999,0.170000002,40.0,8.050000191,40.97000122,8.199999809,0.910000026,0.790000021,1.230000019,0.439999998
5579,44582,252,154,0.787999988,0.044,0.363000005,0.059,0.003,0.003,0.041999999,0.002,0.039000001,2710,,0.415277778,44582.41528,1.0,4.852974004,,,1/21/2022 0:00,10:30,09:05,10:45,3,2,12.0,965,2.5,189,2.25,2,2708,0.746999979,0.044,0.365999997,0.059999999,0.003,0.003,0.041999999,0.002,0.039999999,0.170000002,40.0,8.050000191,40.97000122,8.199999809,0.910000026,0.790000021,1.230000019,0.439999998
5580,44582,253,160,0.690999985,0.024,0.407999992,0.057999998,0.003,0.003,0.043000001,0.002,0.041000001,2720,,0.447916667,44582.44792,1.0,4.905484005,,,1/21/2022 0:00,10:20,09:51,12:25,1,0,11.19999981,945,3.5,197,2.130000114,1,2748,0.728999972,0.024,0.419999987,0.057999998,0.003,0.003,0.043000001,0.002,0.045000002,0.349999994,40.31999969,8.81000042,42.09000015,8.710000038,1.00999999,0.50999999,1.25999999,0.419999987
5581,44582,253,140,0.700999975,0.024,0.414000005,0.057999998,0.003,0.003,0.041999999,0.002,0.044,2744,,0.46875,44582.46875,1.0,4.938532008,,,1/21/2022 0:00,10:20,09:51,12:25,1,0,11.19999981,945,3.5,197,2.130000114,1,2748,0.728999972,0.024,0.419999987,0.057999998,0.003,0.003,0.043000001,0.002,0.045000002,0.349999994,40.31999969,8.81000042,42.09000015,8.710000038,1.00999999,0.50999999,1.25999999,0.419999987
5582,44582,253,186,0.764999986,0.024,0.423999995,0.059,0.003,0.003,0.041999999,0.002,0.048,2765,,0.495138889,44582.49514,1.0,4.946912004,,,1/21/2022 0:00,10:20,09:51,12:25,1,0,11.19999981,945,3.5,197,2.130000114,1,2748,0.728999972,0.024,0.419999987,0.057999998,0.003,0.003,0.043000001,0.002,0.045000002,0.349999994,40.31999969,8.81000042,42.09000015,8.710000038,1.00999999,0.50999999,1.25999999,0.419999987
5583,44582,253,180,0.764999986,0.024,0.423999995,0.059,0.003,0.003,0.041999999,0.002,0.048,2765,,0.495138889,44582.49514,1.0,4.946912004,,,1/21/2022 0:00,10:20,09:51,12:25,1,0,11.19999981,945,3.5,197,2.130000114,1,2748,0.728999972,0.024,0.419999987,0.057999998,0.003,0.003,0.043000001,0.002,0.045000002,0.349999994,40.31999969,8.81000042,42.09000015,8.710000038,1.00999999,0.50999999,1.25999999,0.419999987
5584,44582,253,144,0.758000016,0.025,0.435000002,0.059,0.003,0.003,0.043000001,0.002,0.048,2765,,0.517361111,44582.51736,1.0,4.948989995,,,1/21/2022 0:00,10:20,09:51,12:25,1,0,11.19999981,945,3.5,197,2.130000114,1,2748,0.728999972,0.024,0.419999987,0.057999998,0.003,0.003,0.043000001,0.002,0.045000002,0.349999994,40.31999969,8.81000042,42.09000015,8.710000038,1.00999999,0.50999999,1.25999999,0.419999987
5585,44582,254,142,0.611000001,0.030999999,0.407999992,0.061000001,0.003,0.003,0.041999999,0.002,0.037999999,2645,,0.526388889,44582.52639,1.0,4.821123999,,,1/21/2022 0:00,12:25,12:18,14:00,3,0,10.10000038,14,4.0,157,2.25,1,2714,0.65200001,0.033,0.388999999,0.057999998,0.003,0.003,0.041999999,0.002,0.039000001,0.0,0.0,0.0,0.0,0.0,0.0,0.0,0.0,0.0
5586,44582,254,146,0.728999972,0.033,0.388000011,0.059,0.003,0.003,0.041999999,0.002,0.043000001,2738,,0.541666667,44582.54167,1.0,4.914914009,,,1/21/2022 0:00,12:25,12:18,14:00,3,0,10.10000038,14,4.0,157,2.25,1,2714,0.65200001,0.033,0.388999999,0.057999998,0.003,0.003,0.041999999,0.002,0.039000001,0.0,0.0,0.0,0.0,0.0,0.0,0.0,0.0,0.0
5587,44582,254,121,0.712000012,0.030999999,0.39199999,0.057999998,0.003,0.003,0.041000001,0.002,0.043000001,2735,,0.555555556,44582.55556,1.0,4.918855997,,,1/21/2022 0:00,12:25,12:18,14:00,3,0,10.10000038,14,4.0,157,2.25,1,2714,0.65200001,0.033,0.388999999,0.057999998,0.003,0.003,0.041999999,0.002,0.039000001,0.0,0.0,0.0,0.0,0.0,0.0,0.0,0.0,0.0
5588,44582,254,136,0.555000007,0.037,0.365999997,0.054000001,0.003,0.003,0.041000001,0.002,0.032000002,2740,,0.583333333,44582.58333,1.0,4.970857997,,,1/21/2022 0:00,12:25,12:18,14:00,3,0,10.10000038,14,4.0,157,2.25,1,2714,0.65200001,0.033,0.388999999,0.057999998,0.003,0.003,0.041999999,0.002,0.039000001,0.0,0.0,0.0,0.0,0.0,0.0,0.0,0.0,0.0
5589,44582,255,152,0.633000016,0.028999999,0.379000008,0.056000002,0.003,0.003,0.039999999,0.002,0.037,2757,,0.604861111,44582.60486,1.0,4.975281995,,,1/21/2022 0:00,14:14,14:00,15:23,1,0,11.5,5,3.5,184,2.130000114,1,2759,0.677999973,0.028000001,0.375,0.056000002,0.003,0.003,0.039999999,0.002,0.041000001,0.270000011,40.40999985,8.819999695,40.79999924,8.430000305,0.899999976,0.660000026,1.220000029,0.449999988
5590,44582,255,160,0.722000003,0.027000001,0.370999992,0.055,0.003,0.003,0.039999999,0.002,0.044,2762,,0.629166667,44582.62917,1.0,4.956307999,,,1/21/2022 0:00,14:14,14:00,15:23,1,0,11.5,5,3.5,184,2.130000114,1,2759,0.677999973,0.028000001,0.375,0.056000002,0.003,0.003,0.039999999,0.002,0.041000001,0.270000011,40.40999985,8.819999695,40.79999924,8.430000305,0.899999976,0.660000026,1.220000029,0.449999988
5591,44582,256,158,0.617999971,0.041999999,0.360000014,0.057,0.003,0.003,0.041999999,0.002,0.037999999,2708,,0.652777778,44582.65278,1.0,4.90448001,,,1/21/2022 0:00,16:10,15:20,18:32,3,0,11.30000019,14,3.75,150,2.25,1,2721,0.630999982,0.030999999,0.39199999,0.056000002,0.003,0.003,0.041999999,0.002,0.039999999,0.189999998,40.41999817,8.75,40.79999924,8.220000267,0.889999986,0.74000001,1.210000038,0.49000001
5592,44582,256,120,0.66900003,0.035,0.375,0.056000002,0.003,0.003,0.041000001,0.002,0.041999999,2698,,0.675694444,44582.67569,1.0,4.87679999,,,1/21/2022 0:00,16:10,15:20,18:32,3,0,11.30000019,14,3.75,150,2.25,1,2721,0.630999982,0.030999999,0.39199999,0.056000002,0.003,0.003,0.041999999,0.002,0.039999999,0.189999998,40.41999817,8.75,40.79999924,8.220000267,0.889999986,0.74000001,1.210000038,0.49000001
5593,44582,256,163,0.68599999,0.023,0.423000008,0.057999998,0.003,0.003,0.043000001,0.002,0.043000001,2731,,0.71875,44582.71875,1.0,4.923274004,,,1/21/2022 0:00,16:10,15:20,18:32,3,0,11.30000019,14,3.75,150,2.25,1,2721,0.630999982,0.030999999,0.39199999,0.056000002,0.003,0.003,0.041999999,0.002,0.039999999,0.189999998,40.41999817,8.75,40.79999924,8.220000267,0.889999986,0.74000001,1.210000038,0.49000001
5594,44582,256,147,0.549000025,0.023,0.411000013,0.052000001,0.003,0.003,0.043000001,0.002,0.037999999,2733,,0.727083333,44582.72708,1.0,4.972527992,,,1/21/2022 0:00,16:10,15:20,18:32,3,0,11.30000019,14,3.75,150,2.25,1,2721,0.630999982,0.030999999,0.39199999,0.056000002,0.003,0.003,0.041999999,0.002,0.039999999,0.189999998,40.41999817,8.75,40.79999924,8.220000267,0.889999986,0.74000001,1.210000038,0.49000001
5595,44582,256,183,,,0.0,0.0,0.0,0.0,0.0,0.0,0.0,2739,,0.75,44582.75,,5.16528,,,1/21/2022 0:00,16:10,15:20,18:32,3,0,11.30000019,14,3.75,150,2.25,1,2721,0.630999982,0.030999999,0.39199999,0.056000002,0.003,0.003,0.041999999,0.002,0.039999999,0.189999998,40.41999817,8.75,40.79999924,8.220000267,0.889999986,0.74000001,1.210000038,0.49000001
5596,44582,257,151,0.689999998,0.025,0.382999986,0.057,0.003,0.003,0.043000001,0.002,0.041999999,2641,,0.783333333,44582.78333,1.0,4.791944,,,1/21/2022 0:00,18:27,18:23,20:25,1,0,11.89999962,5,3.210000038,189,2.130000114,1,2725,0.699999988,0.026000001,0.398999989,0.057,0.003,0.003,0.041999999,0.002,0.041999999,0.230000004,40.40999985,8.760000229,41.38999939,8.479999542,0.930000007,0.5,1.230000019,0.419999987
5597,44582,257,155,0.829999983,0.027000001,0.414000005,0.057999998,0.003,0.003,0.039999999,0.002,0.048,2769,,0.806944444,44582.80694,1.0,4.933322006,,,1/21/2022 0:00,18:27,18:23,20:25,1,0,11.89999962,5,3.210000038,189,2.130000114,1,2725,0.699999988,0.026000001,0.398999989,0.057,0.003,0.003,0.041999999,0.002,0.041999999,0.230000004,40.40999985,8.760000229,41.38999939,8.479999542,0.930000007,0.5,1.230000019,0.419999987
5598,44582,257,140,0.579999983,0.026000001,0.400999993,0.057,0.003,0.003,0.041999999,0.002,0.035999998,2766,,0.825,44582.825,1.0,5.006048005,,,1/21/2022 0:00,18:27,18:23,20:25,1,0,11.89999962,5,3.210000038,189,2.130000114,1,2725,0.699999988,0.026000001,0.398999989,0.057,0.003,0.003,0.041999999,0.002,0.041999999,0.230000004,40.40999985,8.760000229,41.38999939,8.479999542,0.930000007,0.5,1.230000019,0.419999987
5599,44582,258,145,0.588999987,0.027000001,0.409000009,0.059999999,0.003,0.003,0.043000001,0.002,0.041999999,2569,,0.859722222,44582.85972,1.0,4.719392005,,,1/21/2022 0:00,20:35,20:18,21:27,3,0,10.0,14,5.800000191,170,2.25,1,2625,0.521000028,0.035999998,0.379999995,0.059999999,0.003,0.003,0.043000001,0.002,0.034000002,0.360000014,40.38999939,8.569999695,40.63999939,8.25,0.839999974,0.870000005,1.210000038,0.5
5600,44582,258,156,0.453000009,0.044,0.351000011,0.061000001,0.003,0.003,0.041999999,0.002,0.026000001,2681,,0.89375,44582.89375,1.0,4.914707997,,,1/21/2022 0:00,20:35,20:18,21:27,3,0,10.0,14,5.800000191,170,2.25,1,2625,0.521000028,0.035999998,0.379999995,0.059999999,0.003,0.003,0.043000001,0.002,0.034000002,0.360000014,40.38999939,8.569999695,40.63999939,8.25,0.839999974,0.870000005,1.210000038,0.5
5601,44582,259,148,,,0.0,0.0,0.0,0.0,0.0,0.0,0.0,2695,,0.901388889,44582.90139,,5.10103,,,1/21/2022 0:00,21:27,21:23,23:11,1,0,11.30000019,005,3.230000019,166,2.119999886,1,2745,0.629000008,0.024,0.402999997,0.057,0.003,0.003,0.041000001,0.002,0.044,0.25,39.75999832,8.409999847,41.95000076,8.359999657,0.939999998,0.469999999,1.25999999,0.419999987
