Repository: rcalix1/TimeSeriesGPT

## Runs

* https://github.com/keonlee9420/Soft-DTW-Loss/tree/main
* These are older and will be archived
*

File: runs/Exp14/files/merged_seq_5998_CIVS.csv (part 60 of 61)
pd_index,date_f1,CNUM,LNUM_f1,SI_f1,S_f1,MN_f1,P_f1,CU_f1,NI_f1,CR_f1,MO_f1,TI_f1,HM_Temp_f1,ProbeSi_f1,Time_f1,Timestamp_f1,Compliant_eq_1_f1,C_perce_sat_f1,Before_After_f1,Good_bad_f1,date,Slag_Time_f2,Open_Time_f2,Close_Time_f2,Taphole_f2,Pipe_burn_hole_f2,Taphole_Length_f2,Clay_box_f2,Clay_Close_hole_ft3_f2,Clay_temp_f2,Drill_bit_size_f2,Drill_shafts_used_f2,Cast_Avg_Temp_f2,Cast_Avg_Si_f2,Cast_Avg_S_f2,Cast_Avg_Mn_f2,Cast_Avg_P_f2,Cast_Avg_Cu_f2,Cast_Avg_Ni_f2,Cast_Avg_Cr_f2,Cast_Avg_Mo_f2,Cast_Avg_Ti_f2,Slag_Fe_f2,Slag_SiO2_f2,Slag_Al2O3_f2,Slag_CaO_f2,Slag_MgO_f2,Slag_S_f2,Slag_K2O_f2,Slag_B_SiO2_f2,Slag_TiO2_f2
5801,44587,319,138,0.911000013,0.028000001,0.442000002,0.059999999,0.003,0.003,0.045000002,0.002,0.048,2710,,0.908333333,44587.90833,1.0,4.823125996,,,1/26/2022 0:00,21:05,20:52,22:08,2,0,10.0,16,2.230000019,225,2.25,1,2709,0.876999974,0.028000001,0.425000012,0.059999999,0.003,0.003,0.045000002,0.002,0.048999999,0.200000003,41.08000183,8.510000229,40.06000137,8.800000191,0.810000002,1.049999952,1.190000057,0.5
5802,44587,320,142,,,0.0,0.0,0.0,0.0,0.0,0.0,0.0,2676,,0.949305556,44587.94931,,5.07533,,,1/26/2022 0:00,22:35,22:02,23:52,1,0,10.0,40,2.0,174,2.130000114,1,2703,0.822000027,0.025,0.419999987,0.061999999,0.003,0.003,0.046,0.002,0.048999999,0.159999996,40.20999908,8.880000114,41.02000046,8.81000042,0.959999979,0.680000007,1.24000001,0.409999996
5803,44587,320,151,0.788999975,0.027000001,0.423000008,0.061000001,0.003,0.003,0.046,0.002,0.046,2676,,0.949305556,44587.94931,1.0,4.811654008,,,1/26/2022 0:00,22:35,22:02,23:52,1,0,10.0,40,2.0,174,2.130000114,1,2703,0.822000027,0.025,0.419999987,0.061999999,0.003,0.003,0.046,0.002,0.048999999,0.159999996,40.20999908,8.880000114,41.02000046,8.81000042,0.959999979,0.680000007,1.24000001,0.409999996
5804,44587,320,160,0.853999972,0.023,0.416999996,0.061999999,0.003,0.003,0.046,0.002,0.052000001,2731,,0.98125,44587.98125,1.0,4.869706009,,,1/26/2022 0:00,22:35,22:02,23:52,1,0,10.0,40,2.0,174,2.130000114,1,2703,0.822000027,0.025,0.419999987,0.061999999,0.003,0.003,0.046,0.002,0.048999999,0.159999996,40.20999908,8.880000114,41.02000046,8.81000042,0.959999979,0.680000007,1.24000001,0.409999996
5805,44587,321,180,0.751999974,0.024,0.441000015,0.056000002,0.003,0.003,0.043000001,0.002,0.046999998,2707,,0.025,44587.025,1.0,4.870168008,,,1/26/2022 0:00,23:58,23:50,01:30,2,0,10.5,16,2.25,170,2.25,1,2731,0.776000023,0.025,0.421999991,0.057999998,0.003,0.003,0.041999999,0.002,0.046,0.460000008,40.20000076,8.649999619,40.83000183,8.819999695,0.920000017,0.670000017,1.24000001,0.439999998
5806,44587,321,146,0.800999999,0.028000001,0.407000005,0.059999999,0.003,0.003,0.041000001,0.002,0.046,2750,,0.040277778,44587.04028,1.0,4.912786001,,,1/26/2022 0:00,23:58,23:50,01:30,2,0,10.5,16,2.25,170,2.25,1,2731,0.776000023,0.025,0.421999991,0.057999998,0.003,0.003,0.041999999,0.002,0.046,0.460000008,40.20000076,8.649999619,40.83000183,8.819999695,0.920000017,0.670000017,1.24000001,0.439999998
5807,44587,321,148,0.776000023,0.024,0.418000013,0.059,0.003,0.003,0.041999999,0.002,0.046,2736,,0.052777778,44587.05278,1.0,4.902213993,,,1/26/2022 0:00,23:58,23:50,01:30,2,0,10.5,16,2.25,170,2.25,1,2731,0.776000023,0.025,0.421999991,0.057999998,0.003,0.003,0.041999999,0.002,0.046,0.460000008,40.20000076,8.649999619,40.83000183,8.819999695,0.920000017,0.670000017,1.24000001,0.439999998
5808,44587,327,182,,,0.0,0.0,0.0,0.0,0.0,0.0,0.0,2572,,0.670138889,44587.67014,,4.92627,,,1/27/2022 0:00,15:08,14:51,17:04,2,0,10.39999962,16,1.039999962,120,2.25,1,2652,0.647000015,0.041000001,0.351999998,0.052999999,0.003,0.003,0.037999999,0.002,0.033,0.389999986,43.52999878,9.109999657,38.11000061,8.340000153,0.850000024,0.889999986,1.070000052,0.479999989
5809,44588,327,182,0.647000015,0.041000001,0.351999998,0.052999999,0.003,0.003,0.037999999,0.002,0.033,2572,,0.670138889,44588.67014,1.0,4.701665995,,,1/27/2022 0:00,15:08,14:51,17:04,2,0,10.39999962,16,1.039999962,120,2.25,1,2652,0.647000015,0.041000001,0.351999998,0.052999999,0.003,0.003,0.037999999,0.002,0.033,0.389999986,43.52999878,9.109999657,38.11000061,8.340000153,0.850000024,0.889999986,1.070000052,0.479999989
5810,44588,327,193,,,0.0,0.0,0.0,0.0,0.0,0.0,0.0,2692,,0.694444444,44588.69444,,5.09846,,,1/27/2022 0:00,15:08,14:51,17:04,2,0,10.39999962,16,1.039999962,120,2.25,1,2652,0.647000015,0.041000001,0.351999998,0.052999999,0.003,0.003,0.037999999,0.002,0.033,0.389999986,43.52999878,9.109999657,38.11000061,8.340000153,0.850000024,0.889999986,1.070000052,0.479999989
5811,44588,327,152,,,0.0,0.0,0.0,0.0,0.0,0.0,0.0,2693,,0.709722222,44588.70972,,5.09846,,,1/27/2022 0:00,15:08,14:51,17:04,2,0,10.39999962,16,1.039999962,120,2.25,1,2652,0.647000015,0.041000001,0.351999998,0.052999999,0.003,0.003,0.037999999,0.002,0.033,0.389999986,43.52999878,9.109999657,38.11000061,8.340000153,0.850000024,0.889999986,1.070000052,0.479999989
5812,44588,322,142,0.768000007,0.029999999,0.372999996,0.056000002,0.003,0.003,0.043000001,0.002,0.043000001,2700,,0.084722222,44588.08472,1.0,4.850623998,,,1/27/2022 0:00,03:13,01:26,03:32,1,0,10.5,40,2.0,182,2.130000114,1,2718,0.735000014,0.030999999,0.365999997,0.054000001,0.003,0.003,0.041000001,0.002,0.041000001,0.239999995,39.33000183,8.819999695,40.50999832,8.609999657,1.120000005,0.75,1.25,0.389999986
5813,44588,322,151,0.85799998,0.028999999,0.372000009,0.056000002,0.003,0.003,0.041000001,0.002,0.046999998,2742,,0.105555556,44588.10556,1.0,4.884776006,,,1/27/2022 0:00,03:13,01:26,03:32,1,0,10.5,40,2.0,182,2.130000114,1,2718,0.735000014,0.030999999,0.365999997,0.054000001,0.003,0.003,0.041000001,0.002,0.041000001,0.239999995,39.33000183,8.819999695,40.50999832,8.609999657,1.120000005,0.75,1.25,0.389999986
5814,44588,322,136,0.578000009,0.033,0.352999985,0.050999999,0.003,0.003,0.039999999,0.002,0.034000002,2714,,0.128472222,44588.12847,1.0,4.929973997,,,1/27/2022 0:00,03:13,01:26,03:32,1,0,10.5,40,2.0,182,2.130000114,1,2718,0.735000014,0.030999999,0.365999997,0.054000001,0.003,0.003,0.041000001,0.002,0.041000001,0.239999995,39.33000183,8.819999695,40.50999832,8.609999657,1.120000005,0.75,1.25,0.389999986
5815,44588,323,173,0.623000026,0.023,0.388000011,0.054000001,0.003,0.003,0.043000001,0.002,0.039999999,2585,,0.138194444,44588.13819,1.0,4.734973992,,,1/27/2022 0:00,03:00,02:52,05:06,2,0,11.0,16,2.230000019,262,2.25,1,2683,0.883000016,0.024,0.393000007,0.052999999,0.003,0.003,0.041999999,0.002,0.039999999,0.189999998,40.11999893,8.909999847,41.27000046,8.81000042,0.99000001,0.560000002,1.25,0.430000007
5816,44588,323,132,0.788999975,0.023,0.404000014,0.052000001,0.003,0.003,0.041999999,0.002,0.039999999,2729,,0.174305556,44588.17431,1.0,4.890222008,,,1/27/2022 0:00,03:00,02:52,05:06,2,0,11.0,16,2.230000019,262,2.25,1,2683,0.883000016,0.024,0.393000007,0.052999999,0.003,0.003,0.041999999,0.002,0.039999999,0.189999998,40.11999893,8.909999847,41.27000046,8.81000042,0.99000001,0.560000002,1.25,0.430000007
5817,44588,323,184,1.238000035,0.025,0.386999995,0.052999999,0.003,0.003,0.041000001,0.002,0.041000001,2737,,0.202777778,44588.20278,,4.762275989,,,1/27/2022 0:00,03:00,02:52,05:06,2,0,11.0,16,2.230000019,262,2.25,1,2683,0.883000016,0.024,0.393000007,0.052999999,0.003,0.003,0.041999999,0.002,0.039999999,0.189999998,40.11999893,8.909999847,41.27000046,8.81000042,0.99000001,0.560000002,1.25,0.430000007
5818,44588,324,191,0.620000005,0.021,0.400999993,0.054000001,0.003,0.003,0.041000001,0.002,0.041999999,2714,,0.225694444,44588.22569,1.0,4.922107998,,,1/27/2022 0:00,05:10,05:04,07:30,1,0,10.39999962,40,1.0,168,2.130000114,1,2734,0.690999985,0.021,0.405999988,0.055,0.003,0.003,0.041999999,0.002,0.046999998,0.129999995,40.90000153,9.069999695,41.27000046,8.989999771,0.980000019,0.730000019,1.230000019,0.430000007
5819,44588,324,138,0.726999998,0.018999999,0.393999994,0.056000002,0.003,0.003,0.041999999,0.002,0.048999999,2742,,0.251388889,44588.25139,1.0,4.930002,,,1/27/2022 0:00,05:10,05:04,07:30,1,0,10.39999962,40,1.0,168,2.130000114,1,2734,0.690999985,0.021,0.405999988,0.055,0.003,0.003,0.041999999,0.002,0.046999998,0.129999995,40.90000153,9.069999695,41.27000046,8.989999771,0.980000019,0.730000019,1.230000019,0.430000007
5820,44588,324,180,0.726000011,0.022,0.421999991,0.056000002,0.003,0.003,0.044,0.002,0.050000001,2746,,0.286111111,44588.28611,1.0,4.935035996,,,1/27/2022 0:00,05:10,05:04,07:30,1,0,10.39999962,40,1.0,168,2.130000114,1,2734,0.690999985,0.021,0.405999988,0.055,0.003,0.003,0.041999999,0.002,0.046999998,0.129999995,40.90000153,9.069999695,41.27000046,8.989999771,0.980000019,0.730000019,1.230000019,0.430000007
5821,44588,326,173,0.810000002,0.023,0.372999996,0.056000002,0.003,0.003,0.041000001,0.002,0.052000001,2643,,0.572916667,44588.57292,1.0,4.760733999,,,1/27/2022 0:00,13:44,12:46,14:54,1,0,10.5,40,5.0,165,2.130000114,1,2678,0.949999988,0.023,0.381999999,0.057,0.003,0.003,0.041999999,0.002,0.059999999,0.159999996,38.91999817,9.359999657,41.74000168,8.470000267,1.110000014,0.479999989,1.289999962,0.360000014
5822,44588,326,161,1.088999987,0.023,0.39199999,0.057999998,0.003,0.003,0.041999999,0.002,0.067000002,2714,,0.593055556,44588.59306,,4.774346004,,,1/27/2022 0:00,13:44,12:46,14:54,1,0,10.5,40,5.0,165,2.130000114,1,2678,0.949999988,0.023,0.381999999,0.057,0.003,0.003,0.041999999,0.002,0.059999999,0.159999996,38.91999817,9.359999657,41.74000168,8.470000267,1.110000014,0.479999989,1.289999962,0.360000014
5823,44588,328,190,,,0.0,0.0,0.0,0.0,0.0,0.0,0.0,2690,,0.738888889,44588.73889,,5.09589,,,1/27/2022 0:00,18:40,17:10,19:00,1,0,11.0,10,2.0,165,2.130000114,1,2689,0.686999977,0.037999999,0.386999995,0.057,0.003,0.003,0.039999999,0.002,0.039999999,0.140000001,40.08000183,8.800000191,40.47999954,8.670000076,0.970000029,0.709999979,1.230000019,0.419999987
5824,44588,328,149,0.73299998,0.041000001,0.358999997,0.057999998,0.003,0.003,0.039999999,0.002,0.041000001,2706,,0.774305556,44588.77431,1.0,4.866302006,,,1/27/2022 0:00,18:40,17:10,19:00,1,0,11.0,10,2.0,165,2.130000114,1,2689,0.686999977,0.037999999,0.386999995,0.057,0.003,0.003,0.039999999,0.002,0.039999999,0.140000001,40.08000183,8.800000191,40.47999954,8.670000076,0.970000029,0.709999979,1.230000019,0.419999987
5825,44588,328,142,0.640999973,0.035,0.414000005,0.056000002,0.003,0.003,0.039999999,0.002,0.039000001,2673,,0.78125,44588.78125,1.0,4.850592008,,,1/27/2022 0:00,18:40,17:10,19:00,1,0,11.0,10,2.0,165,2.130000114,1,2689,0.686999977,0.037999999,0.386999995,0.057,0.003,0.003,0.039999999,0.002,0.039999999,0.140000001,40.08000183,8.800000191,40.47999954,8.670000076,0.970000029,0.709999979,1.230000019,0.419999987
5826,44588,330,121,0.861999989,0.009,0.363000005,0.061999999,0.001,0.004,0.039000001,0.003,0.041999999,2656,,0.889583333,44588.88958,1.0,4.765944004,,,1/27/2022 0:00,20:53,20:47,23:00,1,1,10.0,10,2.0,164,2.130000114,1,2698,0.77700001,0.02,0.372999996,0.059,0.002,0.003,0.039000001,0.002,0.043000001,0.180000007,39.65999985,8.390000343,39.99000168,8.329999924,0.939999998,0.720000029,1.220000029,0.439999998
5827,44588,330,183,0.791999996,0.021,0.395000011,0.055,0.003,0.003,0.039000001,0.002,0.050999999,2711,,0.930555556,44588.93056,1.0,4.863150002,,,1/27/2022 0:00,20:53,20:47,23:00,1,1,10.0,10,2.0,164,2.130000114,1,2698,0.77700001,0.02,0.372999996,0.059,0.002,0.003,0.039000001,0.002,0.043000001,0.180000007,39.65999985,8.390000343,39.99000168,8.329999924,0.939999998,0.720000029,1.220000029,0.439999998
5828,44588,330,160,0.676999986,0.028999999,0.361999989,0.059999999,0.003,0.003,0.039000001,0.002,0.035999998,2727,,0.944444444,44588.94444,1.0,4.916156005,,,1/27/2022 0:00,20:53,20:47,23:00,1,1,10.0,10,2.0,164,2.130000114,1,2698,0.77700001,0.02,0.372999996,0.059,0.002,0.003,0.039000001,0.002,0.043000001,0.180000007,39.65999985,8.390000343,39.99000168,8.329999924,0.939999998,0.720000029,1.220000029,0.439999998
5829,44588,331,147,0.70599997,0.013,0.365999997,0.056000002,0.001,0.004,0.039000001,0.003,0.045000002,2745,,0.008333333,44588.00833,1.0,4.940698008,,,1/27/2022 0:00,23:10,22:59,00:54,2,0,10.0,32,2.480000019,161,2.25,1,2709,0.758000016,0.023,0.379000008,0.056000002,0.004,0.004,0.037999999,0.003,0.046,0.239999995,40.25,8.229999542,39.54999924,8.140000343,0.850000024,0.790000021,1.179999948,0.449999988
5830,44588,331,155,,,0.0,0.0,0.0,0.0,0.0,0.0,0.0,2745,,0.0375,44588.0375,,5.17299,,,1/27/2022 0:00,23:10,22:59,00:54,2,0,10.0,32,2.480000019,161,2.25,1,2709,0.758000016,0.023,0.379000008,0.056000002,0.004,0.004,0.037999999,0.003,0.046,0.239999995,40.25,8.229999542,39.54999924,8.140000343,0.850000024,0.790000021,1.179999948,0.449999988
5831,44588,331,156,0.81099999,0.033,0.39199999,0.055,0.007,0.003,0.037999999,0.002,0.046,2618,,0.966666667,44588.96667,1.0,4.721306003,,,1/27/2022 0:00,23:10,22:59,00:54,2,0,10.0,32,2.480000019,161,2.25,1,2709,0.758000016,0.023,0.379000008,0.056000002,0.004,0.004,0.037999999,0.003,0.046,0.239999995,40.25,8.229999542,39.54999924,8.140000343,0.850000024,0.790000021,1.179999948,0.449999988
5832,44588,331,150,0.577000022,0.005,0.361000001,0.054000001,0.001,0.004,0.039000001,0.003,0.043000001,2730,,0.989583333,44588.98958,1.0,4.963847993,,,1/27/2022 0:00,23:10,22:59,00:54,2,0,10.0,32,2.480000019,161,2.25,1,2709,0.758000016,0.023,0.379000008,0.056000002,0.004,0.004,0.037999999,0.003,0.046,0.239999995,40.25,8.229999542,39.54999924,8.140000343,0.850000024,0.790000021,1.179999948,0.449999988
5833,44589,332,194,0.681999981,0.023,0.391000003,0.057,0.003,0.003,0.041000001,0.002,0.046,2722,,0.068055556,44589.06806,1.0,4.911098006,,,1/28/2022 0:00,01:01,00:53,03:06,1,0,10.5,10,2.0,154,2.130000114,1,2733,0.662,0.024,0.374000013,0.059,0.002,0.003,0.041000001,0.002,0.041000001,0.189999998,40.11000061,8.760000229,40.20999908,8.399999619,0.930000007,0.699999988,1.210000038,0.439999998
5834,44589,332,148,0.582000017,0.013,0.358999997,0.057999998,0.001,0.004,0.041000001,0.003,0.039000001,2732,,0.091666667,44589.09167,1.0,4.960291995,,,1/28/2022 0:00,01:01,00:53,03:06,1,0,10.5,10,2.0,154,2.130000114,1,2733,0.662,0.024,0.374000013,0.059,0.002,0.003,0.041000001,0.002,0.041000001,0.189999998,40.11000061,8.760000229,40.20999908,8.399999619,0.930000007,0.699999988,1.210000038,0.439999998
5835,44589,332,154,0.72299999,0.035,0.372999996,0.061999999,0.003,0.003,0.039999999,0.002,0.037999999,2747,,0.121527778,44589.12153,1.0,4.927414003,,,1/28/2022 0:00,01:01,00:53,03:06,1,0,10.5,10,2.0,154,2.130000114,1,2733,0.662,0.024,0.374000013,0.059,0.002,0.003,0.041000001,0.002,0.041000001,0.189999998,40.11000061,8.760000229,40.20999908,8.399999619,0.930000007,0.699999988,1.210000038,0.439999998
5836,44589,333,180,0.444999993,0.009,0.36500001,0.054000001,0.001,0.004,0.039999999,0.003,0.035,2704,,0.15625,44589.15625,1.0,4.964730002,,,1/28/2022 0:00,03:40,03:06,04:52,2,0,12.0,32,1.970000029,159,2.25,1,2713,0.486000001,0.01,0.363000005,0.054000001,0.001,0.004,0.039999999,0.003,0.035999998,0.460000008,39.84000015,8.109999657,39.5,8.039999962,0.839999974,0.779999971,1.190000057,0.449999988
5837,44589,333,146,0.52700001,0.012,0.361999989,0.052999999,0.001,0.004,0.039999999,0.003,0.037999999,2711,,0.177083333,44589.17708,1.0,4.948635997,,,1/28/2022 0:00,03:40,03:06,04:52,2,0,12.0,32,1.970000029,159,2.25,1,2713,0.486000001,0.01,0.363000005,0.054000001,0.001,0.004,0.039999999,0.003,0.035999998,0.460000008,39.84000015,8.109999657,39.5,8.039999962,0.839999974,0.779999971,1.190000057,0.449999988
5838,44589,333,151,,,0.0,0.0,0.0,0.0,0.0,0.0,0.0,2724,,0.19375,44589.19375,,5.14472,,,1/28/2022 0:00,03:40,03:06,04:52,2,0,12.0,32,1.970000029,159,2.25,1,2713,0.486000001,0.01,0.363000005,0.054000001,0.001,0.004,0.039999999,0.003,0.035999998,0.460000008,39.84000015,8.109999657,39.5,8.039999962,0.839999974,0.779999971,1.190000057,0.449999988
5839,44589,334,181,0.745000005,0.035999998,0.372999996,0.057,0.003,0.003,0.039999999,0.002,0.044,2690,,0.21875,44589.21875,1.0,4.842173999,,,1/28/2022 0:00,05:22,04:51,07:10,1,0,10.5,10,2.24000001,148,2.130000114,1,2734,0.720000029,0.030999999,0.386000007,0.056000002,0.003,0.003,0.041000001,0.002,0.044,0.370000005,41.38999939,9.409999847,41.77000046,8.979999542,0.970000029,0.709999979,1.230000019,0.460000008
5840,44589,334,155,0.855000019,0.033,0.386000007,0.057999998,0.003,0.003,0.039999999,0.002,0.045000002,2754,,0.252777778,44589.25278,1.0,4.899257995,,,1/28/2022 0:00,05:22,04:51,07:10,1,0,10.5,10,2.24000001,148,2.130000114,1,2734,0.720000029,0.030999999,0.386000007,0.056000002,0.003,0.003,0.041000001,0.002,0.044,0.370000005,41.38999939,9.409999847,41.77000046,8.979999542,0.970000029,0.709999979,1.230000019,0.460000008
5841,44589,334,136,0.694000006,0.022,0.393999994,0.054000001,0.003,0.003,0.039999999,0.002,0.046,2756,,0.258333333,44589.25833,1.0,4.957681998,,,1/28/2022 0:00,05:22,04:51,07:10,1,0,10.5,10,2.24000001,148,2.130000114,1,2734,0.720000029,0.030999999,0.386000007,0.056000002,0.003,0.003,0.041000001,0.002,0.044,0.370000005,41.38999939,9.409999847,41.77000046,8.979999542,0.970000029,0.709999979,1.230000019,0.460000008
5842,44589,334,120,0.586000025,0.032000002,0.388999999,0.055,0.003,0.003,0.041999999,0.002,0.039000001,2737,,0.294444444,44589.29444,1.0,4.960991992,,,1/28/2022 0:00,05:22,04:51,07:10,1,0,10.5,10,2.24000001,148,2.130000114,1,2734,0.720000029,0.030999999,0.386000007,0.056000002,0.003,0.003,0.041000001,0.002,0.044,0.370000005,41.38999939,9.409999847,41.77000046,8.979999542,0.970000029,0.709999979,1.230000019,0.460000008
5843,44589,335,161,0.662999988,0.025,0.400000006,0.056000002,0.003,0.003,0.041999999,0.002,0.048,2723,,0.331944444,44589.33194,1.0,4.919340003,,,1/28/2022 0:00,07:10,07:07,08:43,2,3,12.0,32,1.730000019,180,2.25,2,2726,0.629999995,0.028000001,0.381000012,0.054000001,0.003,0.003,0.041000001,0.002,0.041000001,0.150000006,40.02000046,8.510000229,40.27999878,8.220000267,0.899999976,0.790000021,1.210000038,0.469999999
5844,44589,335,144,0.649999976,0.028999999,0.375999987,0.052999999,0.003,0.003,0.039999999,0.002,0.037999999,2722,,0.332638889,44589.33264,1.0,4.919518008,,,1/28/2022 0:00,07:10,07:07,08:43,2,3,12.0,32,1.730000019,180,2.25,2,2726,0.629999995,0.028000001,0.381000012,0.054000001,0.003,0.003,0.041000001,0.002,0.041000001,0.150000006,40.02000046,8.510000229,40.27999878,8.220000267,0.899999976,0.790000021,1.210000038,0.469999999
5845,44589,335,150,0.577000022,0.028999999,0.368000001,0.054000001,0.003,0.003,0.041000001,0.002,0.037,2733,,0.35625,44589.35625,1.0,4.959583993,,,1/28/2022 0:00,07:10,07:07,08:43,2,3,12.0,32,1.730000019,180,2.25,2,2726,0.629999995,0.028000001,0.381000012,0.054000001,0.003,0.003,0.041000001,0.002,0.041000001,0.150000006,40.02000046,8.510000229,40.27999878,8.220000267,0.899999976,0.790000021,1.210000038,0.469999999
5846,44589,336,149,0.61500001,0.030999999,0.372000009,0.052999999,0.003,0.003,0.039999999,0.002,0.039000001,2634,,0.375,44589.375,1.0,4.806095998,,,1/28/2022 0:00,08:46,08:41,11:15,1,0,10.39999962,10,2.180000067,182,2.119999886,1,2716,0.730000019,0.026000001,0.386000007,0.054000001,0.003,0.003,0.041000001,0.002,0.048,0.170000002,39.88000107,8.680000305,40.68999863,8.31000042,0.949999988,0.699999988,1.230000019,0.449999988
5847,44589,336,154,0.723999977,0.028000001,0.368000001,0.054000001,0.003,0.003,0.043000001,0.002,0.045000002,2732,,0.402777778,44589.40278,1.0,4.911844006,,,1/28/2022 0:00,08:46,08:41,11:15,1,0,10.39999962,10,2.180000067,182,2.119999886,1,2716,0.730000019,0.026000001,0.386000007,0.054000001,0.003,0.003,0.041000001,0.002,0.048,0.170000002,39.88000107,8.680000305,40.68999863,8.31000042,0.949999988,0.699999988,1.230000019,0.449999988
5848,44589,336,192,0.637000024,0.025,0.391000003,0.052999999,0.003,0.003,0.041999999,0.002,0.044,2765,,0.426388889,44589.42639,1.0,4.987247993,,,1/28/2022 0:00,08:46,08:41,11:15,1,0,10.39999962,10,2.180000067,182,2.119999886,1,2716,0.730000019,0.026000001,0.386000007,0.054000001,0.003,0.003,0.041000001,0.002,0.048,0.170000002,39.88000107,8.680000305,40.68999863,8.31000042,0.949999988,0.699999988,1.230000019,0.449999988
5849,44589,336,122,0.943000019,0.018999999,0.414000005,0.057999998,0.003,0.003,0.039000001,0.002,0.061999999,2735,,0.46875,44589.46875,1.0,4.852661995,,,1/28/2022 0:00,08:46,08:41,11:15,1,0,10.39999962,10,2.180000067,182,2.119999886,1,2716,0.730000019,0.026000001,0.386000007,0.054000001,0.003,0.003,0.041000001,0.002,0.048,0.170000002,39.88000107,8.680000305,40.68999863,8.31000042,0.949999988,0.699999988,1.230000019,0.449999988
5850,44589,337,158,0.690999985,0.021,0.397000015,0.055,0.003,0.003,0.044,0.002,0.050000001,2697,,0.48125,44589.48125,1.0,4.876526005,,,1/28/2022 0:00,10:59,10:53,13:02,2,0,11.69999981,32,1.730000019,254,2.25,1,2730,0.763000011,0.028999999,0.372000009,0.054000001,0.003,0.003,0.039999999,0.002,0.041999999,0.349999994,40.18999863,8.550000191,40.27000046,8.279999733,0.899999976,0.779999971,1.210000038,0.460000008
5851,44589,337,146,0.836000025,0.027000001,0.354000002,0.052999999,0.003,0.003,0.037,0.002,0.041999999,2758,,0.502777778,44589.50278,1.0,4.913441992,,,1/28/2022 0:00,10:59,10:53,13:02,2,0,11.69999981,32,1.730000019,254,2.25,1,2730,0.763000011,0.028999999,0.372000009,0.054000001,0.003,0.003,0.039999999,0.002,0.041999999,0.349999994,40.18999863,8.550000191,40.27000046,8.279999733,0.899999976,0.779999971,1.210000038,0.460000008
5852,44589,337,147,0.888000011,0.037,0.407000005,0.059,0.003,0.003,0.043000001,0.002,0.041999999,2749,,0.522916667,44589.52292,1.0,4.879975996,,,1/28/2022 0:00,10:59,10:53,13:02,2,0,11.69999981,32,1.730000019,254,2.25,1,2730,0.763000011,0.028999999,0.372000009,0.054000001,0.003,0.003,0.039999999,0.002,0.041999999,0.349999994,40.18999863,8.550000191,40.27000046,8.279999733,0.899999976,0.779999971,1.210000038,0.460000008
5853,44589,337,142,0.638000011,0.032000002,0.331,0.046999998,0.003,0.003,0.037,0.002,0.032000002,2717,,0.541666667,44589.54167,1.0,4.917617996,,,1/28/2022 0:00,10:59,10:53,13:02,2,0,11.69999981,32,1.730000019,254,2.25,1,2730,0.763000011,0.028999999,0.372000009,0.054000001,0.003,0.003,0.039999999,0.002,0.041999999,0.349999994,40.18999863,8.550000191,40.27000046,8.279999733,0.899999976,0.779999971,1.210000038,0.460000008
5854,44589,338,180,1.111999989,0.033,0.323000014,0.059,0.003,0.003,0.035999998,0.002,0.030999999,2703,,0.568055556,44589.56806,,4.745534004,,,1/28/2022 0:00,13:06,13:01,15:00,1,0,10.80000019,10,2.210000038,193,2.119999886,1,2707,0.837000012,0.035999998,0.330000013,0.057,0.003,0.003,0.037999999,0.002,0.028999999,0.170000002,39.06999969,8.289999962,40.11999893,8.06000042,0.910000026,0.680000007,1.230000019,0.449999988
5855,44589,338,161,0.745999992,0.037,0.324000001,0.056000002,0.003,0.003,0.037,0.002,0.027000001,2709,,0.5875,44589.5875,1.0,4.866122002,,,1/28/2022 0:00,13:06,13:01,15:00,1,0,10.80000019,10,2.210000038,193,2.119999886,1,2707,0.837000012,0.035999998,0.330000013,0.057,0.003,0.003,0.037999999,0.002,0.028999999,0.170000002,39.06999969,8.289999962,40.11999893,8.06000042,0.910000026,0.680000007,1.230000019,0.449999988
5856,44589,338,181,0.652999997,0.037,0.342999995,0.055,0.003,0.003,0.041000001,0.002,0.029999999,2709,,0.613888889,44589.61389,1.0,4.895814001,,,1/28/2022 0:00,13:06,13:01,15:00,1,0,10.80000019,10,2.210000038,193,2.119999886,1,2707,0.837000012,0.035999998,0.330000013,0.057,0.003,0.003,0.037999999,0.002,0.028999999,0.170000002,39.06999969,8.289999962,40.11999893,8.06000042,0.910000026,0.680000007,1.230000019,0.449999988
5857,44589,339,151,0.551999986,0.029999999,0.354000002,0.052999999,0.003,0.003,0.039000001,0.002,0.037,2646,,0.643055556,44589.64306,1.0,4.840942005,,,1/28/2022 0:00,15:15,14:56,17:14,2,0,11.89999962,32,1.049999952,150,2.25,1,2704,0.713,0.026000001,0.370000005,0.052999999,0.003,0.003,0.039000001,0.002,0.041000001,0.280000001,41.04999924,8.699999809,39.52000046,8.369999886,0.800000012,1.110000014,1.169999957,0.50999999
5858,44589,339,150,0.848999977,0.024,0.395000011,0.052999999,0.003,0.003,0.039000001,0.002,0.039999999,2732,,0.671527778,44589.67153,1.0,4.875780008,,,1/28/2022 0:00,15:15,14:56,17:14,2,0,11.89999962,32,1.049999952,150,2.25,1,2704,0.713,0.026000001,0.370000005,0.052999999,0.003,0.003,0.039000001,0.002,0.041000001,0.280000001,41.04999924,8.699999809,39.52000046,8.369999886,0.800000012,1.110000014,1.169999957,0.50999999
5859,44589,339,182,0.736999989,0.025,0.360000014,0.054000001,0.003,0.003,0.037999999,0.002,0.046999998,2735,,0.698611111,44589.69861,1.0,4.913930003,,,1/28/2022 0:00,15:15,14:56,17:14,2,0,11.89999962,32,1.049999952,150,2.25,1,2704,0.713,0.026000001,0.370000005,0.052999999,0.003,0.003,0.039000001,0.002,0.041000001,0.280000001,41.04999924,8.699999809,39.52000046,8.369999886,0.800000012,1.110000014,1.169999957,0.50999999
5860,44589,340,154,0.791999996,0.025,0.386999995,0.059,0.003,0.003,0.041999999,0.002,0.052000001,2729,,0.741666667,44589.74167,1.0,4.885706001,,,1/28/2022 0:00,17:40,17:15,19:47,1,0,10.39999962,28,2.25,184,2.119999886,1,2763,0.834999979,0.022,0.398000002,0.057999998,0.003,0.003,0.041000001,0.002,0.054000001,0.439999998,40.59999847,8.649999619,39.38000107,7.96999979,0.790000021,0.879999995,1.169999957,0.50999999
5861,44589,340,156,0.83099997,0.02,0.402999997,0.059,0.003,0.003,0.039999999,0.002,0.052999999,2747,,0.755555556,44589.75556,1.0,4.901764009,,,1/28/2022 0:00,17:40,17:15,19:47,1,0,10.39999962,28,2.25,184,2.119999886,1,2763,0.834999979,0.022,0.398000002,0.057999998,0.003,0.003,0.041000001,0.002,0.054000001,0.439999998,40.59999847,8.649999619,39.38000107,7.96999979,0.790000021,0.879999995,1.169999957,0.50999999
5862,44589,340,196,0.83099997,0.02,0.402999997,0.059,0.003,0.003,0.039999999,0.002,0.052999999,2747,,0.755555556,44589.75556,1.0,4.901764009,,,1/28/2022 0:00,17:40,17:15,19:47,1,0,10.39999962,28,2.25,184,2.119999886,1,2763,0.834999979,0.022,0.398000002,0.057999998,0.003,0.003,0.041000001,0.002,0.054000001,0.439999998,40.59999847,8.649999619,39.38000107,7.96999979,0.790000021,0.879999995,1.169999957,0.50999999
5863,44589,340,122,0.880999982,0.02,0.405000001,0.057,0.003,0.003,0.039999999,0.002,0.056000002,2791,,0.797916667,44589.79792,1.0,4.951230006,,,1/28/2022 0:00,17:40,17:15,19:47,1,0,10.39999962,28,2.25,184,2.119999886,1,2763,0.834999979,0.022,0.398000002,0.057999998,0.003,0.003,0.041000001,0.002,0.054000001,0.439999998,40.59999847,8.649999619,39.38000107,7.96999979,0.790000021,0.879999995,1.169999957,0.50999999
5864,44589,340,192,,,0.0,0.0,0.0,0.0,0.0,0.0,0.0,2785,,0.8125,44589.8125,,5.22953,,,1/28/2022 0:00,17:40,17:15,19:47,1,0,10.39999962,28,2.25,184,2.119999886,1,2763,0.834999979,0.022,0.398000002,0.057999998,0.003,0.003,0.041000001,0.002,0.054000001,0.439999998,40.59999847,8.649999619,39.38000107,7.96999979,0.790000021,0.879999995,1.169999957,0.50999999
5865,44589,341,146,0.861000001,0.016000001,0.407000005,0.054000001,0.003,0.003,0.039999999,0.002,0.066,2600,,0.836805556,44589.83681,1.0,4.687655999,,,1/28/2022 0:00,19:45,19:39,21:54,2,0,11.0,32,1.5,160,2.25,1,2727,0.785000026,0.02,0.418000013,0.057,0.003,0.003,0.041000001,0.002,0.057,0.200000003,40.15000153,8.31000042,39.5,8.039999962,0.810000002,0.970000029,1.179999948,0.460000008
5866,44589,341,149,0.781000018,0.018999999,0.412,0.054000001,0.003,0.003,0.041000001,0.002,0.056000002,2718,,0.857638889,44589.85764,1.0,4.878445994,,,1/28/2022 0:00,19:45,19:39,21:54,2,0,11.0,32,1.5,160,2.25,1,2727,0.785000026,0.02,0.418000013,0.057,0.003,0.003,0.041000001,0.002,0.057,0.200000003,40.15000153,8.31000042,39.5,8.039999962,0.810000002,0.970000029,1.179999948,0.460000008
5867,44589,341,161,0.680000007,0.025,0.432000011,0.059,0.003,0.003,0.043000001,0.002,0.048999999,2795,,0.881944444,44589.88194,1.0,5.016775998,,,1/28/2022 0:00,19:45,19:39,21:54,2,0,11.0,32,1.5,160,2.25,1,2727,0.785000026,0.02,0.418000013,0.057,0.003,0.003,0.041000001,0.002,0.057,0.200000003,40.15000153,8.31000042,39.5,8.039999962,0.810000002,0.970000029,1.179999948,0.460000008
5868,44589,341,147,0.818000019,0.018999999,0.421000004,0.061000001,0.003,0.003,0.039999999,0.002,0.057999998,2798,,0.90625,44589.90625,1.0,4.980567994,,,1/28/2022 0:00,19:45,19:39,21:54,2,0,11.0,32,1.5,160,2.25,1,2727,0.785000026,0.02,0.418000013,0.057,0.003,0.003,0.041000001,0.002,0.057,0.200000003,40.15000153,8.31000042,39.5,8.039999962,0.810000002,0.970000029,1.179999948,0.460000008
5869,44589,342,186,0.648000002,0.023,0.360000014,0.052999999,0.003,0.003,0.037999999,0.002,0.039999999,2785,,0.945833333,44589.94583,1.0,5.01204,,,1/28/2022 0:00,21:55,21:49,23:20,1,0,10.0,28,2.5,165,2.130000114,1,2783,0.68599999,0.023,0.372999996,0.052999999,0.003,0.003,0.037999999,0.002,0.044,0.230000004,39.77999878,8.829999924,40.40000153,8.279999733,0.920000017,0.560000002,1.220000029,0.400000006
5870,44589,342,158,0.72299999,0.022,0.38499999,0.052000001,0.003,0.003,0.037999999,0.002,0.048,2781,,0.958333333,44589.95833,1.0,4.985080003,,,1/28/2022 0:00,21:55,21:49,23:20,1,0,10.0,28,2.5,165,2.130000114,1,2783,0.68599999,0.023,0.372999996,0.052999999,0.003,0.003,0.037999999,0.002,0.044,0.230000004,39.77999878,8.829999924,40.40000153,8.279999733,0.920000017,0.560000002,1.220000029,0.400000006
5871,44589,343,191,0.612999976,0.021,0.375999987,0.052000001,0.003,0.003,0.037999999,0.002,0.041000001,2753,,0.006944444,44589.00694,1.0,4.980778007,,,1/28/2022 0:00,23:30,23:20,00:58,2,0,10.69999981,32,1.5,157,2.25,1,2753,0.742999971,0.025,0.381000012,0.054000001,0.003,0.003,0.037999999,0.002,0.044,0.119999997,39.70000076,8.609999657,40.81999969,8.220000267,0.920000017,0.769999981,1.24000001,0.430000007
5872,44589,343,181,0.874000013,0.029999999,0.386000007,0.055,0.003,0.003,0.037999999,0.002,0.046,2753,,0.020833333,44589.02083,1.0,4.895557997,,,1/28/2022 0:00,23:30,23:20,00:58,2,0,10.69999981,32,1.5,157,2.25,1,2753,0.742999971,0.025,0.381000012,0.054000001,0.003,0.003,0.037999999,0.002,0.044,0.119999997,39.70000076,8.609999657,40.81999969,8.220000267,0.920000017,0.769999981,1.24000001,0.430000007
5873,44590,343,191,0.612999976,0.021,0.375999987,0.052000001,0.003,0.003,0.037999999,0.002,0.041000001,2753,,0.006944444,44590.00694,1.0,4.980778007,,,1/28/2022 0:00,23:30,23:20,00:58,2,0,10.69999981,32,1.5,157,2.25,1,2753,0.742999971,0.025,0.381000012,0.054000001,0.003,0.003,0.037999999,0.002,0.044,0.119999997,39.70000076,8.609999657,40.81999969,8.220000267,0.920000017,0.769999981,1.24000001,0.430000007
5874,44590,343,181,0.874000013,0.029999999,0.386000007,0.055,0.003,0.003,0.037999999,0.002,0.046,2753,,0.020833333,44590.02083,1.0,4.895557997,,,1/28/2022 0:00,23:30,23:20,00:58,2,0,10.69999981,32,1.5,157,2.25,1,2753,0.742999971,0.025,0.381000012,0.054000001,0.003,0.003,0.037999999,0.002,0.044,0.119999997,39.70000076,8.609999657,40.81999969,8.220000267,0.920000017,0.769999981,1.24000001,0.430000007
5875,44589,344,151,,,0.0,0.0,0.0,0.0,0.0,0.0,0.0,2736,,0.076388889,44589.07639,,5.16014,,,1/29/2022 0:00,01:07,00:56,02:35,1,0,11.19999981,28,2.25,189,2.130000114,1,2734,0.652999997,0.026000001,0.344000012,0.050999999,0.003,0.003,0.037,0.002,0.037,0.230000004,39.61999893,8.729999542,40.27999878,8.260000229,0.879999995,0.649999976,1.230000019,0.439999998
5876,44590,344,154,0.546999991,0.028000001,0.326000005,0.048999999,0.003,0.003,0.035999998,0.002,0.034000002,2721,,0.0625,44590.0625,1.0,4.951768003,,,1/29/2022 0:00,01:07,00:56,02:35,1,0,11.19999981,28,2.25,189,2.130000114,1,2734,0.652999997,0.026000001,0.344000012,0.050999999,0.003,0.003,0.037,0.002,0.037,0.230000004,39.61999893,8.729999542,40.27999878,8.260000229,0.879999995,0.649999976,1.230000019,0.439999998
5877,44590,344,151,0.83099997,0.027000001,0.333000004,0.050000001,0.003,0.003,0.035,0.002,0.039000001,2736,,0.076388889,44590.07639,1.0,4.884554009,,,1/29/2022 0:00,01:07,00:56,02:35,1,0,11.19999981,28,2.25,189,2.130000114,1,2734,0.652999997,0.026000001,0.344000012,0.050999999,0.003,0.003,0.037,0.002,0.037,0.230000004,39.61999893,8.729999542,40.27999878,8.260000229,0.879999995,0.649999976,1.230000019,0.439999998
5878,44590,344,146,0.582000017,0.023,0.372999996,0.054000001,0.003,0.003,0.039999999,0.002,0.037,2747,,0.102083333,44590.10208,1.0,4.978563994,,,1/29/2022 0:00,01:07,00:56,02:35,1,0,11.19999981,28,2.25,189,2.130000114,1,2734,0.652999997,0.026000001,0.344000012,0.050999999,0.003,0.003,0.037,0.002,0.037,0.230000004,39.61999893,8.729999542,40.27999878,8.260000229,0.879999995,0.649999976,1.230000019,0.439999998
5879,44590,345,136,0.621999979,0.034000002,0.370999992,0.054000001,0.003,0.003,0.039999999,0.002,0.041999999,2672,,0.125,44590.125,1.0,4.856338005,,,1/29/2022 0:00,02:50,02:35,04:39,2,0,10.5,32,1.5,157,2.25,1,2706,0.658999979,0.028000001,0.370999992,0.054000001,0.003,0.003,0.039000001,0.002,0.041000001,0.159999996,40.5,8.409999847,40.24000168,8.260000229,0.870000005,1.029999971,1.200000048,0.469999999
5880,44590,345,138,0.745000005,0.027000001,0.375,0.056000002,0.003,0.003,0.039000001,0.002,0.041999999,2672,,0.136805556,44590.13681,1.0,4.820459998,,,1/29/2022 0:00,02:50,02:35,04:39,2,0,10.5,32,1.5,157,2.25,1,2706,0.658999979,0.028000001,0.370999992,0.054000001,0.003,0.003,0.039000001,0.002,0.041000001,0.159999996,40.5,8.409999847,40.24000168,8.260000229,0.870000005,1.029999971,1.200000048,0.469999999
5881,44590,345,186,0.609000027,0.024,0.368000001,0.052000001,0.003,0.003,0.037999999,0.002,0.039999999,2746,,0.159027778,44590.15903,1.0,4.970313991,,,1/29/2022 0:00,02:50,02:35,04:39,2,0,10.5,32,1.5,157,2.25,1,2706,0.658999979,0.028000001,0.370999992,0.054000001,0.003,0.003,0.039000001,0.002,0.041000001,0.159999996,40.5,8.409999847,40.24000168,8.260000229,0.870000005,1.029999971,1.200000048,0.469999999
5882,44590,345,173,,,0.0,0.0,0.0,0.0,0.0,0.0,0.0,2734,,0.18125,44590.18125,,5.15757,,,1/29/2022 0:00,02:50,02:35,04:39,2,0,10.5,32,1.5,157,2.25,1,2706,0.658999979,0.028000001,0.370999992,0.054000001,0.003,0.003,0.039000001,0.002,0.041000001,0.159999996,40.5,8.409999847,40.24000168,8.260000229,0.870000005,1.029999971,1.200000048,0.469999999
5883,44590,346,156,0.657999992,0.021,0.379999995,0.052999999,0.003,0.003,0.039000001,0.002,0.044,2671,,0.205555556,44590.20556,1.0,4.848390003,,,1/29/2022 0:00,04:46,04:34,06:48,1,0,11.10000038,28,2.25,175,2.130000114,1,2751,0.708999991,0.02,0.393999994,0.054000001,0.003,0.003,0.039999999,0.002,0.050999999,0.0,0.0,0.0,0.0,0.0,0.0,0.0,0.0,0.0
5884,44590,346,191,0.745000005,0.02,0.386000007,0.054000001,0.003,0.003,0.039999999,0.002,0.052000001,2786,,0.245833333,44590.24583,1.0,4.986137998,,,1/29/2022 0:00,04:46,04:34,06:48,1,0,11.10000038,28,2.25,175,2.130000114,1,2751,0.708999991,0.02,0.393999994,0.054000001,0.003,0.003,0.039999999,0.002,0.050999999,0.0,0.0,0.0,0.0,0.0,0.0,0.0,0.0,0.0
5885,44590,346,149,0.661000013,0.024,0.386000007,0.055,0.003,0.003,0.039999999,0.002,0.046,2781,,0.253472222,44590.25347,1.0,5.002537996,,,1/29/2022 0:00,04:46,04:34,06:48,1,0,11.10000038,28,2.25,175,2.130000114,1,2751,0.708999991,0.02,0.393999994,0.054000001,0.003,0.003,0.039999999,0.002,0.050999999,0.0,0.0,0.0,0.0,0.0,0.0,0.0,0.0,0.0
5886,44590,346,146,0.769999981,0.013,0.421999991,0.055,0.003,0.003,0.041000001,0.002,0.059999999,2768,,0.284722222,44590.28472,1.0,4.956166006,,,1/29/2022 0:00,04:46,04:34,06:48,1,0,11.10000038,28,2.25,175,2.130000114,1,2751,0.708999991,0.02,0.393999994,0.054000001,0.003,0.003,0.039999999,0.002,0.050999999,0.0,0.0,0.0,0.0,0.0,0.0,0.0,0.0,0.0
5887,44590,347,162,0.818000019,0.017000001,0.395000011,0.054000001,0.003,0.003,0.039999999,0.002,0.059,2732,,0.305555556,44590.30556,1.0,4.887859994,,,1/29/2022 0:00,06:55,06:42,08:43,2,0,10.5,32,2.0,160,2.25,1,2756,0.75,0.02,0.393999994,0.054000001,0.003,0.003,0.039999999,0.002,0.052000001,0.180000007,40.29999924,8.369999886,39.68999863,8.039999962,0.870000005,0.939999998,1.179999948,0.5
5888,44590,347,158,0.550000012,0.017999999,0.405999988,0.052999999,0.003,0.003,0.039000001,0.002,0.039999999,2782,,0.322916667,44590.32292,1.0,5.043137996,,,1/29/2022 0:00,06:55,06:42,08:43,2,0,10.5,32,2.0,160,2.25,1,2756,0.75,0.02,0.393999994,0.054000001,0.003,0.003,0.039999999,0.002,0.052000001,0.180000007,40.29999924,8.369999886,39.68999863,8.039999962,0.870000005,0.939999998,1.179999948,0.5
5889,44590,347,150,,,0.0,0.0,0.0,0.0,0.0,0.0,0.0,2780,,0.34375,44590.34375,,5.22439,,,1/29/2022 0:00,06:55,06:42,08:43,2,0,10.5,32,2.0,160,2.25,1,2756,0.75,0.02,0.393999994,0.054000001,0.003,0.003,0.039999999,0.002,0.052000001,0.180000007,40.29999924,8.369999886,39.68999863,8.039999962,0.870000005,0.939999998,1.179999948,0.5
5890,44590,347,180,0.882000029,0.026000001,0.379999995,0.055,0.003,0.003,0.039999999,0.002,0.057999998,2730,,0.357638889,44590.35764,1.0,4.861099991,,,1/29/2022 0:00,06:55,06:42,08:43,2,0,10.5,32,2.0,160,2.25,1,2756,0.75,0.02,0.393999994,0.054000001,0.003,0.003,0.039999999,0.002,0.052000001,0.180000007,40.29999924,8.369999886,39.68999863,8.039999962,0.870000005,0.939999998,1.179999948,0.5
5891,44590,348,181,0.629000008,0.029999999,0.360000014,0.054000001,0.003,0.003,0.039999999,0.002,0.041999999,2742,,0.385416667,44590.38542,1.0,4.955689998,,,1/29/2022 0:00,08:48,08:41,10:48,1,0,9.800000191,28,2.650000095,198,2.119999886,1,2745,0.579999983,0.023,0.379000008,0.054000001,0.003,0.003,0.039999999,0.002,0.039000001,0.25,39.43000031,8.369999886,41.45000076,8.239999771,0.920000017,0.610000014,1.25999999,0.409999996
5892,44590,348,180,0.575999975,0.02,0.381999999,0.055,0.003,0.003,0.039999999,0.002,0.037,2744,,0.417361111,44590.41736,1.0,4.978976008,,,1/29/2022 0:00,08:48,08:41,10:48,1,0,9.800000191,28,2.650000095,198,2.119999886,1,2745,0.579999983,0.023,0.379000008,0.054000001,0.003,0.003,0.039999999,0.002,0.039000001,0.25,39.43000031,8.369999886,41.45000076,8.239999771,0.920000017,0.610000014,1.25999999,0.409999996
5893,44590,348,160,0.535000026,0.018999999,0.395000011,0.054000001,0.003,0.003,0.039000001,0.002,0.037999999,2750,,0.432638889,44590.43264,1.0,5.000489992,,,1/29/2022 0:00,08:48,08:41,10:48,1,0,9.800000191,28,2.650000095,198,2.119999886,1,2745,0.579999983,0.023,0.379000008,0.054000001,0.003,0.003,0.039999999,0.002,0.039000001,0.25,39.43000031,8.369999886,41.45000076,8.239999771,0.920000017,0.610000014,1.25999999,0.409999996
5894,44590,349,161,0.702000022,0.015,0.395000011,0.052999999,0.003,0.003,0.039000001,0.002,0.050000001,2743,,0.48125,44590.48125,1.0,4.940369994,,,1/29/2022 0:00,10:48,10:37,12:43,2,0,10.0,32,4.25,200,2.25,1,2756,0.774999976,0.014,0.398999989,0.052999999,0.003,0.003,0.039000001,0.002,0.056000002,0.189999998,40.79999924,8.510000229,39.65000153,8.369999886,0.889999986,0.920000017,1.179999948,0.49000001
5895,44590,349,148,0.84799999,0.013,0.40200001,0.052999999,0.003,0.003,0.039000001,0.002,0.061000001,2769,,0.506944444,44590.50694,1.0,4.934656003,,,1/29/2022 0:00,10:48,10:37,12:43,2,0,10.0,32,4.25,200,2.25,1,2756,0.774999976,0.014,0.398999989,0.052999999,0.003,0.003,0.039000001,0.002,0.056000002,0.189999998,40.79999924,8.510000229,39.65000153,8.369999886,0.889999986,0.920000017,1.179999948,0.49000001
5896,44590,350,191,0.574000001,0.018999999,0.393000007,0.052000001,0.003,0.003,0.039999999,0.002,0.041999999,2761,,0.552777778,44590.55278,1.0,5.004424,,,1/29/2022 0:00,12:44,12:39,14:40,1,0,11.5,28,2.680000067,190,2.119999886,1,2757,0.630999982,0.021,0.38499999,0.054000001,0.003,0.003,0.041000001,0.002,0.045000002,0.129999995,39.97999954,8.579999924,42.11000061,8.470000267,0.959999979,0.620000005,1.25999999,0.419999987
5897,44590,350,120,0.688000023,0.023,0.377000004,0.055,0.003,0.003,0.041000001,0.002,0.046999998,2762,,0.566666667,44590.56667,1.0,4.968615993,,,1/29/2022 0:00,12:44,12:39,14:40,1,0,11.5,28,2.680000067,190,2.119999886,1,2757,0.630999982,0.021,0.38499999,0.054000001,0.003,0.003,0.041000001,0.002,0.045000002,0.129999995,39.97999954,8.579999924,42.11000061,8.470000267,0.959999979,0.620000005,1.25999999,0.419999987
5898,44590,350,186,,,0.0,0.0,0.0,0.0,0.0,0.0,0.0,2750,,0.607638889,44590.60764,,5.1807,,,1/29/2022 0:00,12:44,12:39,14:40,1,0,11.5,28,2.680000067,190,2.119999886,1,2757,0.630999982,0.021,0.38499999,0.054000001,0.003,0.003,0.041000001,0.002,0.045000002,0.129999995,39.97999954,8.579999924,42.11000061,8.470000267,0.959999979,0.620000005,1.25999999,0.419999987
5899,44590,351,162,0.677999973,0.022,0.388000011,0.052999999,0.003,0.003,0.041000001,0.002,0.048,2725,,0.6125,44590.6125,1.0,4.919114009,,,1/29/2022 0:00,14:42,14:37,17:02,2,0,10.5,11,1.5,170,2.25,1,2743,0.727999985,0.022,0.409999996,0.052999999,0.003,0.003,0.039999999,0.002,0.048999999,0.170000002,39.75999832,8.539999962,40.77000046,8.119999886,0.879999995,0.769999981,1.230000019,0.439999998
